Repository: w749026903-coder/biomass-carbon-supercapacitor-ml

# 电容保持率双路线预研

- 输出始终是指定圈数和条件下的电容保持率。A不需要新材料先做循环实测；B必须先测目标圈数的最多10%或20%，使用场景不同。两/三电极分别训练、验收。
- A本轮295次、B本轮144次固定拟合，共439次；没有重复旧计划，没有根据外层得分追加调参。预定B线性主方案未通过，RF是事先列出的探索候选，不能事后改称预定主模型。
- 查阅55个来源身份的原文资源，核对22条曲线；19条/13来源进入独立的探索输入，3条图文终值争议冻结。20%窗口只有两电极6条/6来源、三电极13条/8来源。616个图点不是616个独立实验。A先使用既有标签完成基准，这3条质量提示也限制A结果的解释；原标签保留，后续需前向复核。
- 三电极前20%RF：R²=0.9078，MAE=1.9840pp，RMSE=2.9244pp，MAPE=2.28%。保持率多数接近100%，MAPE小不能单独证明可靠。
- 同批简单参照：训练均值MAE=8.420pp，早期保持率直接沿用到终点MAE=3.124pp。RF相对后者平均改善36.5%，但配对来源重采样MAE差区间[-2.481,0.569]pp跨0，仍未证明稳定优势。
- 只有8个来源，R²来源重采样区间[-0.984,0.946]很宽；从汇总中去掉木粉炭化来源后R²=0.787。这不是删除后重训，而是检查结果受某来源影响多大。该区间未包含读图误差，也未消除模型选择影响。
- 只看早期读图界限≤2pp的同批预测：9条/7来源，R²=0.911, MAE=2.045, RMSE=3.016。未重训，也不能代替高质量新测试。

File: 保持率双路线预研_v2_20261029/B_早期实测辅助预测/fit_events.jsonl (part 1 of 8)
{"route": "B_2E_early10::ridge_early_residual", "model": "ridge", "held_unit": "doi:10.1021/acsomega.3c04692", "local_within_family": false, "train_sources": ["doi:10.1039/d5ra01262g", "doi:10.1039/d5ra08165c", "doi:10.3390/nano14080686"], "test_sources": ["doi:10.1021/acsomega.3c04692"], "train_row_ids": ["candidate:V05:014::early10", "legacy:SRC124_CY01::early10", "candidate:V05:019::early10"], "test_row_ids": ["candidate:V05:013::early10"], "status": "complete", "encoder": [{"field": "early_mean_retention_pct", "kind": "numeric", "median": 99.53959484346224, "log": false, "center": 99.43803488246127, "scale": 0.3142168431884075}, {"field": "early_observed_cycle_count", "kind": "numeric", "median": 428.57142857142856, "log": true, "center": 6.497888769538133, "scale": 1.3106590592872323}, {"field": "early_retention_range_pp", "kind": "numeric", "median": 0.7563025210084078, "log": false, "center": 0.7394725846139588, "scale": 0.3055319757102568}, {"field": "early_retention_slope_per_1000_cycles", "kind": "numeric", "median": -0.11002304147465564, "log": false, "center": -2.18084540106197, "scale": 4.7274174116934224}, {"field": "last_early_retention_pct", "kind": "numeric", "median": 99.32773109243698, "log": false, "center": 99.28853861986782, "scale": 0.30655536164767005}, {"field": "target_cycle_count", "kind": "numeric", "median": 5000.0, "log": true, "center": 8.979531263404308, "scale": 1.3539317644527196}], "target_center": -0.2135205286534504, "target_scale": 0.39146911105958687, "warnings": [], "fit_index": 1, "elapsed_seconds": 0.0}
{"route": "B_2E_early10::RF_early_residual", "model": "random_forest", "held_unit": "doi:10.1021/acsomega.3c04692", "local_within_family": false, "train_sources": ["doi:10.1039/d5ra01262g", "doi:10.1039/d5ra08165c", "doi:10.3390/nano14080686"], "test_sources": ["doi:10.1021/acsomega.3c04692"], "train_row_ids": ["candidate:V05:014::early10", "legacy:SRC124_CY01::early10", "candidate:V05:019::early10"], "test_row_ids": ["candidate:V05:013::early10"], "status": "complete", "encoder": [{"field": "early_mean_retention_pct", "kind": "numeric", "median": 99.53959484346224, "log": false, "center": 99.43803488246127, "scale": 0.3142168431884075}, {"field": "early_observed_cycle_count", "kind": "numeric", "median": 428.57142857142856, "log": true, "center": 6.497888769538133, "scale": 1.3106590592872323}, {"field": "early_retention_range_pp", "kind": "numeric", "median": 0.7563025210084078, "log": false, "center": 0.7394725846139588, "scale": 0.3055319757102568}, {"field": "early_retention_slope_per_1000_cycles", "kind": "numeric", "median": -0.11002304147465564, "log": false, "center": -2.18084540106197, "scale": 4.7274174116934224}, {"field": "last_early_retention_pct", "kind": "numeric", "median": 99.32773109243698, "log": false, "center": 99.28853861986782, "scale": 0.30655536164767005}, {"field": "target_cycle_count", "kind": "numeric", "median": 5000.0, "log": true, "center": 8.979531263404308, "scale": 1.3539317644527196}], "target_center": -0.2135205286534504, "target_scale": 0.39146911105958687, "warnings": [], "fit_index": 2, "elapsed_seconds": 0.078}
{"route": "B_2E_early10::XGB_early_residual", "model": "xgboost", "held_unit": "doi:10.1021/acsomega.3c04692", "local_within_family": false, "train_sources": ["doi:10.1039/d5ra01262g", "doi:10.1039/d5ra08165c", "doi:10.3390/nano14080686"], "test_sources": ["doi:10.1021/acsomega.3c04692"], "train_row_ids": ["candidate:V05:014::early10", "legacy:SRC124_CY01::early10", "candidate:V05:019::early10"], "test_row_ids": ["candidate:V05:013::early10"], "status": "complete", "encoder": [{"field": "early_mean_retention_pct", "kind": "numeric", "median": 99.53959484346224, "log": false, "center": 99.43803488246127, "scale": 0.3142168431884075}, {"field": "early_observed_cycle_count", "kind": "numeric", "median": 428.57142857142856, "log": true, "center": 6.497888769538133, "scale": 1.3106590592872323}, {"field": "early_retention_range_pp", "kind": "numeric", "median": 0.7563025210084078, "log": false, "center": 0.7394725846139588, "scale": 0.3055319757102568}, {"field": "early_retention_slope_per_1000_cycles", "kind": "numeric", "median": -0.11002304147465564, "log": false, "center": -2.18084540106197, "scale": 4.7274174116934224}, {"field": "last_early_retention_pct", "kind": "numeric", "median": 99.32773109243698, "log": false, "center": 99.28853861986782, "scale": 0.30655536164767005}, {"field": "target_cycle_count", "kind": "numeric", "median": 5000.0, "log": true, "center": 8.979531263404308, "scale": 1.3539317644527196}], "target_center": -0.2135205286534504, "target_scale": 0.39146911105958687, "warnings": [], "fit_index": 3, "elapsed_seconds": 0.219}
{"route": "B_2E_early10::GPR_early_residual", "model": "fixed_Matern_GPR", "held_unit": "doi:10.1021/acsomega.3c04692", "local_within_family": false, "train_sources": ["doi:10.1039/d5ra01262g", "doi:10.1039/d5ra08165c", "doi:10.3390/nano14080686"], "test_sources": ["doi:10.1021/acsomega.3c04692"], "train_row_ids": ["candidate:V05:014::early10", "legacy:SRC124_CY01::early10", "candidate:V05:019::early10"], "test_row_ids": ["candidate:V05:013::early10"], "status": "complete", "encoder": [{"field": "early_mean_retention_pct", "kind": "numeric", "median": 99.53959484346224, "log": false, "center": 99.43803488246127, "scale": 0.3142168431884075}, {"field": "early_observed_cycle_count", "kind": "numeric", "median": 428.57142857142856, "log": true, "center": 6.497888769538133, "scale": 1.3106590592872323}, {"field": "early_retention_range_pp", "kind": "numeric", "median": 0.7563025210084078, "log": false, "center": 0.7394725846139588, "scale": 0.3055319757102568}, {"field": "early_retention_slope_per_1000_cycles", "kind": "numeric", "median": -0.11002304147465564, "log": false, "center": -2.18084540106197, "scale": 4.7274174116934224}, {"field": "last_early_retention_pct", "kind": "numeric", "median": 99.32773109243698, "log": false, "center": 99.28853861986782, "scale": 0.30655536164767005}, {"field": "target_cycle_count", "kind": "numeric", "median": 5000.0, "log": true, "center": 8.979531263404308, "scale": 1.3539317644527196}], "target_center": -0.2135205286534504, "target_scale": 0.39146911105958687, "warnings": [], "fit_index": 4, "elapsed_seconds": 0.219}
{"route": "B_2E_early10::ridge_static_residual", "model": "ridge", "held_unit": "doi:10.1021/acsomega.3c04692", "local_within_family": false, "train_sources": ["doi:10.1039/d5ra01262g", "doi:10.1039/d5ra08165c", "doi:10.3390/nano14080686"], "test_sources": ["doi:10.1021/acsomega.3c04692"], "train_row_ids": ["candidate:V05:014::early10", "legacy:SRC124_CY01::early10", "candidate:V05:019::early10"], "test_row_ids": ["candidate:V05:013::early10"], "status": "complete", "encoder": [{"field": "BET_m2_g", "kind": "numeric", "median": 1691.0, "log": true, "center": 7.135868490901466, "scale": 0.6617674371807445}, {"field": "concentration_mol_L", "kind": "numeric", "median": 6.0, "log": true, "center": 1.5283224928901904, "scale": 0.5905581268283092}, {"field": "cycle_voltage_lower_V", "kind": "numeric", "median": 0.0, "log": false, "center": 0.0, "scale": 1}, {"field": "cycle_voltage_upper_V", "kind": "numeric", "median": 1.0, "log": false, "center": 0.9666666666666666, "scale": 0.04714045207910316}, {"field": "early_mean_retention_pct", "kind": "numeric", "median": 99.53959484346224, "log": false, "center": 99.43803488246127, "scale": 0.3142168431884075}, {"field": "early_observed_cycle_count", "kind": "numeric", "median": 428.57142857142856, "log": true, "center": 6.497888769538133, "scale": 1.3106590592872323}, {"field": "early_retention_range_pp", "kind": "numeric", "median": 0.7563025210084078, "log": false, "center": 0.7394725846139588, "scale": 0.3055319757102568}, {"field": "early_retention_slope_per_1000_cycles", "kind": "numeric", "median": -0.11002304147465564, "log": false, "center": -2.18084540106197, "scale": 4.7274174116934224}, {"field": "electrolyte", "kind": "categorical", "vocab": ["H2SO4", "KOH"]}, {"field": "last_early_retention_pct", "kind": "numeric", "median": 99.32773109243698, "log": false, "center": 99.28853861986782, "scale": 0.30655536164767005}, {"field": "reported_current_A_g", "kind": "numeric", "median": 5.0, "log": true, "center": 1.6276006408621235, "scale": 0.7055742839207857}, {"field": "target_cycle_count", "kind": "numeric", "median": 5000.0, "log": true, "center": 8.979531263404308, "scale": 1.3539317644527196}], "target_center": -0.2135205286534504, "target_scale": 0.39146911105958687, "warnings": [], "fit_index": 5, "elapsed_seconds": 0.219}
{"route": "B_2E_early10::RF_static_residual", "model": "random_forest", "held_unit": "doi:10.1021/acsomega.3c04692", "local_within_family": false, "train_sources": ["doi:10.1039/d5ra01262g", "doi:10.1039/d5ra08165c", "doi:10.3390/nano14080686"], "test_sources": ["doi:10.1021/acsomega.3c04692"], "train_row_ids": ["candidate:V05:014::early10", "legacy:SRC124_CY01::early10", "candidate:V05:019::early10"], "test_row_ids": ["candidate:V05:013::early10"], "status": "complete", "encoder": [{"field": "BET_m2_g", "kind": "numeric", "median": 1691.0, "log": true, "center": 7.135868490901466, "scale": 0.6617674371807445}, {"field": "concentration_mol_L", "kind": "numeric", "median": 6.0, "log": true, "center": 1.5283224928901904, "scale": 0.5905581268283092}, {"field": "cycle_voltage_lower_V", "kind": "numeric", "median": 0.0, "log": false, "center": 0.0, "scale": 1}, {"field": "cycle_voltage_upper_V", "kind": "numeric", "median": 1.0, "log": false, "center": 0.9666666666666666, "scale": 0.04714045207910316}, {"field": "early_mean_retention_pct", "kind": "numeric", "median": 99.53959484346224, "log": false, "center": 99.43803488246127, "scale": 0.3142168431884075}, {"field": "early_observed_cycle_count", "kind": "numeric", "median": 428.57142857142856, "log": true, "center": 6.497888769538133, "scale": 1.3106590592872323}, {"field": "early_retention_range_pp", "kind": "numeric", "median": 0.7563025210084078, "log": false, "center": 0.7394725846139588, "scale": 0.3055319757102568}, {"field": "early_retention_slope_per_1000_cycles", "kind": "numeric", "median": -0.11002304147465564, "log": false, "center": -2.18084540106197, "scale": 4.7274174116934224}, {"field": "electrolyte", "kind": "categorical", "vocab": ["H2SO4", "KOH"]}, {"field": "last_early_retention_pct", "kind": "numeric", "median": 99.32773109243698, "log": false, "center": 99.28853861986782, "scale": 0.30655536164767005}, {"field": "reported_current_A_g", "kind": "numeric", "median": 5.0, "log": true, "center": 1.6276006408621235, "scale": 0.7055742839207857}, {"field": "target_cycle_count", "kind": "numeric", "median": 5000.0, "log": true, "center": 8.979531263404308, "scale": 1.3539317644527196}], "target_center": -0.2135205286534504, "target_scale": 0.39146911105958687, "warnings": [], "fit_index": 6, "elapsed_seconds": 0.297}
{"route": "B_2E_early10::ridge_early_residual", "model": "ridge", "held_unit": "doi:10.1039/d5ra01262g", "local_within_family": false, "train_sources": ["doi:10.1021/acsomega.3c04692", "doi:10.1039/d5ra08165c", "doi:10.3390/nano14080686"], "test_sources": ["doi:10.1039/d5ra01262g"], "train_row_ids": ["candidate:V05:013::early10", "legacy:SRC124_CY01::early10", "candidate:V05:019::early10"], "test_row_ids": ["candidate:V05:014::early10"], "status": "complete", "encoder": [{"field": "early_mean_retention_pct", "kind": "numeric", "median": 99.76190476190476, "log": false, "center": 99.98084174879754, "scale": 0.47556107468095865}, {"field": "early_observed_cycle_count", "kind": "numeric", "median": 833.3333333333334, "log": true, "center": 6.71917042581495, "scale": 1.274048150446866}, {"field": "early_retention_range_pp", "kind": "numeric", "median": 0.3571428571428612, "log": false, "center": 0.578946835852913, "scale": 0.37347495756658494}, {"field": "early_retention_slope_per_1000_cycles", "kind": "numeric", "median": -0.34061879080328705, "log": false, "center": -3.05734364680246, "scale": 4.006191195377987}, {"field": "last_early_retention_pct", "kind": "numeric", "median": 99.64285714285714, "log": false, "center": 99.69577843887235, "scale": 0.6764511815285752}, {"field": "target_cycle_count", "kind": "numeric", "median": 10000.0, "log": true, "center": 9.210546995256845, "scale": 1.3139046466341822}], "target_center": -0.3629111772205693, "target_scale": 0.3607427179851386, "warnings": [], "fit_index": 7, "elapsed_seconds": 0.297}
{"route": "B_2E_early10::RF_early_residual", "model": "random_forest", "held_unit": "doi:10.1039/d5ra01262g", "local_within_family": false, "train_sources": ["doi:10.1021/acsomega.3c04692", "doi:10.1039/d5ra08165c", "doi:10.3390/nano14080686"], "test_sources": ["doi:10.1039/d5ra01262g"], "train_row_ids": ["candidate:V05:013::early10", "legacy:SRC124_CY01::early10", "candidate:V05:019::early10"], "test_row_ids": ["candidate:V05:014::early10"], "status": "complete", "encoder": [{"field": "early_mean_retention_pct", "kind": "numeric", "median": 99.76190476190476, "log": false, "center": 99.98084174879754, "scale": 0.47556107468095865}, {"field": "early_observed_cycle_count", "kind": "numeric", "median": 833.3333333333334, "log": true, "center": 6.71917042581495, "scale": 1.274048150446866}, {"field": "early_retention_range_pp", "kind": "numeric", "median": 0.3571428571428612, "log": false, "center": 0.578946835852913, "scale": 0.37347495756658494}, {"field": "early_retention_slope_per_1000_cycles", "kind": "numeric", "median": -0.34061879080328705, "log": false, "center": -3.05734364680246, "scale": 4.006191195377987}, {"field": "last_early_retention_pct", "kind": "numeric", "median": 99.64285714285714, "log": false, "center": 99.69577843887235, "scale": 0.6764511815285752}, {"field": "target_cycle_count", "kind": "numeric", "median": 10000.0, "log": true, "center": 9.210546995256845, "scale": 1.3139046466341822}], "target_center": -0.3629111772205693, "target_scale": 0.3607427179851386, "warnings": [], "fit_index": 8, "elapsed_seconds": 0.375}
{"route": "B_2E_early10::XGB_early_residual", "model": "xgboost", "held_unit": "doi:10.1039/d5ra01262g", "local_within_family": false, "train_sources": ["doi:10.1021/acsomega.3c04692", "doi:10.1039/d5ra08165c", "doi:10.3390/nano14080686"], "test_sources": ["doi:10.1039/d5ra01262g"], "train_row_ids": ["candidate:V05:013::early10", "legacy:SRC124_CY01::early10", "candidate:V05:019::early10"], "test_row_ids": ["candidate:V05:014::early10"], "status": "complete", "encoder": [{"field": "early_mean_retention_pct", "kind": "numeric", "median": 99.76190476190476, "log": false, "center": 99.98084174879754, "scale": 0.47556107468095865}, {"field": "early_observed_cycle_count", "kind": "numeric", "median": 833.3333333333334, "log": true, "center": 6.71917042581495, "scale": 1.274048150446866}, {"field": "early_retention_range_pp", "kind": "numeric", "median": 0.3571428571428612, "log": false, "center": 0.578946835852913, "scale": 0.37347495756658494}, {"field": "early_retention_slope_per_1000_cycles", "kind": "numeric", "median": -0.34061879080328705, "log": false, "center": -3.05734364680246, "scale": 4.006191195377987}, {"field": "last_early_retention_pct", "kind": "numeric", "median": 99.64285714285714, "log": false, "center": 99.69577843887235, "scale": 0.6764511815285752}, {"field": "target_cycle_count", "kind": "numeric", "median": 10000.0, "log": true, "center": 9.210546995256845, "scale": 1.3139046466341822}], "target_center": -0.3629111772205693, "target_scale": 0.3607427179851386, "warnings": [], "fit_index": 9, "elapsed_seconds": 0.391}
{"route": "B_2E_early10::GPR_early_residual", "model": "fixed_Matern_GPR", "held_unit": "doi:10.1039/d5ra01262g", "local_within_family": false, "train_sources": ["doi:10.1021/acsomega.3c04692", "doi:10.1039/d5ra08165c", "doi:10.3390/nano14080686"], "test_sources": ["doi:10.1039/d5ra01262g"], "train_row_ids": ["candidate:V05:013::early10", "legacy:SRC124_CY01::early10", "candidate:V05:019::early10"], "test_row_ids": ["candidate:V05:014::early10"], "status": "complete", "encoder": [{"field": "early_mean_retention_pct", "kind": "numeric", "median": 99.76190476190476, "log": false, "center": 99.98084174879754, "scale": 0.47556107468095865}, {"field": "early_observed_cycle_count", "kind": "numeric", "median": 833.3333333333334, "log": true, "center": 6.71917042581495, "scale": 1.274048150446866}, {"field": "early_retention_range_pp", "kind": "numeric", "median": 0.3571428571428612, "log": false, "center": 0.578946835852913, "scale": 0.37347495756658494}, {"field": "early_retention_slope_per_1000_cycles", "kind": "numeric", "median": -0.34061879080328705, "log": false, "center": -3.05734364680246, "scale": 4.006191195377987}, {"field": "last_early_retention_pct", "kind": "numeric", "median": 99.64285714285714, "log": false, "center": 99.69577843887235, "scale": 0.6764511815285752}, {"field": "target_cycle_count", "kind": "numeric", "median": 10000.0, "log": true, "center": 9.210546995256845, "scale": 1.3139046466341822}], "target_center": -0.3629111772205693, "target_scale": 0.3607427179851386, "warnings": [], "fit_index": 10, "elapsed_seconds": 0.391}
{"route": "B_2E_early10::ridge_static_residual", "model": "ridge", "held_unit": "doi:10.1039/d5ra01262g", "local_within_family": false, "train_sources": ["doi:10.1021/acsomega.3c04692", "doi:10.1039/d5ra08165c", "doi:10.3390/nano14080686"], "test_sources": ["doi:10.1039/d5ra01262g"], "train_row_ids": ["candidate:V05:013::early10", "legacy:SRC124_CY01::early10", "candidate:V05:019::early10"], "test_row_ids": ["candidate:V05:014::early10"], "status": "complete", "encoder": [{"field": "BET_m2_g", "kind": "numeric", "median": 1802.0, "log": true, "center": 7.157048718580516, "scale": 0.6718989551810971}, {"field": "concentration_mol_L", "kind": "numeric", "median": 6.0, "log": true, "center": 1.5283224928901904, "scale": 0.5905581268283092}, {"field": "cycle_voltage_lower_V", "kind": "numeric", "median": 0.0, "log": false, "center": 0.0, "scale": 1}, {"field": "cycle_voltage_upper_V", "kind": "numeric", "median": 1.0, "log": false, "center": 1.3, "scale": 0.49665548085837796}, {"field": "early_mean_retention_pct", "kind": "numeric", "median": 99.76190476190476, "log": false, "center": 99.98084174879754, "scale": 0.47556107468095865}, {"field": "early_observed_cycle_count", "kind": "numeric", "median": 833.3333333333334, "log": true, "center": 6.71917042581495, "scale": 1.274048150446866}, {"field": "early_retention_range_pp", "kind": "numeric", "median": 0.3571428571428612, "log": false, "center": 0.578946835852913, "scale": 0.37347495756658494}, {"field": "early_retention_slope_per_1000_cycles", "kind": "numeric", "median": -0.34061879080328705, "log": false, "center": -3.05734364680246, "scale": 4.006191195377987}, {"field": "electrolyte", "kind": "categorical", "vocab": ["KOH", "Na2SO4"]}, {"field": "last_early_retention_pct", "kind": "numeric", "median": 99.64285714285714, "log": false, "center": 99.69577843887235, "scale": 0.6764511815285752}, {"field": "reported_current_A_g", "kind": "numeric", "median": 5.0, "log": true, "center": 1.6276006408621235, "scale": 0.7055742839207857}, {"field": "target_cycle_count", "kind": "numeric", "median": 10000.0, "log": true, "center": 9.210546995256845, "scale": 1.3139046466341822}], "target_center": -0.3629111772205693, "target_scale": 0.3607427179851386, "warnings": [], "fit_index": 11, "elapsed_seconds": 0.391}
{"route": "B_2E_early10::RF_static_residual", "model": "random_forest", "held_unit": "doi:10.1039/d5ra01262g", "local_within_family": false, "train_sources": ["doi:10.1021/acsomega.3c04692", "doi:10.1039/d5ra08165c", "doi:10.3390/nano14080686"], "test_sources": ["doi:10.1039/d5ra01262g"], "train_row_ids": ["candidate:V05:013::early10", "legacy:SRC124_CY01::early10", "candidate:V05:019::early10"], "test_row_ids": ["candidate:V05:014::early10"], "status": "complete", "encoder": [{"field": "BET_m2_g", "kind": "numeric", "median": 1802.0, "log": true, "center": 7.157048718580516, "scale": 0.6718989551810971}, {"field": "concentration_mol_L", "kind": "numeric", "median": 6.0, "log": true, "center": 1.5283224928901904, "scale": 0.5905581268283092}, {"field": "cycle_voltage_lower_V", "kind": "numeric", "median": 0.0, "log": false, "center": 0.0, "scale": 1}, {"field": "cycle_voltage_upper_V", "kind": "numeric", "median": 1.0, "log": false, "center": 1.3, "scale": 0.49665548085837796}, {"field": "early_mean_retention_pct", "kind": "numeric", "median": 99.76190476190476, "log": false, "center": 99.98084174879754, "scale": 0.47556107468095865}, {"field": "early_observed_cycle_count", "kind": "numeric", "median": 833.3333333333334, "log": true, "center": 6.71917042581495, "scale": 1.274048150446866}, {"field": "early_retention_range_pp", "kind": "numeric", "median": 0.3571428571428612, "log": false, "center": 0.578946835852913, "scale": 0.37347495756658494}, {"field": "early_retention_slope_per_1000_cycles", "kind": "numeric", "median": -0.34061879080328705, "log": false, "center": -3.05734364680246, "scale": 4.006191195377987}, {"field": "electrolyte", "kind": "categorical", "vocab": ["KOH", "Na2SO4"]}, {"field": "last_early_retention_pct", "kind": "numeric", "median": 99.64285714285714, "log": false, "center": 99.69577843887235, "scale": 0.6764511815285752}, {"field": "reported_current_A_g", "kind": "numeric", "median": 5.0, "log": true, "center": 1.6276006408621235, "scale": 0.7055742839207857}, {"field": "target_cycle_count", "kind": "numeric", "median": 10000.0, "log": true, "center": 9.210546995256845, "scale": 1.3139046466341822}], "target_center": -0.3629111772205693, "target_scale": 0.3607427179851386, "warnings": [], "fit_index": 12, "elapsed_seconds": 0.469}
{"route": "B_2E_early10::ridge_early_residual", "model": "ridge", "held_unit": "doi:10.1039/d5ra08165c", "local_within_family": false, "train_sources": ["doi:10.1021/acsomega.3c04692", "doi:10.1039/d5ra01262g", "doi:10.3390/nano14080686"], "test_sources": ["doi:10.1039/d5ra08165c"], "train_row_ids": ["candidate:V05:013::early10", "candidate:V05:014::early10", "candidate:V05:019::early10"], "test_row_ids": ["legacy:SRC124_CY01::early10"], "status": "complete", "encoder": [{"field": "early_mean_retention_pct", "kind": "numeric", "median": 99.53959484346224, "log": false, "center": 99.73107517550156, "scale": 0.6784477135282183}, {"field": "early_observed_cycle_count", "kind": "numeric", "median": 428.57142857142856, "log": true, "center": 5.9814965398891955, "scale": 0.644158319899037}, {"field": "early_retention_range_pp", "kind": "numeric", "median": 0.7563025210084078, "log": false, "center": 0.7120000571414284, "scale": 0.34039153279113793}, {"field": "early_retention_slope_per_1000_cycles", "kind": "numeric", "median": -0.34061879080328705, "log": false, "center": -2.2577106508381806, "scale": 4.694884808150758}, {"field": "last_early_retention_pct", "kind": "numeric", "median": 99.32773109243698, "log": false, "center": 99.59073642206563, "scale": 0.7005510480414551}, {"field": "target_cycle_count", "kind": "numeric", "median": 5000.0, "log": true, "center": 8.443078624326384, "scale": 0.6589855012839988}], "target_center": -0.10374030887323088, "target_scale": 0.23753991658616705, "warnings": [], "fit_index": 13, "elapsed_seconds": 0.469}
{"route": "B_2E_early10::RF_early_residual", "model": "random_forest", "held_unit": "doi:10.1039/d5ra08165c", "local_within_family": false, "train_sources": ["doi:10.1021/acsomega.3c04692", "doi:10.1039/d5ra01262g", "doi:10.3390/nano14080686"], "test_sources": ["doi:10.1039/d5ra08165c"], "train_row_ids": ["candidate:V05:013::early10", "candidate:V05:014::early10", "candidate:V05:019::early10"], "test_row_ids": ["legacy:SRC124_CY01::early10"], "status": "complete", "encoder": [{"field": "early_mean_retention_pct", "kind": "numeric", "median": 99.53959484346224, "log": false, "center": 99.73107517550156, "scale": 0.6784477135282183}, {"field": "early_observed_cycle_count", "kind": "numeric", "median": 428.57142857142856, "log": true, "center": 5.9814965398891955, "scale": 0.644158319899037}, {"field": "early_retention_range_pp", "kind": "numeric", "median": 0.7563025210084078, "log": false, "center": 0.7120000571414284, "scale": 0.34039153279113793}, {"field": "early_retention_slope_per_1000_cycles", "kind": "numeric", "median": -0.34061879080328705, "log": false, "center": -2.2577106508381806, "scale": 4.694884808150758}, {"field": "last_early_retention_pct", "kind": "numeric", "median": 99.32773109243698, "log": false, "center": 99.59073642206563, "scale": 0.7005510480414551}, {"field": "target_cycle_count", "kind": "numeric", "median": 5000.0, "log": true, "center": 8.443078624326384, "scale": 0.6589855012839988}], "target_center": -0.10374030887323088, "target_scale": 0.23753991658616705, "warnings": [], "fit_index": 14, "elapsed_seconds": 0.547}
{"route": "B_2E_early10::XGB_early_residual", "model": "xgboost", "held_unit": "doi:10.1039/d5ra08165c", "local_within_family": false, "train_sources": ["doi:10.1021/acsomega.3c04692", "doi:10.1039/d5ra01262g", "doi:10.3390/nano14080686"], "test_sources": ["doi:10.1039/d5ra08165c"], "train_row_ids": ["candidate:V05:013::early10", "candidate:V05:014::early10", "candidate:V05:019::early10"], "test_row_ids": ["legacy:SRC124_CY01::early10"], "status": "complete", "encoder": [{"field": "early_mean_retention_pct", "kind": "numeric", "median": 99.53959484346224, "log": false, "center": 99.73107517550156, "scale": 0.6784477135282183}, {"field": "early_observed_cycle_count", "kind": "numeric", "median": 428.57142857142856, "log": true, "center": 5.9814965398891955, "scale": 0.644158319899037}, {"field": "early_retention_range_pp", "kind": "numeric", "median": 0.7563025210084078, "log": false, "center": 0.7120000571414284, "scale": 0.34039153279113793}, {"field": "early_retention_slope_per_1000_cycles", "kind": "numeric", "median": -0.34061879080328705, "log": false, "center": -2.2577106508381806, "scale": 4.694884808150758}, {"field": "last_early_retention_pct", "kind": "numeric", "median": 99.32773109243698, "log": false, "center": 99.59073642206563, "scale": 0.7005510480414551}, {"field": "target_cycle_count", "kind": "numeric", "median": 5000.0, "log": true, "center": 8.443078624326384, "scale": 0.6589855012839988}], "target_center": -0.10374030887323088, "target_scale": 0.23753991658616705, "warnings": [], "fit_index": 15, "elapsed_seconds": 0.563}
{"route": "B_2E_early10::GPR_early_residual", "model": "fixed_Matern_GPR", "held_unit": "doi:10.1039/d5ra08165c", "local_within_family": false, "train_sources": ["doi:10.1021/acsomega.3c04692", "doi:10.1039/d5ra01262g", "doi:10.3390/nano14080686"], "test_sources": ["doi:10.1039/d5ra08165c"], "train_row_ids": ["candidate:V05:013::early10", "candidate:V05:014::early10", "candidate:V05:019::early10"], "test_row_ids": ["legacy:SRC124_CY01::early10"], "status": "complete", "encoder": [{"field": "early_mean_retention_pct", "kind": "numeric", "median": 99.53959484346224, "log": false, "center": 99.73107517550156, "scale": 0.6784477135282183}, {"field": "early_observed_cycle_count", "kind": "numeric", "median": 428.57142857142856, "log": true, "center": 5.9814965398891955, "scale": 0.644158319899037}, {"field": "early_retention_range_pp", "kind": "numeric", "median": 0.7563025210084078, "log": false, "center": 0.7120000571414284, "scale": 0.34039153279113793}, {"field": "early_retention_slope_per_1000_cycles", "kind": "numeric", "median": -0.34061879080328705, "log": false, "center": -2.2577106508381806, "scale": 4.694884808150758}, {"field": "last_early_retention_pct", "kind": "numeric", "median": 99.32773109243698, "log": false, "center": 99.59073642206563, "scale": 0.7005510480414551}, {"field": "target_cycle_count", "kind": "numeric", "median": 5000.0, "log": true, "center": 8.443078624326384, "scale": 0.6589855012839988}], "target_center": -0.10374030887323088, "target_scale": 0.23753991658616705, "warnings": [], "fit_index": 16, "elapsed_seconds": 0.563}
{"route": "B_2E_early10::ridge_static_residual", "model": "ridge", "held_unit": "doi:10.1039/d5ra08165c", "local_within_family": false, "train_sources": ["doi:10.1021/acsomega.3c04692", "doi:10.1039/d5ra01262g", "doi:10.3390/nano14080686"], "test_sources": ["doi:10.1039/d5ra08165c"], "train_row_ids": ["candidate:V05:013::early10", "candidate:V05:014::early10", "candidate:V05:019::early10"], "test_row_ids": ["legacy:SRC124_CY01::early10"], "status": "complete", "encoder": [{"field": "BET_m2_g", "kind": "numeric", "median": 1802.0, "log": true, "center": 7.562070858738663, "scale": 0.1391012369079421}, {"field": "concentration_mol_L", "kind": "numeric", "median": 1.0, "log": true, "center": 1.1107348367250678, "scale": 0.5905581268283092}, {"field": "cycle_voltage_lower_V", "kind": "numeric", "median": 0.0, "log": false, "center": 0.0, "scale": 1}, {"field": "cycle_voltage_upper_V", "kind": "numeric", "median": 1.0, "log": false, "center": 1.3, "scale": 0.49665548085837796}, {"field": "early_mean_retention_pct", "kind": "numeric", "median": 99.53959484346224, "log": false, "center": 99.73107517550156, "scale": 0.6784477135282183}, {"field": "early_observed_cycle_count", "kind": "numeric", "median": 428.57142857142856, "log": true, "center": 5.9814965398891955, "scale": 0.644158319899037}, {"field": "early_retention_range_pp", "kind": "numeric", "median": 0.7563025210084078, "log": false, "center": 0.7120000571414284, "scale": 0.34039153279113793}, {"field": "early_retention_slope_per_1000_cycles", "kind": "numeric", "median": -0.34061879080328705, "log": false, "center": -2.2577106508381806, "scale": 4.694884808150758}, {"field": "electrolyte", "kind": "categorical", "vocab": ["H2SO4", "KOH", "Na2SO4"]}, {"field": "last_early_retention_pct", "kind": "numeric", "median": 99.32773109243698, "log": false, "center": 99.59073642206563, "scale": 0.7005510480414551}, {"field": "reported_current_A_g", "kind": "numeric", "median": 5.0, "log": true, "center": 1.4255553730053516, "scale": 0.5178907994747288}, {"field": "target_cycle_count", "kind": "numeric", "median": 5000.0, "log": true, "center": 8.443078624326384, "scale": 0.6589855012839988}], "target_center": -0.10374030887323088, "target_scale": 0.23753991658616705, "warnings": [], "fit_index": 17, "elapsed_seconds": 0.563}
{"route": "B_2E_early10::RF_static_residual", "model": "random_forest", "held_unit": "doi:10.1039/d5ra08165c", "local_within_family": false, "train_sources": ["doi:10.1021/acsomega.3c04692", "doi:10.1039/d5ra01262g", "doi:10.3390/nano14080686"], "test_sources": ["doi:10.1039/d5ra08165c"], "train_row_ids": ["candidate:V05:013::early10", "candidate:V05:014::early10", "candidate:V05:019::early10"], "test_row_ids": ["legacy:SRC124_CY01::early10"], "status": "complete", "encoder": [{"field": "BET_m2_g", "kind": "numeric", "median": 1802.0, "log": true, "center": 7.562070858738663, "scale": 0.1391012369079421}, {"field": "concentration_mol_L", "kind": "numeric", "median": 1.0, "log": true, "center": 1.1107348367250678, "scale": 0.5905581268283092}, {"field": "cycle_voltage_lower_V", "kind": "numeric", "median": 0.0, "log": false, "center": 0.0, "scale": 1}, {"field": "cycle_voltage_upper_V", "kind": "numeric", "median": 1.0, "log": false, "center": 1.3, "scale": 0.49665548085837796}, {"field": "early_mean_retention_pct", "kind": "numeric", "median": 99.53959484346224, "log": false, "center": 99.73107517550156, "scale": 0.6784477135282183}, {"field": "early_observed_cycle_count", "kind": "numeric", "median": 428.57142857142856, "log": true, "center": 5.9814965398891955, "scale": 0.644158319899037}, {"field": "early_retention_range_pp", "kind": "numeric", "median": 0.7563025210084078, "log": false, "center": 0.7120000571414284, "scale": 0.34039153279113793}, {"field": "early_retention_slope_per_1000_cycles", "kind": "numeric", "median": -0.34061879080328705, "log": false, "center": -2.2577106508381806, "scale": 4.694884808150758}, {"field": "electrolyte", "kind": "categorical", "vocab": ["H2SO4", "KOH", "Na2SO4"]}, {"field": "last_early_retention_pct", "kind": "numeric", "median": 99.32773109243698, "log": false, "center": 99.59073642206563, "scale": 0.7005510480414551}, {"field": "reported_current_A_g", "kind": "numeric", "median": 5.0, "log": true, "center": 1.4255553730053516, "scale": 0.5178907994747288}, {"field": "target_cycle_count", "kind": "numeric", "median": 5000.0, "log": true, "center": 8.443078624326384, "scale": 0.6589855012839988}], "target_center": -0.10374030887323088, "target_scale": 0.23753991658616705, "warnings": [], "fit_index": 18, "elapsed_seconds": 0.641}
{"route": "B_2E_early10::ridge_early_residual", "model": "ridge", "held_unit": "doi:10.3390/nano14080686", "local_within_family": false, "train_sources": ["doi:10.1021/acsomega.3c04692", "doi:10.1039/d5ra01262g", "doi:10.1039/d5ra08165c"], "test_sources": ["doi:10.3390/nano14080686"], "train_row_ids": ["candidate:V05:013::early10", "candidate:V05:014::early10", "legacy:SRC124_CY01::early10"], "test_row_ids": ["candidate:V05:019::early10"], "status": "complete", "encoder": [{"field": "early_mean_retention_pct", "kind": "numeric", "median": 99.76190476190476, "log": false, "center": 99.80517848164907, "scale": 0.6655037555288303}, {"field": "early_observed_cycle_count", "kind": "numeric", "median": 833.3333333333334, "log": true, "center": 7.021743576135786, "scale": 0.9272482236290426}, {"field": "early_retention_range_pp", "kind": "numeric", "median": 0.3571428571428612, "log": false, "center": 0.4627235509588463, "scale": 0.21030077383660298}, {"field": "early_retention_slope_per_1000_cycles", "kind": "numeric", "median": -0.11002304147465564, "log": false, "center": 0.6127447047134131, "scale": 1.1889366550174676}, {"field": "last_early_retention_pct", "kind": "numeric", "median": 99.64285714285714, "log": false, "center": 99.84001292824821, "scale": 0.5178818466898084}, {"field": "target_cycle_count", "kind": "numeric", "median": 10000.0, "log": true, "center": 9.515877274201902, "scale": 0.9644466821528741}], "target_center": -0.39533462615815573, "target_scale": 0.31865153621818804, "warnings": [], "fit_index": 19, "elapsed_seconds": 0.641}
{"route": "B_2E_early10::RF_early_residual", "model": "random_forest", "held_unit": "doi:10.3390/nano14080686", "local_within_family": false, "train_sources": ["doi:10.1021/acsomega.3c04692", "doi:10.1039/d5ra01262g", "doi:10.1039/d5ra08165c"], "test_sources": ["doi:10.3390/nano14080686"], "train_row_ids": ["candidate:V05:013::early10", "candidate:V05:014::early10", "legacy:SRC124_CY01::early10"], "test_row_ids": ["candidate:V05:019::early10"], "status": "complete", "encoder": [{"field": "early_mean_retention_pct", "kind": "numeric", "median": 99.76190476190476, "log": false, "center": 99.80517848164907, "scale": 0.6655037555288303}, {"field": "early_observed_cycle_count", "kind": "numeric", "median": 833.3333333333334, "log": true, "center": 7.021743576135786, "scale": 0.9272482236290426}, {"field": "early_retention_range_pp", "kind": "numeric", "median": 0.3571428571428612, "log": false, "center": 0.4627235509588463, "scale": 0.21030077383660298}, {"field": "early_retention_slope_per_1000_cycles", "kind": "numeric", "median": -0.11002304147465564, "log": false, "center": 0.6127447047134131, "scale": 1.1889366550174676}, {"field": "last_early_retention_pct", "kind": "numeric", "median": 99.64285714285714, "log": false, "center": 99.84001292824821, "scale": 0.5178818466898084}, {"field": "target_cycle_count", "kind": "numeric", "median": 10000.0, "log": true, "center": 9.515877274201902, "scale": 0.9644466821528741}], "target_center": -0.39533462615815573, "target_scale": 0.31865153621818804, "warnings": [], "fit_index": 20, "elapsed_seconds": 0.719}
{"route": "B_2E_early10::XGB_early_residual", "model": "xgboost", "held_unit": "doi:10.3390/nano14080686", "local_within_family": false, "train_sources": ["doi:10.1021/acsomega.3c04692", "doi:10.1039/d5ra01262g", "doi:10.1039/d5ra08165c"], "test_sources": ["doi:10.3390/nano14080686"], "train_row_ids": ["candidate:V05:013::early10", "candidate:V05:014::early10", "legacy:SRC124_CY01::early10"], "test_row_ids": ["candidate:V05:019::early10"], "status": "complete", "encoder": [{"field": "early_mean_retention_pct", "kind": "numeric", "median": 99.76190476190476, "log": false, "center": 99.80517848164907, "scale": 0.6655037555288303}, {"field": "early_observed_cycle_count", "kind": "numeric", "median": 833.3333333333334, "log": true, "center": 7.021743576135786, "scale": 0.9272482236290426}, {"field": "early_retention_range_pp", "kind": "numeric", "median": 0.3571428571428612, "log": false, "center": 0.4627235509588463, "scale": 0.21030077383660298}, {"field": "early_retention_slope_per_1000_cycles", "kind": "numeric", "median": -0.11002304147465564, "log": false, "center": 0.6127447047134131, "scale": 1.1889366550174676}, {"field": "last_early_retention_pct", "kind": "numeric", "median": 99.64285714285714, "log": false, "center": 99.84001292824821, "scale": 0.5178818466898084}, {"field": "target_cycle_count", "kind": "numeric", "median": 10000.0, "log": true, "center": 9.515877274201902, "scale": 0.9644466821528741}], "target_center": -0.39533462615815573, "target_scale": 0.31865153621818804, "warnings": [], "fit_index": 21, "elapsed_seconds": 0.735}
{"route": "B_2E_early10::GPR_early_residual", "model": "fixed_Matern_GPR", "held_unit": "doi:10.3390/nano14080686", "local_within_family": false, "train_sources": ["doi:10.1021/acsomega.3c04692", "doi:10.1039/d5ra01262g", "doi:10.1039/d5ra08165c"], "test_sources": ["doi:10.3390/nano14080686"], "train_row_ids": ["candidate:V05:013::early10", "candidate:V05:014::early10", "legacy:SRC124_CY01::early10"], "test_row_ids": ["candidate:V05:019::early10"], "status": "complete", "encoder": [{"field": "early_mean_retention_pct", "kind": "numeric", "median": 99.76190476190476, "log": false, "center": 99.80517848164907, "scale": 0.6655037555288303}, {"field": "early_observed_cycle_count", "kind": "numeric", "median": 833.3333333333334, "log": true, "center": 7.021743576135786, "scale": 0.9272482236290426}, {"field": "early_retention_range_pp", "kind": "numeric", "median": 0.3571428571428612, "log": false, "center": 0.4627235509588463, "scale": 0.21030077383660298}, {"field": "early_retention_slope_per_1000_cycles", "kind": "numeric", "median": -0.11002304147465564, "log": false, "center": 0.6127447047134131, "scale": 1.1889366550174676}, {"field": "last_early_retention_pct", "kind": "numeric", "median": 99.64285714285714, "log": false, "center": 99.84001292824821, "scale": 0.5178818466898084}, {"field": "target_cycle_count", "kind": "numeric", "median": 10000.0, "log": true, "center": 9.515877274201902, "scale": 0.9644466821528741}], "target_center": -0.39533462615815573, "target_scale": 0.31865153621818804, "warnings": [], "fit_index": 22, "elapsed_seconds": 0.735}
