Repository: w749026903-coder/biomass-carbon-supercapacitor-ml

# 生物质碳超级电容器：循环稳定性与机器学习

第77轮已核对用户补交的两篇正文。绿茶 GKN8（BET 1,680 m²/g）1,000圈：冻结模型 96.08%，作者 99.4%，低估 3.32 个百分点；沿用早期末值约99.39%。样品核对时已读到间接线索，列额外诊断。水黄皮约93.01%来自5,000圈对称双电极器件，单列。严格独立已评分仍1篇，旧模型保留，持续目标仍暂停。 [本轮一页结果](保持率达标研究_v3_主线与近优组合_20261030/第七十七轮_两篇正文与绿茶高BET核查_20261118/两篇正文核查与预测.html)。下一步优先补同工况1,000圈独立来源，同时锁定模型与末值对照。


2026-11-18 第 76 轮后按用户条件暂停目标。莲茎碳补成 7 个前 20% 测点与一条开发输入，60 次固定拟合完成，0 失败／警告。同一旧 20 条的第 67 轮候选 MAE 1.873→1.908 pp，R² 0.8959→0.8940，保留原模型。当前保留 R² 距 0.95 约 0.0541，独立已评分 1 篇、独立 R² 不可估、正式验收 0。下一步先补原始曲线／数值表及受限访问正文，再共同决定接续。 [本轮结果与方向判断](保持率达标研究_v3_主线与近优组合_20261030/第七十六轮_莲茎补证与同批增量对照_20261118/README.md)。

File: docs/RETENTION_DIRECTION_GOAL.json
{
  "requested_on": "2026-10-29",
  "status": "active",
  "objective": "保持原定输入输出，设计并初步验证多个小样本/受限范围的电容保持率预测方案；R²>0.95与误差、来源泛化同时验收，不能保证或伪造达标。",
  "fixed_inputs": ["cycle_count", "reported_current_A_g", "electrolyte", "concentration_mol_L", "cycle_voltage_lower_V", "cycle_voltage_upper_V", "BET_m2_g", "reference_electrode"],
  "fixed_output": "capacitance_retention_pct_at_specified_cycles_and_conditions",
  "contract_basis": "循环稳定性数据库_v0.6_报告工况训练就绪_20261018/README.md and live data.cycling_db reported_3e feature_matrix feature_names verified 2026-10-29",
  "permitted_changes": ["科学理由事先限定材料/测试范围，元数据仅用于筛选和来源隔离", "原输入内的特征变换/交互与物理启发模型", "预先固定的RF/XGBoost/BP/GPR/岭回归或等权组合", "基于现有文献补充符合相同输入输出合同的真实记录"],
  "not_target_success": ["比电容、BET、倍率曲线或寿命预测的高分", "增加早期实测保持率、终点相关量或样品/来源ID作为输入", "更换测试集/删掉困难数据直到出现0.95", "把训练R²或Pearson r平方当外部测试R²"],
  "engineering_acceptance": {"r2_gt": 0.95, "mae_max_percentage_points": 2, "rmse_max_percentage_points": 3, "p90_absolute_error_max_percentage_points": 5, "source_p90_mae_max_percentage_points": 5, "mae_improvement_vs_training_mean_min_fraction": 0.2, "preferred_precision_mae_pp": 1, "preferred_precision_rmse_pp": 1.5},
  "threshold_status": "项目建议验收线，参考保持率论文并结合用户0.95挑战目标，不是行业统一标准；需同一最终未见来源测试同时达到。",
  "generalization": "整来源隔离、预处理限训练折、全部样品和工况同源一起留出；报告分来源误差和来源bootstrap区间。研究候选确定后再收集未用于路线选择的独立来源作最终验收，探索性留出不冒称最终外部验证。",
  "run_directory": "小样本方向预研_20261029",
  "steering": "用户连续强调保持率以及原定输入输出固定。早期阶段中比电容/BET与三点倍率插值仅为偏离目标的方法试验，不能报项目达标。"
}

File: docs/git_sync/preflight.json
{
  "file_count": 3097,
  "bytes": 1852292495,
  "estimated_lfs_bytes_before_dedup": 1482194191,
  "credential_pattern_findings": [],
  "oversize_non_lfs_files": [],
  "archive_findings": [],
  "scope": "Known credential patterns and credential-named archive members; not a guarantee that all sensitive content is absent."
}

File: docs/git_sync/sanitization.json
{
  "original_local_file": "同体系文献补充_第二批_20261017/定向扩搜40至60篇_20261017/web_round01.json",
  "original_sha256": "968c45997f6c86020bb3f00564a3bd58e0f0c0d4db3451a977e2138f87d559fc",
  "tracked_sanitized_file": "同体系文献补充_第二批_20261017/定向扩搜40至60篇_20261017/web_round01.sanitized.json",
  "redacted_signed_urls": 1,
  "reason": "An expired publisher signed download URL contained temporary access query parameters. The original is retained unchanged locally and excluded from Git. The portable copy removes the complete signed query. The historical manifest still refers to the original file, so its complete byte-hash audit requires the local original; no scientific data was modified."
}

File: docs/git_sync/sync_receipt.json
{
  "repository": {
    "defaultBranchRef": {
      "name": "main"
    },
    "nameWithOwner": "w749026903-coder/biomass-carbon-supercapacitor-ml",
    "url": "https://github.com/w749026903-coder/biomass-carbon-supercapacitor-ml",
    "visibility": "PRIVATE"
  },
  "verified_at": "2026-10-17T20:03:42+08:00",
  "initial_snapshot_commit": "2be75060da101d951848020579ff4ef2f37743bf",
  "remote_main_commit_at_verification": "2be75060da101d951848020579ff4ef2f37743bf",
  "initial_snapshot_files": 3095,
  "lfs_objects_uploaded_reported": 170,
  "lfs_bytes_before_dedup": 1482194191,
  "lfs_local_fsck": "passed",
  "remote_readme_matches_local_bytes": true,
  "remote_readme_sha256": "a4930dbcc726fe03705eaea5356a2c4adcd63e65796e47ae048c46caa57b24eb",
  "document_links_checked": 51,
  "document_broken_links": 0,
  "portable_original_sources": {
    "total": 137,
    "located_in_repository_files_or_archives": 137,
    "external_only": 0
  },
  "scientific_manifest_hashes_verified": {
    "literature": 1133,
    "latest_database": 68,
    "mismatches": 0
  },
  "note": "This receipt records the first successfully uploaded snapshot. The receipt and progress entry are committed afterward. Use git log and git ls-remote to verify the final task-sync commit; a file cannot embed its own containing commit SHA."
}

File: docs/v05_followup_primary_figure_review_20261018.json
{
  "stage": "post_seal_read_only_followup",
  "database_changed": false,
  "observations": [
    {
      "path": "同体系文献补充_第二批_20261017/定向扩搜40至60篇_20261017/sources/OA059/figures/nanomaterials-13-01654-g007.jpg",
      "sha256": "53ec3b4d4ec0eef5b1f98e6dad1e2ad05e359db79eba42f16c4e5a5b0604759d",
      "review": "visual_primary_figure_review",
      "judgment": "Visually checked Fig7a: own97%/10000label. Fig7b repeats BeforeCycle-stability in bothlegendentries; no inference aboutbefore/afterlabel. Currentmassdenominator andconditioningbaseline notestablished.",
      "scientific_admission_granted": false
    },
    {
      "path": "同体系文献补充_第二批_20261017/定向扩搜40至60篇_20261017/sources/OA048/figures/nanomaterials-14-00686-g009.jpg",
      "sha256": "4b9f8fbf6a0a48eec209efd93bd50c4623633669b465166c05a1ca1dd2736f30",
      "review": "visual_primary_figure_review",
      "judgment": "VisuallycheckedFig9d: ACP800approximatelystableF/gover2000cycles. No extractionofexactratiofrompixels. Conclusionreported100retainedcandidate; physicalcurrentdenominatorandconditioningbaseline unresolved.",
      "scientific_admission_granted": false
    }
  ],
  "text_segments": {
    "AO_PC_SI_methods": 4688,
    "AO_PC_actual_cycles": 4669,
    "ACP_current_formula": 5568,
    "ACP_actual_cycles": 5589,
    "ACP_conclusion": 5595
  }
}

File: docs/workspace_maintenance_20261019.json
{
  "date": "2026-10-19",
  "scope": "D:/机器学习-超级电容器",
  "authorization": "用户要求整理工作区、保留记忆并清理无用文件；仅处理本清单中已审查的忽略临时文件",
  "status": "cleaned_verified",
  "base_commit": "aa5d7b8b1c885755ea0aa72114cc5b4d594fd92b",
  "allowed_roots": [
    ".local-literature-cache/merge-build-draft-20261018",
    ".local-literature-cache/merge-build-draft2-20261018",
    ".local-literature-cache/用户补充核查_20261018",
    "文献扩充_大批补齐_20261018/transport_cache",
    "tools/__pycache__",
    "data/__pycache__"
  ],
  "files": [
    {
      "path": ".local-literature-cache/merge-build-draft-20261018/cycling_v0_3_merged.sqlite",
      "bytes": 8294400,
      "sha256": "c243f11b39bbed22f770bcea5abc2004e36bd445bff1baa841ab3bad72cbd574",
      "category": "generated_merge_draft",
      "reason": "生成草稿；正式v0.3及后继v0.7保护核验通过，已提交文件无此路径引用"
    },
    {
      "path": ".local-literature-cache/merge-build-draft-20261018/merge_contract.json",
      "bytes": 1467,
      "sha256": "1cde84f659e32edef9769ebd4fa412681e2c1e28877ca89e7ea0a9e97c72cb88",
      "category": "generated_merge_draft",
      "reason": "生成草稿；正式v0.3及后继v0.7保护核验通过，已提交文件无此路径引用"
    },
    {
      "path": ".local-literature-cache/merge-build-draft-20261018/merge_manifest.json",
      "bytes": 9823,
      "sha256": "f0f5962469aad60d8f66f2c02c3c8f391aa5bc8f8b4324fc9b10d288c1128b83",
      "category": "generated_merge_draft",
      "reason": "生成草稿；正式v0.3及后继v0.7保护核验通过，已提交文件无此路径引用"
    },
    {
      "path": ".local-literature-cache/merge-build-draft-20261018/schema.sql",
      "bytes": 19460,
      "sha256": "9309b52620d8eb47fc82317e659a5219379926c975ad95853297789346c1e0d6",
      "category": "generated_merge_draft",
      "reason": "生成草稿；正式v0.3及后继v0.7保护核验通过，已提交文件无此路径引用"
    },
    {
      "path": ".local-literature-cache/merge-build-draft-20261018/历史清单版本衔接.json",
      "bytes": 557,
      "sha256": "2aefad9e47733244393a1c31c710fff95d3fa9aed0eded2d66869d7add5e4379",
      "category": "generated_merge_draft",
      "reason": "生成草稿；正式v0.3及后继v0.7保护核验通过，已提交文件无此路径引用"
    },
    {
      "path": ".local-literature-cache/merge-build-draft-20261018/原始文件与父版本保护.json",
      "bytes": 612965,
      "sha256": "42c0ed29c7ae5e25d70eb55e5fade61463775df495f52f4696e12168ac0cbb7c",
      "category": "generated_merge_draft",
      "reason": "生成草稿；正式v0.3及后继v0.7保护核验通过，已提交文件无此路径引用"
    },
    {
      "path": ".local-literature-cache/merge-build-draft-20261018/变更链核验.json",
      "bytes": 5106,
      "sha256": "5699a022b0fa874513719cea10bd8fc477cd55b3f7ecc9cf87c4fcde56dcfd4e",
      "category": "generated_merge_draft",
      "reason": "生成草稿；正式v0.3及后继v0.7保护核验通过，已提交文件无此路径引用"
    },
    {
      "path": ".local-literature-cache/merge-build-draft-20261018/合并核验.json",
      "bytes": 2229502,
      "sha256": "71f23ca27b2eca524b19e7df6d76230ccbf83e9c48117b72b27a4609b80ad061",
      "category": "generated_merge_draft",
      "reason": "生成草稿；正式v0.3及后继v0.7保护核验通过，已提交文件无此路径引用"
    },
    {
      "path": ".local-literature-cache/merge-build-draft-20261018/合并计数与覆盖.json",
      "bytes": 1641,
      "sha256": "60b10e3c532469bfc00da1f66d0036da4a2421eed7fd4455cb9244d1d6aa8017",
      "category": "generated_merge_draft",
      "reason": "生成草稿；正式v0.3及后继v0.7保护核验通过，已提交文件无此路径引用"
    },
    {
      "path": ".local-literature-cache/merge-build-draft-20261018/字段证据衔接.json",
      "bytes": 8835,
      "sha256": "69c5d38075f9205e388b4a948492267c6b234942747e3565b99af8992a427ca2",
      "category": "generated_merge_draft",
      "reason": "生成草稿；正式v0.3及后继v0.7保护核验通过，已提交文件无此路径引用"
    },
    {
      "path": ".local-literature-cache/merge-build-draft-20261018/输入文件清单.json",
      "bytes": 889394,
      "sha256": "77d095d3e1862f0bdfc6be59ac0efcfd8e06f4c43bfd681ddbe3eeab04940c6a",
      "category": "generated_merge_draft",
      "reason": "生成草稿；正式v0.3及后继v0.7保护核验通过，已提交文件无此路径引用"
    },
    {
      "path": ".local-literature-cache/merge-build-draft-20261018/exports/current_baseline_evidence.csv",
      "bytes": 23468,
      "sha256": "896161bb91258bfd3255390efc55ec3737b37c5ea1034d5ffe93602526c23dce",
      "category": "generated_merge_draft",
      "reason": "生成草稿；正式v0.3及后继v0.7保护核验通过，已提交文件无此路径引用"
    },
    {
      "path": ".local-literature-cache/merge-build-draft-20261018/exports/current_baseline_evidence.json",
      "bytes": 36709,
      "sha256": "bd9d7dc8c9a35f193f789b234592d46c04a3bd210d8aa6f80484f25d9e5fd9e0",
      "category": "generated_merge_draft",
      "reason": "生成草稿；正式v0.3及后继v0.7保护核验通过，已提交文件无此路径引用"
    },
    {
      "path": ".local-literature-cache/merge-build-draft-20261018/exports/current_field_evidence.csv",
      "bytes": 1581308,
      "sha256": "e70b4b835eb24aa56615af7786e5b6b1e8b64284826eced548b53b2d7e545ebc",
      "category": "generated_merge_draft",
      "reason": "生成草稿；正式v0.3及后继v0.7保护核验通过，已提交文件无此路径引用"
    },
    {
      "path": ".local-literature-cache/merge-build-draft-20261018/exports/current_field_evidence.json",
      "bytes": 2147269,
      "sha256": "9a4d737d39e946aa3de167c0feef5927dca6d63182a1f739a94183822e87e51a",
      "category": "generated_merge_draft",
      "reason": "生成草稿；正式v0.3及后继v0.7保护核验通过，已提交文件无此路径引用"
    },
    {
      "path": ".local-literature-cache/merge-build-draft-20261018/exports/literature_aliases.csv",
      "bytes": 25267,
      "sha256": "b39fc66efd51b32e2372cd6288c1d969a136bed0d05128c3d337db4c3f1a70b6",
      "category": "generated_merge_draft",
      "reason": "生成草稿；正式v0.3及后继v0.7保护核验通过，已提交文件无此路径引用"
    },
    {
      "path": ".local-literature-cache/merge-build-draft-20261018/exports/literature_aliases.json",
      "bytes": 58560,
      "sha256": "a8aa7bfb9a11f0a16f799bed9d3ebf253fa3ae47286b52150cef285853fe231e",
      "category": "generated_merge_draft",
      "reason": "生成草稿；正式v0.3及后继v0.7保护核验通过，已提交文件无此路径引用"
    },
    {
      "path": ".local-literature-cache/merge-build-draft-20261018/exports/literature_registry.csv",
      "bytes": 52181,
      "sha256": "2f0ab7e7119b87618eae4300815e10feb334472616d0bab2de6078432c79415d",
      "category": "generated_merge_draft",
      "reason": "生成草稿；正式v0.3及后继v0.7保护核验通过，已提交文件无此路径引用"
    },
    {
      "path": ".local-literature-cache/merge-build-draft-20261018/exports/literature_registry.json",
      "bytes": 88044,
      "sha256": "417b3ebffdc777367808057020edeab8c9c24710f20c2de583f923c8ffafd5d7",
      "category": "generated_merge_draft",
      "reason": "生成草稿；正式v0.3及后继v0.7保护核验通过，已提交文件无此路径引用"
    },
    {
      "path": ".local-literature-cache/merge-build-draft-20261018/exports/merge_conflicts.csv",
      "bytes": 38541,
      "sha256": "48c57d850e189d5be1b22f45bcbce547a64818aeddd65970bc3bff3ad98b3074",
      "category": "generated_merge_draft",
      "reason": "生成草稿；正式v0.3及后继v0.7保护核验通过，已提交文件无此路径引用"
    },
    {
      "path": ".local-literature-cache/merge-build-draft-20261018/exports/merge_conflicts.json",
      "bytes": 54331,
      "sha256": "b355c54de0a33b2003bf79024a214a93c91cdd896afe61701143411fcfd12bec",
      "category": "generated_merge_draft",
      "reason": "生成草稿；正式v0.3及后继v0.7保护核验通过，已提交文件无此路径引用"
    },
    {
      "path": ".local-literature-cache/merge-build-draft-20261018/exports/profile_blocker_dispositions.csv",
      "bytes": 26895,
      "sha256": "40877e1731e6f2afdff8bab224aff81099601dafbe66a4dc82e18134d29a842c",
      "category": "generated_merge_draft",
      "reason": "生成草稿；正式v0.3及后继v0.7保护核验通过，已提交文件无此路径引用"
    },
    {
      "path": ".local-literature-cache/merge-build-draft-20261018/exports/profile_blocker_dispositions.json",
      "bytes": 35234,
      "sha256": "d9046c6491f0b273cef528f1da019b27f0f8d342df9905dc894cbb65d16a28a7",
      "category": "generated_merge_draft",
      "reason": "生成草稿；正式v0.3及后继v0.7保护核验通过，已提交文件无此路径引用"
    },
    {
      "path": ".local-literature-cache/merge-build-draft-20261018/exports/staged_cycling_evidence.csv",
      "bytes": 538947,
      "sha256": "0a73447b8631404fe5c49956436fb5218a0ffc729d8ff070576527a040ea08b8",
      "category": "generated_merge_draft",
      "reason": "生成草稿；正式v0.3及后继v0.7保护核验通过，已提交文件无此路径引用"
    },
    {
      "path": ".local-literature-cache/merge-build-draft-20261018/exports/staged_cycling_evidence.json",
      "bytes": 558331,
      "sha256": "986fac353a0776144a5fbd2881def39048071d902688a383c13b34408e97bde9",
      "category": "generated_merge_draft",
      "reason": "生成草稿；正式v0.3及后继v0.7保护核验通过，已提交文件无此路径引用"
    },
    {
      "path": ".local-literature-cache/merge-build-draft-20261018/exports/unified_endpoint_inventory.csv",
      "bytes": 12488,
      "sha256": "b30825c45032719a740478f4dfd8291d1f01fe5a5498106c822fc7f8d7b0bf80",
      "category": "generated_merge_draft",
      "reason": "生成草稿；正式v0.3及后继v0.7保护核验通过，已提交文件无此路径引用"
    },
    {
      "path": ".local-literature-cache/merge-build-draft-20261018/exports/unified_endpoint_inventory.json",
      "bytes": 40351,
      "sha256": "4ed593d95f8eb79ea6b8e9c3c16c0f95383b294243f682d30043dded20356609",
      "category": "generated_merge_draft",
      "reason": "生成草稿；正式v0.3及后继v0.7保护核验通过，已提交文件无此路径引用"
    },
    {
      "path": ".local-literature-cache/merge-build-draft-20261018/modeling/model_contract.json",
      "bytes": 1467,
      "sha256": "1cde84f659e32edef9769ebd4fa412681e2c1e28877ca89e7ea0a9e97c72cb88",
      "category": "generated_merge_draft",
      "reason": "生成草稿；正式v0.3及后继v0.7保护核验通过，已提交文件无此路径引用"
    },
    {
      "path": ".local-literature-cache/merge-build-draft2-20261018/cycling_v0_3_merged.sqlite",
      "bytes": 8298496,
      "sha256": "c59172efa7541e19566edb856c414544174586f35f807b30740842cd0f14bf41",
      "category": "generated_merge_draft",
      "reason": "生成草稿；正式v0.3及后继v0.7保护核验通过，已提交文件无此路径引用"
    },
    {
      "path": ".local-literature-cache/merge-build-draft2-20261018/merge_contract.json",
      "bytes": 1467,
      "sha256": "eb03e47cbc6321f2b956a82dadea116eb48ecbc3b824f36ca0d8dc675f52beaa",
      "category": "generated_merge_draft",
      "reason": "生成草稿；正式v0.3及后继v0.7保护核验通过，已提交文件无此路径引用"
    },
    {
      "path": ".local-literature-cache/merge-build-draft2-20261018/merge_manifest.json",
      "bytes": 9697,
      "sha256": "2c0a6c66fa8da1621f031d1685ff930f31baf942edcc36c503b5c783e632cfc2",
      "category": "generated_merge_draft",
      "reason": "生成草稿；正式v0.3及后继v0.7保护核验通过，已提交文件无此路径引用"
    },
    {
      "path": ".local-literature-cache/merge-build-draft2-20261018/schema.sql",
      "bytes": 19460,
      "sha256": "9309b52620d8eb47fc82317e659a5219379926c975ad95853297789346c1e0d6",
      "category": "generated_merge_draft",
      "reason": "生成草稿；正式v0.3及后继v0.7保护核验通过，已提交文件无此路径引用"
    },
    {
      "path": ".local-literature-cache/merge-build-draft2-20261018/历史清单版本衔接.json",
      "bytes": 557,
      "sha256": "2aefad9e47733244393a1c31c710fff95d3fa9aed0eded2d66869d7add5e4379",
      "category": "generated_merge_draft",
      "reason": "生成草稿；正式v0.3及后继v0.7保护核验通过，已提交文件无此路径引用"
    },
    {
      "path": ".local-literature-cache/merge-build-draft2-20261018/原始文件与父版本保护.json",
      "bytes": 612965,
      "sha256": "42c0ed29c7ae5e25d70eb55e5fade61463775df495f52f4696e12168ac0cbb7c",
      "category": "generated_merge_draft",
      "reason": "生成草稿；正式v0.3及后继v0.7保护核验通过，已提交文件无此路径引用"
    },
    {
      "path": ".local-literature-cache/merge-build-draft2-20261018/变更链核验.json",
      "bytes": 5106,
      "sha256": "5699a022b0fa874513719cea10bd8fc477cd55b3f7ecc9cf87c4fcde56dcfd4e",
      "category": "generated_merge_draft",
      "reason": "生成草稿；正式v0.3及后继v0.7保护核验通过，已提交文件无此路径引用"
    },
    {
      "path": ".local-literature-cache/merge-build-draft2-20261018/合并核验.json",
      "bytes": 2229502,
      "sha256": "30d952c2b5d6342efff2580a851afc588bc2d4c2d4531f0449c0fcd9754e0909",
      "category": "generated_merge_draft",
      "reason": "生成草稿；正式v0.3及后继v0.7保护核验通过，已提交文件无此路径引用"
    },
    {
      "path": ".local-literature-cache/merge-build-draft2-20261018/合并计数与覆盖.json",
      "bytes": 1525,
      "sha256": "7707f384f65e8e920cdf7acca63afa18038d2281804cc2d498cf407306e26565",
      "category": "generated_merge_draft",
      "reason": "生成草稿；正式v0.3及后继v0.7保护核验通过，已提交文件无此路径引用"
    },
    {
      "path": ".local-literature-cache/merge-build-draft2-20261018/字段证据衔接.json",
      "bytes": 3564,
      "sha256": "2d553ba0462ef9dda99aec3e1c27afbd07158cabb98613210c265172985e367d",
      "category": "generated_merge_draft",
      "reason": "生成草稿；正式v0.3及后继v0.7保护核验通过，已提交文件无此路径引用"
    },
    {
      "path": ".local-literature-cache/merge-build-draft2-20261018/输入文件清单.json",
      "bytes": 889394,
      "sha256": "77d095d3e1862f0bdfc6be59ac0efcfd8e06f4c43bfd681ddbe3eeab04940c6a",
      "category": "generated_merge_draft",
      "reason": "生成草稿；正式v0.3及后继v0.7保护核验通过，已提交文件无此路径引用"
    },
    {
      "path": ".local-literature-cache/merge-build-draft2-20261018/exports/current_baseline_evidence.csv",
      "bytes": 23468,
      "sha256": "896161bb91258bfd3255390efc55ec3737b37c5ea1034d5ffe93602526c23dce",
      "category": "generated_merge_draft",
      "reason": "生成草稿；正式v0.3及后继v0.7保护核验通过，已提交文件无此路径引用"
    },
    {
      "path": ".local-literature-cache/merge-build-draft2-20261018/exports/current_baseline_evidence.json",
      "bytes": 36709,
      "sha256": "bd9d7dc8c9a35f193f789b234592d46c04a3bd210d8aa6f80484f25d9e5fd9e0",
      "category": "generated_merge_draft",
      "reason": "生成草稿；正式v0.3及后继v0.7保护核验通过，已提交文件无此路径引用"
    },
    {
      "path": ".local-literature-cache/merge-build-draft2-20261018/exports/current_field_evidence.csv",
      "bytes": 1601659,
      "sha256": "1d9df834bc870b7e763b4d51552f4efd71da8cf34eb447fd747c71dffa782846",
      "category": "generated_merge_draft",
      "reason": "生成草稿；正式v0.3及后继v0.7保护核验通过，已提交文件无此路径引用"
    },
    {
      "path": ".local-literature-cache/merge-build-draft2-20261018/exports/current_field_evidence.json",
      "bytes": 2167678,
      "sha256": "904d3e05ac2fef7694a78de88d9ffa50527a58d847fe7a85cf134859881235b2",
      "category": "generated_merge_draft",
      "reason": "生成草稿；正式v0.3及后继v0.7保护核验通过，已提交文件无此路径引用"
    },
    {
      "path": ".local-literature-cache/merge-build-draft2-20261018/exports/literature_aliases.csv",
      "bytes": 25723,
      "sha256": "30d9e3287d8a0f8142359c5c6c13e5edabacc51d0ae2c69f2adf9c52d1a8db5a",
      "category": "generated_merge_draft",
      "reason": "生成草稿；正式v0.3及后继v0.7保护核验通过，已提交文件无此路径引用"
    },
    {
      "path": ".local-literature-cache/merge-build-draft2-20261018/exports/literature_aliases.json",
      "bytes": 60416,
      "sha256": "e53b6ba07c66a37702a118e1cadecaede74614cdf2345bfa83b931fa5c5d85b0",
      "category": "generated_merge_draft",
      "reason": "生成草稿；正式v0.3及后继v0.7保护核验通过，已提交文件无此路径引用"
    },
    {
      "path": ".local-literature-cache/merge-build-draft2-20261018/exports/literature_registry.csv",
      "bytes": 48777,
      "sha256": "4731a20844d633083d743592b5b36a2e09b0d1418bb51f95ac137d84b35d836f",
      "category": "generated_merge_draft",
      "reason": "生成草稿；正式v0.3及后继v0.7保护核验通过，已提交文件无此路径引用"
    },
    {
      "path": ".local-literature-cache/merge-build-draft2-20261018/exports/literature_registry.json",
      "bytes": 83012,
      "sha256": "f34bf67996d0089e786548cdc8040ca52fa04a23ca73181bcda6f033beaaf6ef",
      "category": "generated_merge_draft",
      "reason": "生成草稿；正式v0.3及后继v0.7保护核验通过，已提交文件无此路径引用"
    },
    {
      "path": ".local-literature-cache/merge-build-draft2-20261018/exports/merge_conflicts.csv",
      "bytes": 28358,
      "sha256": "ed7eee15e2b54f8200cca26cb970cbca7de37ab0e035c5b2365c2a1583e53348",
      "category": "generated_merge_draft",
      "reason": "生成草稿；正式v0.3及后继v0.7保护核验通过，已提交文件无此路径引用"
    },
    {
      "path": ".local-literature-cache/merge-build-draft2-20261018/exports/merge_conflicts.json",
      "bytes": 38784,
      "sha256": "50e17456eb7c4f3e43c7bfa46c89fd26a86fc1c7205f6c0aa3f54c62106a81d1",
      "category": "generated_merge_draft",
      "reason": "生成草稿；正式v0.3及后继v0.7保护核验通过，已提交文件无此路径引用"
    },
    {
      "path": ".local-literature-cache/merge-build-draft2-20261018/exports/profile_blocker_dispositions.csv",
      "bytes": 26895,
      "sha256": "40877e1731e6f2afdff8bab224aff81099601dafbe66a4dc82e18134d29a842c",
      "category": "generated_merge_draft",
      "reason": "生成草稿；正式v0.3及后继v0.7保护核验通过，已提交文件无此路径引用"
    },
    {
      "path": ".local-literature-cache/merge-build-draft2-20261018/exports/profile_blocker_dispositions.json",
      "bytes": 35234,
      "sha256": "d9046c6491f0b273cef528f1da019b27f0f8d342df9905dc894cbb65d16a28a7",
      "category": "generated_merge_draft",
      "reason": "生成草稿；正式v0.3及后继v0.7保护核验通过，已提交文件无此路径引用"
    },
    {
      "path": ".local-literature-cache/merge-build-draft2-20261018/exports/staged_cycling_evidence.csv",
      "bytes": 538947,
      "sha256": "0a73447b8631404fe5c49956436fb5218a0ffc729d8ff070576527a040ea08b8",
      "category": "generated_merge_draft",
      "reason": "生成草稿；正式v0.3及后继v0.7保护核验通过，已提交文件无此路径引用"
    },
    {
      "path": ".local-literature-cache/merge-build-draft2-20261018/exports/staged_cycling_evidence.json",
      "bytes": 558331,
      "sha256": "986fac353a0776144a5fbd2881def39048071d902688a383c13b34408e97bde9",
      "category": "generated_merge_draft",
      "reason": "生成草稿；正式v0.3及后继v0.7保护核验通过，已提交文件无此路径引用"
    },
    {
      "path": ".local-literature-cache/merge-build-draft2-20261018/exports/unified_endpoint_inventory.csv",
      "bytes": 12488,
      "sha256": "b30825c45032719a740478f4dfd8291d1f01fe5a5498106c822fc7f8d7b0bf80",
      "category": "generated_merge_draft",
      "reason": "生成草稿；正式v0.3及后继v0.7保护核验通过，已提交文件无此路径引用"
    },
    {
      "path": ".local-literature-cache/merge-build-draft2-20261018/exports/unified_endpoint_inventory.json",
      "bytes": 40351,
      "sha256": "4ed593d95f8eb79ea6b8e9c3c16c0f95383b294243f682d30043dded20356609",
      "category": "generated_merge_draft",
      "reason": "生成草稿；正式v0.3及后继v0.7保护核验通过，已提交文件无此路径引用"
    },
    {
      "path": ".local-literature-cache/merge-build-draft2-20261018/modeling/model_contract.json",
      "bytes": 1467,
      "sha256": "eb03e47cbc6321f2b956a82dadea116eb48ecbc3b824f36ca0d8dc675f52beaa",
      "category": "generated_merge_draft",
      "reason": "生成草稿；正式v0.3及后继v0.7保护核验通过，已提交文件无此路径引用"
    },
    {
      "path": ".local-literature-cache/用户补充核查_20261018/U017_p05.png",
      "bytes": 842880,
      "sha256": "3c0bb2a3b7f8ace33e3aac7296b5fded7980962b4e32354ed12424646cd9cc9d",
      "category": "temporary_page_render",
      "reason": "临时页渲染；原PDF保留，已提交证据无此路径引用"
    },
    {
      "path": "文献扩充_大批补齐_20261018/transport_cache/SUP_011_0.bin",
      "bytes": 11236284,
      "sha256": "390c6f7d9301b6b169e23df4249ac398b0a33bc39995091fafb4b6dae58be070",
      "category": "transport_response",
      "reason": "成功正文保留同哈希副本；其余为未通过PDF核验的HTML错误响应"
    },
    {
      "path": "文献扩充_大批补齐_20261018/transport_cache/SUP_015_0.bin",
      "bytes": 14371,
      "sha256": "385728c4194c1c27aee5867e9493811a451f11937e236e76e5d24419d10c3f14",
      "category": "transport_response",
      "reason": "成功正文保留同哈希副本；其余为未通过PDF核验的HTML错误响应"
    },
    {
      "path": "文献扩充_大批补齐_20261018/transport_cache/SUP_015_1.bin",
      "bytes": 14371,
      "sha256": "bd1eff9c6ee16fbdec95b22ba2fe3a661d6350d16ce194def182721876f6d161",
      "category": "transport_response",
      "reason": "成功正文保留同哈希副本；其余为未通过PDF核验的HTML错误响应"
    },
    {
      "path": "文献扩充_大批补齐_20261018/transport_cache/SUP_044_0.bin",
      "bytes": 14371,
      "sha256": "52b8322146c15dc201c11eb58bd7fb577a4eed58f67a23872ca3fb85b46a8794",
      "category": "transport_response",
      "reason": "成功正文保留同哈希副本；其余为未通过PDF核验的HTML错误响应"
    },
    {
      "path": "文献扩充_大批补齐_20261018/transport_cache/SUP_067_0.bin",
      "bytes": 14371,
      "sha256": "ec97e3ebbf7f94b10c91e3aa5b0963f1ac8f04552c47805e3ad45b2cdb986a74",
      "category": "transport_response",
      "reason": "成功正文保留同哈希副本；其余为未通过PDF核验的HTML错误响应"
    },
    {
      "path": "文献扩充_大批补齐_20261018/transport_cache/SUP_067_1.bin",
      "bytes": 14371,
      "sha256": "9ef76b508f19f9ca23a7d49f6efd1bad94a7caf17d18c5717a7eb049d852e9f2",
      "category": "transport_response",
      "reason": "成功正文保留同哈希副本；其余为未通过PDF核验的HTML错误响应"
    },
    {
      "path": "tools/__pycache__/acquire_literature_supply_20261018.cpython-312.pyc",
      "bytes": 33634,
      "sha256": "7f827be034fa00cef4a1d3c5893626ac28f918c2870c91957d535baa7644adc5",
      "category": "regenerable_bytecode",
      "reason": "Python源文件存在，可自动重建"
    },
    {
      "path": "tools/__pycache__/build_expansion_v07_20261018.cpython-312.pyc",
      "bytes": 28136,
      "sha256": "d4f40d8bd74acb9e9af02270406b9380bec37a1110c841e9117171895656bb80",
      "category": "regenerable_bytecode",
      "reason": "Python源文件存在，可自动重建"
    },
    {
      "path": "tools/__pycache__/collect_literature_supply_20261018.cpython-312.pyc",
      "bytes": 20328,
      "sha256": "08718f27082d1fcf3f290fce7e1d8fddcd2b9357818d3e7d4f728c82b013b981",
      "category": "regenerable_bytecode",
      "reason": "Python源文件存在，可自动重建"
    },
    {
      "path": "tools/__pycache__/prepare_training_inputs_v06.cpython-312.pyc",
      "bytes": 6410,
      "sha256": "3c5f7d0b9a7356b8722a96379d68a685c3069f6832db249aafac63ec0368c72a",
      "category": "regenerable_bytecode",
      "reason": "Python源文件存在，可自动重建"
    },
    {
      "path": "tools/__pycache__/repository_checks.cpython-312.pyc",
      "bytes": 6467,
      "sha256": "15ff8ec10b32e1f01147bf3e98e28fbe8613fcf593b01bf9e918392922262a46",
      "category": "regenerable_bytecode",
      "reason": "Python源文件存在，可自动重建"
    },
    {
      "path": "tools/__pycache__/verify_expansion_v07_20261018.cpython-312.pyc",
      "bytes": 17174,
      "sha256": "d3614debf80264449769a7ca64c6e08866b987933af7f4cb45d6c18838996e0a",
      "category": "regenerable_bytecode",
      "reason": "Python源文件存在，可自动重建"
    },
    {
      "path": "tools/__pycache__/verify_training_ready_v06_20261018.cpython-312.pyc",
      "bytes": 21374,
      "sha256": "e35b3b64916b8de1a41f72db334701c4948eec553fadc382f10cc541cc05b08b",
      "category": "regenerable_bytecode",
      "reason": "Python源文件存在，可自动重建"
    },
    {
      "path": "data/__pycache__/cycling_db.cpython-312.pyc",
      "bytes": 2689,
      "sha256": "09745f546ce0c4b05c6f2a4687d1feedf79104471b08dbd254a03d744cbba299",
      "category": "regenerable_bytecode",
      "reason": "Python源文件存在，可自动重建"
    }
  ],
  "candidate_files": 71,
  "candidate_bytes": 47079802,
  "counts_by_category": {
    "generated_merge_draft": 56,
    "temporary_page_render": 1,
    "transport_response": 6,
    "regenerable_bytecode": 8
  },
  "tracked_reference_findings": [],
  "precheck": {
    "v07_and_parent_checks_passed": true,
    "v07_checks": 454,
    "earlier_checks": 3693,
    "protected_original_files": 3214,
    "literature_sealed_payloads_checked": 576,
    "database_sha256": "65af93be781d858ea8c7a9a2b3b1515acf799be1ad8e94d2231199c9c31f95f1"
  },
  "kept": [
    "D:/文献",
    "全部已跟踪论文、SI、原图、历史数据库与manifest",
    "现有.venv依赖环境及内部缓存",
    ".git与Git LFS对象存储"
  ],
  "recovery": "字节码可从源文件重建；成功正文有同哈希副本；失败响应可重试；草稿保留正式版本、生成器和输入，不另造重复备份包",
  "notes": [
    "首次检查发现五份错误响应以<head>开头而非<html>；确认其HTML标题结构后才列入清理，未放宽PDF身份核验。"
  ],
  "removed_files": 71,
  "removed_bytes": 47079802,
  "postcheck": {
    "all_checks_passed": true,
    "removed_files_absent": 71,
    "v07_checks": 454,
    "earlier_checks": 3693,
    "protected_original_files": 3214,
    "literature_sealed_payloads_unchanged": 576,
    "workspace_links_valid": 81,
    "tracked_changes_only_expected_entry_docs": [
      "AGENTS.md",
      "README.md",
      "docs/CURRENT_STATE.md",
      "docs/KNOWLEDGE_BASE.md"
    ],
    "credential_findings": 0,
    "database_sha256_unchanged": true,
    "real_model_fits": 0,
    "note": "旧批次entry_docs公共入口为历史快照，本次有明确的入口文档更新；旧outputs和数据库仍逐项通过，不改写旧manifest"
  }
}

File: project_repository.json
{
  "project": "biomass-carbon-supercapacitor-ml",
  "github_owner": "w749026903-coder",
  "repository_name": "biomass-carbon-supercapacitor-ml",
  "intended_visibility": "private",
  "expected_origin": "https://github.com/w749026903-coder/biomass-carbon-supercapacitor-ml.git",
  "sync_policy": "Update docs/PROGRESS.md, commit owned task files, push current branch, and verify the remote commit after each completed project task.",
  "authorized_by_user_on": "2026-10-17",
  "scientific_merge_performed_by_git_setup": false
}

File: 三电极端点扩充_20261018/classification_review_inputs.json (part 1 of 36)
[
  {
    "id": "R005",
    "category": "A",
    "local_pdf": "D:\\文献\\01_优先提取实验数据\\R005_2026_Machine learning applied to the optimization of biomass char-based supercapacitors_ Effect of experi\\正文.pdf",
    "sha256": "7a61f75ff2666ddc82c70b56d6ca253b7f936d61243e0e06f8fc5c5f61ab51fc",
    "in_active_library": true,
    "supplements": [],
    "front": "Machine learning applied to the optimization of biomass char-based \nsupercapacitors: Effect of experimental parameters on \nsupercapacitor performance\nJing Chen\na , b\n, Zhaosheng Yu\na , b , *\n, Jinxi Dong\na , b\n, Wenchang Yue\na , b\n, Xiaoqian Ma\na , b\na\nSchool of Electric Power, South China University of Technology, Guangzhou 510620, China\nb\nGuangdong Province Key Laboratory of Efficient and Clean Energy Utilization, Guangzhou 510620, China\nARTICLE INFO\nKeywords:\nInterpretable machine learning\nSupercapacitor\nExperimental conditions\nTransformer regression\nBiomass char\nABSTRACT\nTo address the optimization issue of experimental parameters during the experimental preparation of biomass \nchar supercapacitors, this study applied six different regression models (four machine learning models and two \ndeep learning models) to predict the specific capacitance of biomass char supercapacitors. The results indicate \nthat the Transformer model performs best in terms of prediction accuracy, with an R\n2 \n(coefficient of determi -\nnation) of 0.9609, an MAE (mean absolute error) of 16.8599, and an RMSE (root mean square error) of 19.4569. \nFurthermore, analysis indicates that among the experimental parameters, the activation temperature exerts the \nmost significant influence on the specific capacitance. The carbonization temperature and carbonization time \nexhibit a strong coupled relationship with the specific capacitance: at low carbonization temperatures, \ncarbonization time shows a positive correlation with specific capacitance, whereas at high carbonization tem -\nperatures, carbonization time correlates negatively with specific capacitance. A high heating rate demonstrates a \nstrong negative correlation with specific capacitance. This study employs regression models to analyze experi -\nmental parameter data, thereby providing novel approaches for optimizing experiments aimed at designing \nsuperior supercapacitors.\n1. Introduction\nAs developed and developing nations progressively implement their \nstrategic objectives of carbon peaking and carbon neutrality, countries \nare gradually reducing their reliance on fossil fuel energy sources, \ndecreasing the share of thermal power capacity, and pursuing greener, \nlower-carbon methods of electricity generation [ 1 ], which has fostered \nthe continuous advancement of renewable energy, with particular \nemphasis on enhancing the utilization of wind and solar power [ 2 ]. \nHowever, unlike thermal and nuclear power these renewable energy \nsources lack the stable power output and easy-to-implement power \nregulation capabilities of generation methods. Their electricity output is \nthus subject to fluctuations due to temporal and spatial factors [ 3 ]. \nConsequently, the integration of green yet intermittent power genera -\ntion methods such as wind and solar energy into the grid gives rise to a \nseries of new grid challenges, including voltage fluctuations, frequency \ninstability, and diminished grid frequency regulation and peak load \nmanagement capabilities [ 4 ]. The construction of energy storage power \nplants (such as supercapacitor energy storage, electrochemical energy \nstorage, pumped hydro storage, thermal energy storage, and.) is one of \nthe most effective methods for addressing these issues [ 5 ].Among these, \nsupercapacitor energy storage stands out as the most promising and \nsought-after energy storage device for grid frequency regulation due to \nits high power density, rapid charge-discharge capabilities, and \nextended cycle life [ 6 ]. The preparation of supercapacitors typically \nemploys char-based materials. Biomass char, as a low-carbon-footprint, \nenvironmentally friendly, and cost-effective carbon-rich material, ex -\nhibits favorable capacitive physicochemical properties, together with \nthe potential of abundant functional groups, and a tunable pore struc -\nture. Consequently, it has been extensively explored for the fabrication \nof high performance supercapacitors [ 7 ].\nHowever, biomass char derived from simple carbonization processes \noften suffers from underdeveloped pore structures, limited functional \ngroups, and suboptimal surface morphologies. As a result, super -\ncapacitors fabricated using such char materials show suboptimal energy \nstorage performance, which hinders their practical application in grid \n* Corresponding author.\nE-mail address: zsyu@scut.edu.cn (Z. Yu). \nContents lists available at ScienceDirect\nElectrochimica Acta\njournal homep age: www.jou rnals.elsev ier.com/ele ctrochimica-a cta\nhttps://doi.org/10.1016/j.electacta.2026.148543\nReceived 27 December 2025; Received in revised form 23 February 2026; Accepted 24 February 2026  \nElectrochimica Acta 558 (2026) 148543 \nAvailable online 24 February 2026 \n0013-4686/© 2026 Elsevier Ltd. All rights are reserved, including those for text and data mining, AI training, and similar technologies. \n\nfrequency regulation [ 8 ]. Over the past decade, scientists have \nemployed a wide array of methods to prepare porous char materials with \nenhanced performance characteristics. These approaches encompass \nadjustments to carbonization temperature, time, and heating rates \nduring biomass carbonization; modifications to activation temperature, \ntime, heating rates, and activator ratios during the activation process; as \nwell as optimization of activators, heteroatoms doping, and metallic \nelements modification [ 9 – 13 ], all these strategies are designed to \nenhance the physicochemical properties of biomass char, thereby \nfabricating high-performance supercapacitors. Xiaodi Han et al. utilized \nchestnut shells as raw material to investigate the effect of varying acti -\nvator ratios on supercapacitor performance. Porous char produced with \nan activator ratio of 4 exhibited a specific capacitance as high as 448 F/g \nunder test conditions of 0.5 A/g [ 14 ]; Sabin Aryal et al., investigated the \neffect of different carbonization temperatures on the specific capaci -\ntance of supercapacitors using Prunus persica (peach) seed stones as raw \nmaterial. At a carbonization temperature of 800 \n◦\nC, they produced \nactivated porous char with the highest specific surface area (788.01 \nm\n2\n/g) and measured a specific capacitance of 299.2 F/g under test \nconditions of 1 A/g [ 15 ]. T. Rajesh Kumar et al., conducted 26 sets of \nexperiments using waste American poplar fruit as feedstock to deter -\nmine optimal parameter combinations. They investigated the influence \nof five experimental parameters — carbonization temperature, activation \ntemperature, activation time, carbonization time, and activator ratio -\n— on supercapacitor performance. The resulting biomass char based \nsupercapacitors exhibited an extraordinarily high specific capacitance of \n423 F/g at 1 A/g [ 16 ]. Owing to the large number of variable experi -\nmental parameters, the substantial workload involved, and the coupled \neffects between these parameters, it is challenging to investigate their \ninterrelationships through individual experiments alone. Consequently, \nresearchers have begun employing alternative methodologies to opti -\nmise the production process of biomass char based supercapacitors. \nMachine learning regression algorithms represent one of the most \nwidely adopted approaches [ 17 ]. These algorithms can process large \nvolumes of complex data, analyse non-linear relationships between data \npoints, and generate models that reflect the intricate relationships be -\ntween input and output data. This enables us to analyse the coupled \nrelationships between factors influencing supercapacitor performance \nthrough these models, thereby establishing more optimal experimental \nmethods for fabricating higher-performance supercapacitors. Ahmed \nEmad-Eldeen et al. utilized a biomass char based supercapacitor dataset \ncomprising 130 samples (encompassing material physicochemical \nproperties and test conditions) to compare the training efficacy of seven \nmachine learning algorithms and eight deep learning algorithms on a \ntest set. The results indicated that machine learning algorithms are more \neffective in the field of supercapacitor performance prediction [ 18 ]. \nPeng Liu et al. compiled experimental data from 669 biomass char based \nEDLCs published between 2017 and 2023, encompassing 14 input fea -\ntures including experimental parameters, pore structure, chemical \ncomposition, and measurement conditions. They employed eight ma -\nchine learning models, including CatBoost, to predict specific capaci -\ntance, with a particular focus on exploring the influence of biomass \nporous char microstructure on specific capacitance [ 19 ]. Yuxuan Sun \net al. collected data on 157 biomass porous char samples prepared using \npotassium salt activators and nitrogen doping (including experimental \nconditions, physicochemical properties, and testing conditions). \nEmploying three machine learning models for training, they revealed \nthat heating rate is the most critical factor influencing the specific \ncapacitance of biomass char, optimized the preparation process for \nbiomass porous char and designed experiments to experimentally vali -\ndate the models [ 20 ]. Although these studies employing machine \nlearning regression algorithms to optimize supercapacitor performance \nhave achieved some progress, the input features in these studies include \nboth experimental variables and pore structure parameters. These two \nfeatures are not mutually independent(the experimental variables can \naffect the pore structure); the coupling effects among parameters \ninevitably influence the final model prediction outcomes, making it \nchallenging to independently reflect the impact of individual experi -\nmental parameters on supercapacitor performance [ 21 ].\nTherefore, in order to independently explore the influence of \nexperimental parameters on the performance of biomass char based \nsupercapacitors, this study selected only seven experimental parameters \nderived from the carbonization and activation processes as input vari -\nables. This limited set of input variables poses a significant challenge for \ntraining a high-performance regression prediction model [ 19 ]. Never -\ntheless, the specific capacitance prediction model trained on such a \ndataset — with high feature independence — can more accurately reflect \nthe influence of each experimental parameter on supercapacitor per -\nformance. This facilitates analysis of the coupling relationships among \nparameters and identification of optimal parameter. Finally, experi -\nments were designed based on the optimized experimental parameters \nobtained from the model to validate the model ’ s outputs and the con -\nclusions of the model analysis. Collectively, this work holds a great \nsignificance for the fabrication of high-performance biomass char based \nsupercapacitors.\n2. Materials and methods\nThe research content of this paper encompasses data collection, \ndatabase establishment, model selection, as well as model training, \nanalysis, and interpretation. This study selected six machine learning \nregression models, covering two major technical directions: deep \nlearning and ensemble learning. Among them, deep learning models \nincluded two neural network architectures: Transformer and Gate \nRecurrent Unit (GRU). Ensemble learning-based models comprised four \nregression models: XGBoost, Random Forest (RF), CatBoost, and \nLightGBM. Three evaluation metrics were employed to assess the pre -\ndictive efficacy of these models for the specific capacitance of biomass \nchar based supercapacitors. The predictive performance of the six \nmodels was compared to identify the optimal model. Finally, the optimal \nmodel was analyzed via three model interpretability methods, exploring \nthe key factors influencing the specific capacitance of biomass char \nbased supercapacitors and their trends of influence. This provides \ntheoretical guidance for the experimental parameter optimisation of \nhigher-performance biomass char based supercapacitors.\n2.1. Data collection and processing\nMachine learning regression tasks require a dataset with sufficient \nsample size and high-quality samples. A sufficiently reliable dataset can \nsignificantly enhance the predictive performance and reliability of the \nmodel [ 22 ]. In this study, all data were collected from relevant literature \non biomass char based supercapacitors published between 2021 and \n2025, Keywords such as ‘pre-carbonization ’ , ‘KOH activation ’ , ‘super -\ncapacitor ’ , and ‘porous char ’ were used to search relevant papers in \nvarious literature search engines(e.g., Web of Science, X-MOL, ELSEV -\nIER). The specific capacitance of biomass char based supercapacitors is \ninfluenced not only by the experimental preparation process but also by \nfactors such as the type of activator employed during activation and the \ntesting conditions applied during testing. Therefore, to ensure consis -\ntency and eliminate confounding variables, all selected samples were \nporous char materials prepared using KOH activation. Testing was \nconducted under a three-electrode configuration with 6 M KOH solution \nas the test electrolyte. The selected data points were all specific capac -\nitances measured at a current density of 1 A/g. As most data related to \nsupercapacitor specific capacitance in the literature were presented as \nimages, the data were digitized and extracted using GetData Graph \nDigitizer 2.22 software and the impact of Graphic digitization noise was \nanalyzed in S1. A total of 144 sample data points were collected from 36 \npapers concerning biomass char based supercapacitors(Table.S7). \nAdditionally, factors potentially affecting the specific capacitance of \nbiomass char based supercapacitors during preparation and testing(such \nJ. Chen et al.                                                                                                                                                                                                                                     Electrochimica Acta 558 (2026) 148543 \n2 \n"
  },
  {
    "id": "R012",
    "category": "A",
    "local_pdf": "D:\\文献\\01_优先提取实验数据\\R012_2023_Oil palm leaf-derived hierarchical porous carbon for “water-in-salt” based supercapacitors_ the effe\\正文.pdf",
    "sha256": "36725af0e05a71f9dfa59571ecb5848f5cafa9b4cdfc1cd1fca591d699370f2c",
    "in_active_library": true,
    "supplements": [
      "D:\\文献\\01_优先提取实验数据\\R012_2023_Oil palm leaf-derived hierarchical porous carbon for “water-in-salt” based supercapacitors_ the effe\\补充材料__B017__RA-013-D3RA03152G-s001.pdf"
    ],
    "front": "Oil palm leaf-derived hierarchical porous carbon\nfor “water-in-salt” based supercapacitors: the\neﬀect of anions (Cl − and TFSI −)i n\nsuperconcentrated conditions †\nArisa Phukhrongthung,a Pawin Iamprasertkun, b Aritsa Bunpheng,b Thanit Saisopa,c\nChakkrit Umpuch, d Channarong Puchongkawarin, d Montree Sawangphruk e\nand Santamon Luanwuthi *a\nThis study investigates the use of a hierarchical porous carbon electrode derived from oil palm leaves in\na “water-in-salt” supercapacitor. The impact of anion identity on the electrical performance of the\ncarbon electrode was also explored. The results show that the prepared carbon had a hierarchical\nporous structure with a high surface area of up to 1840 m\n2 g−1. When a 20 m LiTFSI electrolyte was\nused, the carbon electrode had a speci ﬁc capacitance of 176 F g −1 with a wider potential window of\nabout 2.6 V, whereas the use of a cheaper 20 m LiCl electrolyte showed a higher speci ﬁc capacitance of\n331 F g −1 due to the smaller size of the Cl − anion, which enabled inner capacitance. Therefore, the anion\nidentity has an e ﬀect on the electrochemical performance of porous carbon, and this research\ncontributes to the understanding of using “water-in-salt” electrolytes in carbon-based supercapacitors.\nThe study's ﬁndings provide insights into developing low-cost, high-performance supercapacitors that\ncan operate in a wider voltage range.\n1. Introduction\nSupercapacitors, a class of electrochemical energy storage\ndevices, have attracted tremendous interest due to their high-\npower density (4000 –10 000 W kg\n−1), excellent cycle stability\n(50 000–100 000 cycles), good reversibility and low\nmaintenance.1–4 They have great potential for use in a wide\nrange of applications such as electric vehicles, portable elec-\ntronics and high-power tools. 2,5,6 However, the poor energy\ndensity (1 –10 W h kg −1) of supercapacitors hinders their prac-\ntical applications.3,4,7 Therefore, increasing the energy density of\nsupercapacitors is a key challenge. Principally, the super-\ncapacitor is categorised into double-layer capacitors (EDLCs)\nand pseudocapacitors. EDLC materials generally store energy\nelectrostatically by the adsorption of the ions at the electrode/\nelectrolyte interface, while electrical energy is stored in pseu-\ndocapacitor materials through a faradaic reaction at the surface\n(also refer to the ions intercalation\n8). Although the EDLC\npossess a low energy density compared to the pseudocapacitor,\nit exhibits superior rate capability and cycling stability.\n7,9,10 Still,\nthe performance of the supercapacitor in both categories\nmainly depends on electrode materials and the type of\nelectrolytes.\n7,11\nCarbon-based materials have been promising materials for\nEDLC owing to their large surface area (1000 –3500 m 2 g−1),4,12\ngood electrical conductivity (up to 10 6 Sm −1 depending on the\ncarbon structures), 12–14 and excellent chemical stability. 10,15\nVarious carbonaceous materials such as carbon nanotubes, 16–18\nporous carbon, 19,20 and graphene 21,22 have been intensively\ndeveloped in the past few years. Among these, porous carbon\nshows exceptional characteristics such as high accessible\nsurface area and short di ﬀusion pathways, which could be\nadvantageous for improving the capacitance and rate capability\nof supercapacitors.\n20,23 In general, hierarchical porous carbon\nusually contains at least two kinds of pores; that is mostly\nmicropores (<2 nm) and mesopores (2 –50 nm).\n23 Micropores\nprovide the interface for charge accumulation, while mesopores\nfacilitate ion and electrolyte di ﬀusion.\n23,24 Additionally, the\nporous carbon can be prepared from biomass materials which\nare renewable and low-cost. Numerous types of biomass such as\naDepartment of Industrial Engineering, Faculty of Engineering, Ubon Ratchathani\nUniversity, Ubon Ratchathani, 34190, Thailand. E-mail: santamon.l@ubu.ac.th; Tel:\n+66 935397469\nbSchool of Bio-Chemical Engineering and Technology, Sirindhorn International\nInstitute of Technology, Thammasat University, Pathum Thani, 12120, Thailand\ncDepartment of Applied Physics, Faculty of Sciences and Liberal Arts, Rajamangala\nUniversity of Technology Isan, Nakhon Ratchasima, 30000, Thailand\ndDepartment of Chemical Engineering, Faculty of Engineering, Ubon Ratchathani\nUniversity, Ubon Ratchathani, 34190, Thailand\neSchool of Energy Science and Engineering, Vidyasirimedhi Institute of Science and\nTechnology, Rayong, 21210, Thailand\n† Electronic supplementary information (ESI) available. See DOI:\nhttps://doi.org/10.1039/d3ra03152g\nCite this: RSC Adv.,2 0 2 3 ,13, 24432\nReceived 12th May 2023\nAccepted 9th August 2023\nDOI: 10.1039/d3ra03152g\nrsc.li/rsc-advances\n24432 | RSC Adv.,2 0 2 3 ,13, 24432–24444 © 2023 The Author(s). Published by the Royal Society of Chemistry\nRSC Advances\nPAPER\n\npeanut bran, 25 corncob,26 lotus seedpods, 27 pea skin, 28 Hout-\ntuynia,29 bamboo,30 water hyacinth leaves, 20 walnut shell, 31\norange peels,32 etc. are used as carbon precursors for producing\nporous carbon. The speci c area of the carbon prepared from\nthese biomass materials is ca. 700–1650 m2 g−1.20,25–32 However,\nthese biomass materials are not vastly available in Southeast\nAsia and do not potentially create an economic valorisation.\nAlso, the carbon synthesis is performed at high temperatures\n(700–1000 °C). Thus, searching for feasible biomass which is\ncheap, easily accessible and obtained from economic plants is\nnecessary.\nOil palm is one of the economic plants in Southeast Asia. The\noil palm plantation generates great quantities of waste, espe-\ncially oil palm leaves; they are discarded on the land and\nsometimes burned in the agricultural area. In Thailand, more\nthan 10 million tons of oil palm leaves per year have not been\nutilised.\n33 The oil palm leaves are rich in lignocellulose and can\nbe used as a carbon source for the synthesis of porous\ncarbons.34 Hence, it has a great potential to increase the value of\nthe oil palm leaves by using them as carbon precursors in this\nwork. Also, in previous studies, the carbon materials were\nmostly prepared via a step of high-temperature carbonisation\n(1000–1400 °C). This method is a high energy-consuming and\ncost-ineﬀective. An alternative approach such as hydrothermal\ncarbonisation (HTC) has been employed in this work to syn-\nthesise the carbon since HTC is facile and has low energy\nconsumption; it operates at medium temperature (160 –250 °C)\nand uses water as a reaction medium.\n35,36\nYet, another simple approach to improving the energy\ndensity of supercapacitors is the use of appropriate electrolytes.\nHigh-voltage organic electrolytes are widely used for increasing\nenergy density.\n37–39 However, they are toxic, highly ammable\nand volatile. 7 These problems can be addressed by employing\nan aqueous electrolyte. Although aqueous electrolyte is non-\nammable and environmentally feasible, 40 the working\nvoltage is limited by the water splitting reaction at around\n1.23 V.\n41 The trendy superconcentrated electrolytes, so-called\n“water-in-salt” (WIS) electrolytes, have been studied to tackle\nthe limited voltage of aqueous electrolytes. The WIS electrolyte\nwas rst introduced by Suo et al.\n42 Superconcentrated lithium\nbis(triuoromethanesulfonyl) imide (LiTFSI) was used as an\nelectrolyte for lithium-ion batteries, thereby the stability voltage\nwindow can be expanded to 3.0 V. In such a high concentration\ncondition, the hydrogen and oxygen evolution reactions are\nsuppressed due to small numbers of free water molecules.\n42,43\nMoreover, the reduction of the H 2O/Li+ molar ratio strongly\naﬀects the solvation structure of the electrolyte.44 The concept of\nthe WIS electrolyte was also applied to supercapacitors by\nB´elanger's and many research groups to enhance energy\ndensity.\n45–48 For instance, Hasegawa et al. prepared carbon\nmonolith-based supercapacitors with 5 M LiTFSI. The\nsymmetric supercapacitor can operate at 2.4 V and deliver an\nenergy density of 24 W h kg\n−1.47 Other high solubility salts such\nas sodium perchlorate (NaClO 4),49 potassium uoride (KF), 50\nsodium nitrate (NaNO 3)51 and lithium chloride (LiCl) 52 could\nalso act as WIS electrolytes. The use of superconcentrated\nNaClO\n4 in supercapacitors, for example, could expand the\nvoltage window up to 2.30 V. 49 Therefore, WIS electrolytes have\nbeen an interesting electrolyte choice for employing in porous\ncarbon-based aqueous supercapacitors. To our best knowledge,\nhierarchical porous carbon prepared from oil palm leaves and\napplied as an electrode in WIS based supercapacitor have not\nbeen reported before. The e ﬀect of porous carbon properties\nand the types of salt on the performance of the aqueous\nsupercapacitors is rarely discussed.\nIn this work, oil palm leaf-derived hierarchical porous\ncarbon was prepared using hydrothermal carbonisation\ncoupled with KOH activation (Fig. 1). The weight ratio of KOH/\ncarbon was varied in order to modify the porosity of the\ncarbons. The obtained carbon successfully possessed a devel-\noped structure with ultrahigh porosity containing numerous\nmicropores and mesopores. The oil palm leaf-derived hierar-\nchical porous carbon demonstrated an extremely high speci c\nsurface area of up to 1928.85 m\n2 g−1. The electrochemical\nperformance of the porous carbon-based supercapacitors was\nstudied in two di ﬀerent types (anions) of water-in-salt electro-\nlytes (LiTFSI and LiCl). With the use of the appropriated WIS\nelectrolyte, the potential window of the supercapacitors was\nexpanded to 2.6 V (20 m LiTFSI). However, the oil palm leaf-\nderived hierarchical porous carbon showed the highest\nspecic capacitance of 331.40 F g\n−1 with the window voltage of\n1.9 V when using 20 m LiCl as the electrolyte. These results\ndemonstrated the in uence of the concentrated anions on the\nelectrochemical performance of the porous carbon electrode.\nHence, such excellent capacitive performance con rms the\npotential to use oil palm-derived porous carbon as an e ﬀective\nelectrode in high-voltage aqueous supercapacitors.\n2. Experimental section\n2.1. Materials and chemicals\nOil palm leaves (containing 7% of ashes which are 5.91% of Si,\n0.45% of Ca, and 0.36% of Mg, Fig. S1 †) were collected from\na local plantation in Nakhon Ratchasima, Thailand. All the\nchemicals were analytical grade and used without further\npurication. Potassium hydroxide (KOH, 85%) was purchased\nfrom LobaChemie. Nitric acid (HNO\n3, 69.0%), ethyl alcohol\n(C2H5OH, 99.9%) and hydrochloric acid (HCl, 37%) were\npurchased from J.T.Baker, Reagents Duksan and Merck,\nrespectively. Carbon black Super P (99.9%), polyvinylidene\nuoride (PVDF) and 1-methyl-2-pyrrolidone (C\n5H9NO or NMP,\n99.5%) applied for electrode preparation were purchased from\nAlfar Aesar, Sigma Aldrich and QReC, respectively. Lithium\ntriuoromethanesulfonyl (LiTFSI, $99.0%) and lithium chlo-\nride (LiCl, 99.99%) from KEMAUS were used as electrolytes for\nthe electrochemical supercapacitor study.\n2.2. Synthesis of carbon materials\n2.2.1. Pre-treatment of oil palm leaves. In order to remove\nunwanted impurities, oil palm leaves were soaked in 1 M HNO\n3\nfor 1 h before being washed with deionized (DI) water until its\npH stables at around 7. The clean oil palm leaves were then\ndried in an oven (Memmert, Germany, UN30) at 105 °C for 4 h.\n© 2023 The Author(s). Published by the Royal Society of Chemistry RSC Adv.,2 0 2 3 ,13,2 4 4 3 2–24444 | 24433\nPaper RSC Advances"
  },
  {
    "id": "R013",
    "category": "A",
    "local_pdf": "D:\\文献\\01_优先提取实验数据\\R013_2025_Supercapacitor Performance of Activated Carbon from Eucommia Ulmoides Oliver Wood Optimized by the A\\正文.pdf",
    "sha256": "f0b7781603de2b1e49d7e5c9ae0c2399a376788d5664755c034a9da9afc11329",
    "in_active_library": true,
    "supplements": [],
    "front": "Supercapacitor Performance of Activated Carbon from Eucommia\nUlmoides Oliver Wood Optimized by the Activation Method\nHaitao Song,\n⊥\nQiang Qu,\n⊥\nZhuangzhuang Yang, Yanrong Zhang, Ling Qiu, Yibo Zhao, Chenguang Li,\nMingqiang Zhu,* and Xuanmin Yang*\nCite This: ACS Omega 2025, 10, 15368−15380\n Read Online\nACCESS\nMetrics & More\n Article Recommendations\nABSTRACT: Amid the growing demand for sustainable energy\nstorage, biomass-derived porous carbons have emerged as eco-\nfriendly alternatives to conventional electrode materials. This study\nshows that activated carbon prepared by one-step activation\nexhibits an enhanced specific surface area and pore volume. The\noptimum parameter for ameliorating the structural and electro-\nchemical properties is 60 min of microwave heating. The specific\nsurface area, pore volume, and mesopore volume of the resulting\nactivated carbon (EUAC1−60) achieve 1589.0 m\n2\n/g, 0.82 cm\n3\n/g,\nand 0.28 cm\n3\n/g, respectively. EUAC1−60 exhibits an exceptional\ndefect degree with an I\nD\n/I\nG\nvalue of 0.92 and can provide ample\nactive sites for ion storage. The electrochemical investigation shows that the EUAC1−60 electrode has the highest specific\ncapacitance of 232.92 F/g at a current density of 0.2 A/g. In addition, continuous cycling performance at a current density of 1 A/g\nvalidates its exceptional stability with capacitance retention of 89.90% and Coulombic efficiency of 117.21% after 10,000 cycles. The\nzinc ion hybrid supercapacitor with the EUAC1−60 cathode and Zn foil anode displayed an excellent energy density performance of\n95.58 W h/kg at a power density of 64,800 W/kg. This research presents an innovative approach to the fabrication of high-\nperformance activated carbon electrode materials from Eucommia Ulmoides Oliver, demonstrating its promising potential in\nsupercapacitor applications.\n1. INTRODUCTION\nGiven the pressing global need for energy, dwindling fossil fuel\nreserves, and deteriorating environmental conditions, consid-\nerable attention should be given to enhancing the efficiency of\nenergy storage and conversion apparatus.\n1\nAmong the various\nenergy storage devices available, rechargeable batteries (e.g.,\nnickel metal hydride batteries and lithium ion batteries),\nconventional capacitors, and supercapacitors comprise the\nthree primary categories. While rechargeable batteries\ncommonly exhibit high energy density, their inferior power\ndensity and limited life prevent them from meeting the\nrequirements for high power output and fast charging/\ndischarging scenarios. Conventional capacitors, by contrast,\nwere unable to satisfy the practical requirements due to their\nsignificantly low energy density.\n2\nSupercapacitors, in contrast,\nare swiftly evolving into potential energy storage technologies\nand are attracting considerable interest. These devices exhibit\nrapid charge−discharge velocity, exceptional circulation\nstability, and the ability to bridge the gap\n3\nbetween high-\nenergy density cells\n4\nand traditional power density capacitors,\n5\nrendering them applicable in a broad array of sectors,\nencompassing telecommunications gear, hybrid vehicles,\n6\nsmart grids, high-speed rail,\n7\nand spacecraft.\n8\nAs a fundamental\nelement of supercapacitors, electrode materials play a pivotal\nrole and directly influence the electrochemical behavior of\nsupercapacitors. Nevertheless, the exploration of novel\nelectrode materials exhibiting superior performance, eco-\nfriendly attributes, and low cost is an imperative issue to be\naddressed, which has considerably impeded the industrial\ndevelopment of supercapacitor devices.\n9\nIn the context of supercapacitor applications, an optimal\nelectrode material is required to possess an appreciable specific\nsurface area to absorb more electrolyte ions and augment its\nelectrochemical functionality. Furthermore, the electrode\nmaterial must also exhibit superior conductivity and rapid\ncharge−discharge efficiency within a short duration. In light of\nthese prerequisites, porous carbon, due to its adjustable\nmorphology and superior conductivity, is deemed a promising\nsupercapacitor electrode material.\n10\nCarbon-based electrode\nReceived: December 23, 2024\nRevised: February 24, 2025\nAccepted: March 28, 2025\nPublished: April 10, 2025\nArticlehttp://pubs.acs.org/journal/acsodf\n© 2025 The Authors. Published by\nAmerican Chemical Society\n15368\nhttps://doi.org/10.1021/acsomega.4c11529\nACS Omega 2025, 10, 15368−15380\nThis article is licensed under CC-BY-NC-ND 4.0\n\nmaterials include graphene,\n11\ncarbon nanotubes,\n12\ncarbon\nnanofibers,\n13\netc. Nonetheless, the intricate fabrication\nprocedure and high costs have hindered their industrial\napplication. On the contrary, biomass-derived activated carbon\nhas emerged as a promising candidate for supercapacitor\nelectrode composites due to its renewability,\n14\nsubstantial\nspecific surface area,\n15\nexceptional electrochemical durability,\n16\nand superior conductivity.\n17\nPrior investigations have achieved\nconsiderable advancements in constructing porous carbon\nmaterials derived from diverse biomass resources such as\nbamboo, olive tree pruning residues, and hazelnut shell, among\nothers.\n18−20\nNotably, activation and carbonization procedures\nused to develop electrodes using biomass feedstock can induce\nunique porous and layered pseudo graphite wall morpholo-\ngies.\n21\nHowever, activated carbon used in supercapacitor\nelectrodes should provide ample room for ion storage by\nmicropores and a well-developed pathway for ion transfer by\nmesopores.\n22\nTherefore, the carbon electrodes should possess\nan optimal pore distribution, which can be achieved by\noptimizing the preparation and activation process.\nH\n3\nPO\n4\nis commonly used as an activator due to its ability to\ncreate activated carbon materials with an abundance of\nmicropores and mesopores.\n23\nThe choice of H\n3\nPO\n4\nwas\nstrategically guided by its multifaceted advantages in\nsustainability, pore structure engineering, and electrochemical\nfunctionality. Unlike conventional alkaline activators (e.g.,\nKOH) or metal salts (e.g., ZnCl\n2\n), H\n3\nPO\n4\nprovides an\nenvironmentally benign activation pathway with minimal\ngeneration of corrosive byproducts, aligning with green\nchemistry principles while reducing postprocessing haz-\nards.\n24,25\nIts unique activation mechanism, involving dehy-\ndration and cross-linking reactions at moderate temperatures\n(≤500 °C), enables the simultaneous development of a\nhierarchical pore architecture: microporous domains to\nmaximize charge storage capacity and mesoporous channels\nto facilitate rapid ion diffusion, thereby synergistically\nenhancing both specific capacitance and rate perform-\nance.\n26−28\nFurthermore, the phosphorus-containing functional\ngroups (e.g., C−O−PO\n3\n) introduced during H\n3\nPO\n4\nactivation\nnot only improve interfacial wettability for efficient electrolyte\npenetration but also contribute to pseudocapacitance through\nreversible redox reactions.\n29\nThe activating process is divided\ninto one-step and two-step activation.\n30\nDuring one-step\nactivation, biomass is impregnated with the activator prior to\nthe carbonization process. The activator interacts directly with\nbiomass by cleaving the aryl ether bonds. Concurrently, gas\nrelease is accelerated by dehydration and condensation\nmechanisms associated with hydrolyzed glycosidic bonds\npresent in hemicellulose and cellulose.\n31\nIn addition,\nphosphate and polyphosphate moieties are formed by H\n3\nPO\n4\nconjugation with organic components within the biomass\nsource, which subsequently facilitates the expansion of the\nprecursor into the porous structure.\n32\nAlternatively, a two-step\nactivation procedure involves carbonization and subsequent\nimpregnation in the activator, followed by activation at an\nelevated temperature to produce activated carbon. Throughout\nthe two-step activation protocol, pyrolysis results in the release\nof volatile components and facilitates the production of pores\nwithin activated carbon. However, certain tar constituents\npartially block the developed pores. The physicochemical\ncharacteristics of activated carbon generated by one-step versus\ntwo-step activation may show considerable differences,\npotentially affecting supercapacitors’ performance. However,\nsystematic investigations of the effects of these two methods on\nthe physical and chemical properties of activated carbon are\nrarely conducted.\nEucommia Ulmoides Oliver (EUO) stands as a significant\neconomic tree species exclusively found in China. The\ncultivated area of this species covers over 95% of the\nworldwide EUO resources, yielding substantial annual biomass\nassets.\n33\nHowever, improper use of these biomass resources\ncan lead to serious resource wastage and environmental\ncontamination dilemmas. Hence, there is a growing need to\nconvert EUO wood into value-added products. Research\nefforts have been devoted to harnessing EUO wood as a\nsustainable precursor for high-performance supercapacitor\nelectrodes, with a particular focus on structural and process\noptimization strategies. These endeavors encompass systematic\ninvestigations into pore structure engineering of biomass-\nderived activated carbons,\n34\ncomparative analyses of thermal\nactivation methodologies,\n35,36\nand mechanistic studies of\nH\n3\nPO\n4\n-mediated activation protocols.\n37\nHowever, critical\nknowledge gaps persist regarding the fundamental differences\nbetween one- and two-step activation approaches in governing\nthe hierarchical porosity and charge storage behavior of EUO\nwood-derived carbons. A systematic understanding remains\nessential for rational design of biomass-based electrodes with\ntailored energy-power characteristics.\nIn this study, we have developed a method using both one-\nand two-step activation procedures with H\n3\nPO\n4\nas a chemical\nactivator to manufacture EUO activated carbon. The optimal\nactivation technique (one-step or two-step activation) is\nselected based on the distinct pore structure of the activated\ncarbon, and microwave heating technology is used to\ninvestigate the effects of heating time on the pore architecture\ncharacteristics of the activated carbon. By contrasting the\nstructural differences between activated carbon and biochar,\nthe intrinsic correlations between the structural properties of\nactivated carbon and its electrochemical performance are\nunveiled. In a three-electrode system, the electrochemical\nperformance of EUO activated carbon is evaluated using cyclic\nvoltammetry (CV), galvanostatic charge−discharge [galvano-\nstatic charge/discharge (GCD)], and electrochemical impe-\ndance spectroscopy (EIS), and key metrics such as specific\ncapacitance, capacitance retention, Coulombic efficiency, and\nenergy density of the activated carbon electrode material are\nobtained. This work initiates a sustainable strategy to\ntransform underutilized EUO wood biomass into hierarchically\nporous carbons through H\n3\nPO\n4\n-microwave synergy, offering a\ndual advantage of coefficient fabrication and remarkable energy\nstorage performance. Our findings not only advance the\nrational design of biomass-derived supercapacitor electrodes\nbut also establish a model for converting agricultural forestry\nresidues into high-value carbon materials for next-generation\nenergy devices.\n2. EXPERIMENTAL SECTION\n2.1. Materials. The EUO wood used for this study was\nsourced from Yangling City, Shaanxi Province, China. The\nbark and foliage are carefully removed and subjected to a\ndrying procedure at 105 °C for 24 h. The dried wood is then\nprocessed into a wood meal (40−60 mesh sizes). H\n3\nPO\n4\nof\nanalytical purity (99.90%) was purchased from Energy Co.,\nLtd. (Shanghai, China).\n2.2. Preparation of Carbon Material via Microwave\nHeating. 6.00 g portion of feedstock is transferred to a 900 W\nACS Omega http://pubs.acs.org/journal/acsodf Article\nhttps://doi.org/10.1021/acsomega.4c11529\nACS Omega 2025, 10, 15368−15380\n15369"
  },
  {
    "id": "R017",
    "category": "A",
    "local_pdf": "D:\\文献\\01_优先提取实验数据\\R017_2023_Biomass-derived nanostructured carbon materials for high-performance supercapacitor electrodes\\正文.pdf",
    "sha256": "af477c5c9e6bc59be635d6a4c849b26a70c40a684831960cdc1d0bb81f579237",
    "in_active_library": true,
    "supplements": [],
