Repository: w749026903-coder/biomass-carbon-supercapacitor-ml

# 生物质碳超级电容器：循环稳定性与机器学习

第77轮已核对用户补交的两篇正文。绿茶 GKN8（BET 1,680 m²/g）1,000圈：冻结模型 96.08%，作者 99.4%，低估 3.32 个百分点；沿用早期末值约99.39%。样品核对时已读到间接线索，列额外诊断。水黄皮约93.01%来自5,000圈对称双电极器件，单列。严格独立已评分仍1篇，旧模型保留，持续目标仍暂停。 [本轮一页结果](保持率达标研究_v3_主线与近优组合_20261030/第七十七轮_两篇正文与绿茶高BET核查_20261118/两篇正文核查与预测.html)。下一步优先补同工况1,000圈独立来源，同时锁定模型与末值对照。


2026-11-18 第 76 轮后按用户条件暂停目标。莲茎碳补成 7 个前 20% 测点与一条开发输入，60 次固定拟合完成，0 失败／警告。同一旧 20 条的第 67 轮候选 MAE 1.873→1.908 pp，R² 0.8959→0.8940，保留原模型。当前保留 R² 距 0.95 约 0.0541，独立已评分 1 篇、独立 R² 不可估、正式验收 0。下一步先补原始曲线／数值表及受限访问正文，再共同决定接续。 [本轮结果与方向判断](保持率达标研究_v3_主线与近优组合_20261030/第七十六轮_莲茎补证与同批增量对照_20261118/README.md)。

File: 三电极端点扩充_20261018/manual_endpoint_reviews.json
[
  {
    "source_tag": "B_R013",
    "sample": "EUAC1-60",
    "cycle_count": 10000,
    "retention_pct": 89.9,
    "retention_relation": "eq",
    "reported_current_A_g": 1,
    "electrolyte": "KOH",
    "concentration_mol_L": 1,
    "locator": "PDF p7; Figure6i/Table comparison; three-electrode method",
    "review_note": "Coulombic efficiency 117.21% is separately reported, never used as retention.",
    "value_kind": "reported",
    "reported_loss_pct": null,
    "system": "3E",
    "cycle_method": "GCD",
    "training_admitted": false,
    "material_identity_finalized": false,
    "current_mass_denominator_finalized": false
  },
  {
    "source_tag": "B_R042",
    "sample": "CGBC",
    "cycle_count": 1000,
    "retention_pct": 64.8,
    "retention_relation": "eq",
    "reported_current_A_g": 1,
    "electrolyte": "KOH",
    "concentration_mol_L": 1,
    "locator": "PDF p1,p8 and methods; pure coffee-carbon control",
    "review_note": "Ni(OH)2 composite retained separately; not included in this carbon endpoint.",
    "value_kind": "reported",
    "reported_loss_pct": null,
    "system": "3E",
    "cycle_method": "GCD",
    "training_admitted": false,
    "material_identity_finalized": false,
    "current_mass_denominator_finalized": false
  },
  {
    "source_tag": "B_R078",
    "sample": "C/600C",
    "cycle_count": 8000,
    "retention_pct": 98.1,
    "retention_relation": "eq",
    "reported_current_A_g": 5,
    "electrolyte": "KOH",
    "concentration_mol_L": 6,
    "locator": "PDF p1 abstract and Fig6b; methods",
    "review_note": "Body says >98%, compatible with the abstract point; keep original wording and unresolved protocol metadata.",
    "value_kind": "reported",
    "reported_loss_pct": null,
    "system": "3E",
    "cycle_method": "GCD",
    "training_admitted": false,
    "material_identity_finalized": false,
    "current_mass_denominator_finalized": false
  },
  {
    "source_tag": "B_R087",
    "sample": "OAC623",
    "cycle_count": 1000,
    "retention_pct": 85.5,
    "retention_relation": "eq",
    "reported_current_A_g": 0.1,
    "electrolyte": "NaOH",
    "concentration_mol_L": 2,
    "locator": "PDF p1,p9 and Fig12; methods",
    "review_note": "",
    "value_kind": "reported",
    "reported_loss_pct": null,
    "system": "3E",
    "cycle_method": "GCD",
    "training_admitted": false,
    "material_identity_finalized": false,
    "current_mass_denominator_finalized": false
  },
  {
    "source_tag": "B_SRC025",
    "sample": "AC3",
    "cycle_count": 10000,
    "retention_pct": 91,
    "retention_relation": "eq",
    "reported_current_A_g": 20,
    "electrolyte": "KOH",
    "concentration_mol_L": 6,
    "locator": "PDF p9 Figure6d; three-electrode method",
    "review_note": "93% is coulombic efficiency, not retention.",
    "value_kind": "reported",
    "reported_loss_pct": null,
    "system": "3E",
    "cycle_method": "GCD",
    "training_admitted": false,
    "material_identity_finalized": false,
    "current_mass_denominator_finalized": false
  },
  {
    "source_tag": "B_SRC121",
    "sample": "DSAC",
    "cycle_count": 2000,
    "retention_pct": 83.3,
    "retention_relation": "eq",
    "reported_current_A_g": 10,
    "electrolyte": "KOH",
    "concentration_mol_L": 1,
    "locator": "PDF p7 Figure6a and electrode methods",
    "review_note": "3 M KOH test is a different experiment; physical-current normalization and voltage reference remain under review.",
    "value_kind": "reported",
    "reported_loss_pct": null,
    "system": "3E",
    "cycle_method": "GCD",
    "training_admitted": false,
    "material_identity_finalized": false,
    "current_mass_denominator_finalized": false
  },
  {
    "source_tag": "EXT_001",
    "sample": "AHPC-850",
    "cycle_count": 10000,
    "retention_pct": 96.3,
    "retention_relation": "eq",
    "reported_current_A_g": 10,
    "electrolyte": "KOH",
    "concentration_mol_L": 6,
    "locator": "P0055/three-electrode method/Fig4d",
    "review_note": "",
    "value_kind": "reported",
    "reported_loss_pct": null,
    "system": "3E",
    "cycle_method": "GCD",
    "training_admitted": false,
    "material_identity_finalized": false,
    "current_mass_denominator_finalized": false
  },
  {
    "source_tag": "EXT_002",
    "sample": "FWCA-4",
    "cycle_count": 10000,
    "retention_pct": 94.1,
    "retention_relation": "eq",
    "reported_current_A_g": null,
    "electrolyte": "KOH",
    "concentration_mol_L": 6,
    "locator": "P0019/Fig7c; methods",
    "review_note": "Cycle current not borrowed from separate capacitance tests.",
    "value_kind": "reported",
    "reported_loss_pct": null,
    "system": "3E",
    "cycle_method": "GCD",
    "training_admitted": false,
    "material_identity_finalized": false,
    "current_mass_denominator_finalized": false
  },
  {
    "source_tag": "EXT_003",
    "sample": "YPAC-1",
    "cycle_count": 10000,
    "retention_pct": 82.26,
    "retention_relation": "eq",
    "reported_current_A_g": null,
    "electrolyte": "KOH",
    "concentration_mol_L": 6,
    "locator": "P0011-P0012/Fig6d",
    "review_note": "Paper calls the working electrode a device in prose; paired with explicit three-electrode methods; cycling current remains unlocated.",
    "value_kind": "reported",
    "reported_loss_pct": null,
    "system": "3E",
    "cycle_method": "GCD",
    "training_admitted": false,
    "material_identity_finalized": false,
    "current_mass_denominator_finalized": false
  },
  {
    "source_tag": "EXT_005",
    "sample": "FRPCK-Urea",
    "cycle_count": 5000,
    "retention_pct": 96.43,
    "retention_relation": "eq",
    "reported_current_A_g": 20,
    "electrolyte": "KOH",
    "concentration_mol_L": 6,
    "locator": "P0009,P0039/Fig4f",
    "review_note": "",
    "value_kind": "reported",
    "reported_loss_pct": null,
    "system": "3E",
    "cycle_method": "GCD",
    "training_admitted": false,
    "material_identity_finalized": false,
    "current_mass_denominator_finalized": false
  },
  {
    "source_tag": "EXT_008",
    "sample": "AHC-CL-TU",
    "cycle_count": 20000,
    "retention_pct": 99.96,
    "retention_relation": "eq",
    "reported_current_A_g": 10,
    "electrolyte": "KOH",
    "concentration_mol_L": 6,
    "locator": "P0015,P0033/Fig7c",
    "review_note": "",
    "value_kind": "reported",
    "reported_loss_pct": null,
    "system": "3E",
    "cycle_method": "GCD",
    "training_admitted": false,
    "material_identity_finalized": false,
    "current_mass_denominator_finalized": false
  },
  {
    "source_tag": "EXT_011",
    "sample": "FPC",
    "cycle_count": 1000,
    "retention_pct": 98.4,
    "retention_relation": "approx",
    "reported_current_A_g": 3,
    "electrolyte": "KOH",
    "concentration_mol_L": 6,
    "locator": "P0021,P0056/Fig6",
    "review_note": "Author explicitly says approximately; preserve approximate relation.",
    "value_kind": "reported",
    "reported_loss_pct": null,
    "system": "3E",
    "cycle_method": "GCD",
    "training_admitted": false,
    "material_identity_finalized": false,
    "current_mass_denominator_finalized": false
  },
  {
    "source_tag": "EXT_013",
    "sample": "CMC-ZnK-800",
    "cycle_count": 5000,
    "retention_pct": 94.3,
    "retention_relation": "eq",
    "reported_current_A_g": 10,
    "electrolyte": "KOH",
    "concentration_mol_L": 6,
    "locator": "P0006,P0031/Fig8d",
    "review_note": "",
    "value_kind": "reported",
    "reported_loss_pct": null,
    "system": "3E",
    "cycle_method": "GCD",
    "training_admitted": false,
    "material_identity_finalized": false,
    "current_mass_denominator_finalized": false
  },
  {
    "source_tag": "EXT_014",
    "sample": "AF-MMTC0",
    "cycle_count": 5000,
    "retention_pct": 98.8,
    "retention_relation": "eq",
    "reported_current_A_g": 10,
    "electrolyte": "KOH",
    "concentration_mol_L": 6,
    "locator": "P0009,P0019/Fig4e",
    "review_note": "Six distinct preparations in one paper; same study_group; the two-electrode Fig5e values are not used.",
    "value_kind": "reported",
    "reported_loss_pct": null,
    "system": "3E",
    "cycle_method": "GCD",
    "training_admitted": false,
    "material_identity_finalized": false,
    "current_mass_denominator_finalized": false
  },
  {
    "source_tag": "EXT_014",
    "sample": "AF-MMTC1",
    "cycle_count": 5000,
    "retention_pct": 97.0,
    "retention_relation": "eq",
    "reported_current_A_g": 10,
    "electrolyte": "KOH",
    "concentration_mol_L": 6,
    "locator": "P0009,P0019/Fig4e",
    "review_note": "Six distinct preparations in one paper; same study_group; the two-electrode Fig5e values are not used.",
    "value_kind": "reported",
    "reported_loss_pct": null,
    "system": "3E",
    "cycle_method": "GCD",
    "training_admitted": false,
    "material_identity_finalized": false,
    "current_mass_denominator_finalized": false
  },
  {
    "source_tag": "EXT_014",
    "sample": "AF-MMTC3",
    "cycle_count": 5000,
    "retention_pct": 96.9,
    "retention_relation": "eq",
    "reported_current_A_g": 10,
    "electrolyte": "KOH",
    "concentration_mol_L": 6,
    "locator": "P0009,P0019/Fig4e",
    "review_note": "Six distinct preparations in one paper; same study_group; the two-electrode Fig5e values are not used.",
    "value_kind": "reported",
    "reported_loss_pct": null,
    "system": "3E",
    "cycle_method": "GCD",
    "training_admitted": false,
    "material_identity_finalized": false,
    "current_mass_denominator_finalized": false
  },
  {
    "source_tag": "EXT_014",
    "sample": "AF-MMTC5",
    "cycle_count": 5000,
    "retention_pct": 98.5,
    "retention_relation": "eq",
    "reported_current_A_g": 10,
    "electrolyte": "KOH",
    "concentration_mol_L": 6,
    "locator": "P0009,P0019/Fig4e",
    "review_note": "Six distinct preparations in one paper; same study_group; the two-electrode Fig5e values are not used.",
    "value_kind": "reported",
    "reported_loss_pct": null,
    "system": "3E",
    "cycle_method": "GCD",
    "training_admitted": false,
    "material_identity_finalized": false,
    "current_mass_denominator_finalized": false
  },
  {
    "source_tag": "EXT_014",
    "sample": "AF-MMTC7",
    "cycle_count": 5000,
    "retention_pct": 98.0,
    "retention_relation": "eq",
    "reported_current_A_g": 10,
    "electrolyte": "KOH",
    "concentration_mol_L": 6,
    "locator": "P0009,P0019/Fig4e",
    "review_note": "Six distinct preparations in one paper; same study_group; the two-electrode Fig5e values are not used.",
    "value_kind": "reported",
    "reported_loss_pct": null,
    "system": "3E",
    "cycle_method": "GCD",
    "training_admitted": false,
    "material_identity_finalized": false,
    "current_mass_denominator_finalized": false
  },
  {
    "source_tag": "EXT_014",
    "sample": "AF-MMTC9",
    "cycle_count": 5000,
    "retention_pct": 97.9,
    "retention_relation": "eq",
    "reported_current_A_g": 10,
    "electrolyte": "KOH",
    "concentration_mol_L": 6,
    "locator": "P0009,P0019/Fig4e",
    "review_note": "Six distinct preparations in one paper; same study_group; the two-electrode Fig5e values are not used.",
    "value_kind": "reported",
    "reported_loss_pct": null,
    "system": "3E",
    "cycle_method": "GCD",
    "training_admitted": false,
    "material_identity_finalized": false,
    "current_mass_denominator_finalized": false
  },
  {
    "source_tag": "EXT_015",
    "sample": "AO-PC",
    "cycle_count": 10000,
    "retention_pct": 97,
    "retention_relation": "eq",
    "reported_current_A_g": 5,
    "electrolyte": "H2SO4",
    "concentration_mol_L": 1,
    "locator": "P0026-P0028/Fig7a; repeated GCD caption",
    "review_note": "",
    "value_kind": "reported",
    "reported_loss_pct": null,
    "system": "3E",
    "cycle_method": "GCD",
    "training_admitted": false,
    "material_identity_finalized": false,
    "current_mass_denominator_finalized": false
  },
  {
    "source_tag": "U002",
    "sample": "OPBNP",
    "cycle_count": 10000,
    "retention_pct": 93.6,
    "retention_relation": "eq",
    "reported_current_A_g": 5,
    "electrolyte": "KOH",
    "concentration_mol_L": 6,
    "locator": "PDF p7,p16-p17/Fig3f",
    "review_note": "Accepted Manuscript; sodium-ion battery cycles and Fig4 device cycles are excluded.",
    "value_kind": "reported",
    "reported_loss_pct": null,
    "system": "3E",
    "cycle_method": "GCD",
    "training_admitted": false,
    "material_identity_finalized": false,
    "current_mass_denominator_finalized": false
  },
  {
    "source_tag": "U002",
    "sample": "OPB",
    "cycle_count": 10000,
    "retention_pct": 88.8,
    "retention_relation": "eq",
    "reported_current_A_g": 5,
    "electrolyte": "KOH",
    "concentration_mol_L": 6,
    "locator": "PDF p7,p16-p17/Fig3f",
    "review_note": "Accepted Manuscript; sodium-ion battery cycles and Fig4 device cycles are excluded.",
    "value_kind": "reported",
    "reported_loss_pct": null,
    "system": "3E",
    "cycle_method": "GCD",
    "training_admitted": false,
    "material_identity_finalized": false,
    "current_mass_denominator_finalized": false
  },
  {
    "source_tag": "U002",
    "sample": "OPNP",
    "cycle_count": 10000,
    "retention_pct": 83.5,
    "retention_relation": "eq",
    "reported_current_A_g": 5,
    "electrolyte": "KOH",
    "concentration_mol_L": 6,
    "locator": "PDF p7,p16-p17/Fig3f",
    "review_note": "Accepted Manuscript; sodium-ion battery cycles and Fig4 device cycles are excluded.",
    "value_kind": "reported",
    "reported_loss_pct": null,
    "system": "3E",
    "cycle_method": "GCD",
    "training_admitted": false,
    "material_identity_finalized": false,
    "current_mass_denominator_finalized": false
  },
  {
    "source_tag": "U002",
    "sample": "OPC",
    "cycle_count": 10000,
    "retention_pct": 76.7,
    "retention_relation": "eq",
    "reported_current_A_g": 5,
    "electrolyte": "KOH",
    "concentration_mol_L": 6,
    "locator": "PDF p7,p16-p17/Fig3f",
    "review_note": "Accepted Manuscript; sodium-ion battery cycles and Fig4 device cycles are excluded.",
    "value_kind": "reported",
    "reported_loss_pct": null,
    "system": "3E",
    "cycle_method": "GCD",
    "training_admitted": false,
    "material_identity_finalized": false,
    "current_mass_denominator_finalized": false
  },
  {
    "source_tag": "U013",
    "sample": "SSC2-0.6",
    "cycle_count": 2000,
    "retention_pct": 93.18,
    "retention_relation": "eq",
    "reported_current_A_g": 5,
    "electrolyte": "KOH",
    "concentration_mol_L": 6,
    "locator": "PDF p8/Fig5f; three-electrode methods",
    "review_note": "",
    "value_kind": "reported",
    "reported_loss_pct": null,
    "system": "3E",
    "cycle_method": "GCD",
    "training_admitted": false,
    "material_identity_finalized": false,
    "current_mass_denominator_finalized": false
  },
  {
    "source_tag": "U016",
    "sample": "KAC-5",
    "cycle_count": 10000,
    "retention_pct": 90.31,
    "retention_relation": "eq",
    "reported_current_A_g": null,
    "electrolyte": "KOH",
    "concentration_mol_L": 6,
    "locator": "PDF p7 Fig4f/p8 methods",
    "review_note": "88.83% belongs to two-electrode device; cycle current remains unlocated.",
    "value_kind": "reported",
    "reported_loss_pct": null,
    "system": "3E",
    "cycle_method": "GCD",
    "training_admitted": false,
    "material_identity_finalized": false,
    "current_mass_denominator_finalized": false
  },
  {
    "source_tag": "U018",
    "sample": "LC/rGO",
    "cycle_count": 10000,
    "retention_pct": 97,
    "retention_relation": "eq",
    "reported_current_A_g": 5,
    "electrolyte": "KOH",
    "concentration_mol_L": 6,
    "locator": "PDF p1-p3 and Fig3/three-electrode section",
    "review_note": "Lignosulfonate/rGO carbon-carbon composite; exact recipe and independence not yet finalized.",
    "value_kind": "reported",
    "reported_loss_pct": null,
    "system": "3E",
    "cycle_method": "GCD",
    "training_admitted": false,
    "material_identity_finalized": false,
    "current_mass_denominator_finalized": false
  },
  {
    "source_tag": "U021",
    "sample": "ACA-US",
    "cycle_count": 2000,
    "retention_pct": 85,
    "retention_relation": "approx",
    "reported_current_A_g": 10,
    "electrolyte": "KOH",
    "concentration_mol_L": 3,
    "locator": "PDF p1,p10 Fig10d; three-electrode methods",
    "review_note": "Author approximately 85%; not a precise 85.000% label.",
    "value_kind": "reported",
    "reported_loss_pct": null,
    "system": "3E",
    "cycle_method": "GCD",
    "training_admitted": false,
    "material_identity_finalized": false,
    "current_mass_denominator_finalized": false
  },
  {
    "source_tag": "U024",
    "sample": "ALPC-800",
    "cycle_count": 2000,
    "retention_pct": 100,
    "retention_relation": "eq",
    "reported_current_A_g": 10,
    "electrolyte": "H2SO4",
    "concentration_mol_L": 0.5,
    "locator": "PDF p10/Fig8c,three-electrode acid paragraph",
    "review_note": "Neutral-electrolyte test below is separate; device91%/6000 cycles not included.",
    "value_kind": "reported",
    "reported_loss_pct": null,
    "system": "3E",
    "cycle_method": "GCD",
    "training_admitted": false,
    "material_identity_finalized": false,
    "current_mass_denominator_finalized": false
  },
  {
    "source_tag": "U024",
    "sample": "ALPC-800",
    "cycle_count": 2000,
    "retention_pct": 100,
    "retention_relation": "eq",
    "reported_current_A_g": 10,
    "electrolyte": "Na2SO4",
    "concentration_mol_L": 0.5,
    "locator": "PDF p10/Fig8c,three-electrode neutral paragraph",
    "review_note": "",
    "value_kind": "reported",
    "reported_loss_pct": null,
    "system": "3E",
    "cycle_method": "GCD",
    "training_admitted": false,
    "material_identity_finalized": false,
    "current_mass_denominator_finalized": false
  },
  {
    "source_tag": "PMC12794195",
    "sample": "MHDHPC-600",
    "cycle_count": 20000,
    "retention_pct": 100,
    "retention_relation": "eq",
    "reported_current_A_g": 20,
    "electrolyte": "KOH",
    "concentration_mol_L": 6,
    "locator": "P0017,P0019/Fig4f",
    "review_note": "Device performance is in a later Fig5 section.",
    "value_kind": "reported",
    "reported_loss_pct": null,
    "system": "3E",
    "cycle_method": "GCD",
    "training_admitted": false,
    "material_identity_finalized": false,
    "current_mass_denominator_finalized": false
  },
  {
    "source_tag": "PMC12175059",
    "sample": "NAPC-650-4",
    "cycle_count": 10000,
    "retention_pct": 87.65,
    "retention_relation": "eq",
    "reported_current_A_g": 10,
    "electrolyte": "KOH",
    "concentration_mol_L": 6,
    "locator": "Three-electrode section and cycling figure; conclusion P0040",
    "review_note": "Mixed diaper-derived precursor; preserve mixed-feedstock flag; not finalized for a pure-biomass training scope.",
    "value_kind": "reported",
    "reported_loss_pct": null,
    "system": "3E",
    "cycle_method": "GCD",
    "training_admitted": false,
    "material_identity_finalized": false,
    "current_mass_denominator_finalized": false
  },
  {
    "source_tag": "PMC10056672",
    "sample": "WET-1",
    "cycle_count": 5000,
    "retention_pct": 94.4,
    "retention_relation": "eq",
    "reported_current_A_g": 5,
    "electrolyte": "KOH",
    "concentration_mol_L": 6,
    "locator": "P0014,P0053/Fig8",
    "review_note": "",
    "value_kind": "reported",
    "reported_loss_pct": null,
    "system": "3E",
    "cycle_method": "GCD",
    "training_admitted": false,
    "material_identity_finalized": false,
    "current_mass_denominator_finalized": false
  },
  {
    "source_tag": "PMC10056672",
    "sample": "DRY-1",
    "cycle_count": 5000,
    "retention_pct": 97.8,
    "retention_relation": "eq",
    "reported_current_A_g": 5,
    "electrolyte": "KOH",
    "concentration_mol_L": 6,
    "locator": "P0014,P0053/Fig8",
    "review_note": "",
    "value_kind": "reported",
    "reported_loss_pct": null,
    "system": "3E",
    "cycle_method": "GCD",
    "training_admitted": false,
    "material_identity_finalized": false,
    "current_mass_denominator_finalized": false
  },
  {
    "source_tag": "PMC10759806",
    "sample": "CA-AA",
    "cycle_count": 5000,
    "retention_pct": 102,
    "retention_relation": "eq",
    "reported_current_A_g": 1,
    "electrolyte": "H2SO4",
    "concentration_mol_L": 1,
    "locator": "P0012,P0037-P0040/Fig7a",
    "review_note": "Only explicitly reported CA-AA endpoint is counted; other curves are not assigned invented numeric values.",
    "value_kind": "reported",
    "reported_loss_pct": null,
    "system": "3E",
    "cycle_method": "GCD",
    "training_admitted": false,
    "material_identity_finalized": false,
    "current_mass_denominator_finalized": false
  },
  {
    "source_tag": "PMC10869866",
    "sample": "AC-500C",
    "cycle_count": 1000,
    "retention_pct": 90.3,
    "retention_relation": "eq",
    "reported_current_A_g": 3,
    "electrolyte": "KOH",
    "concentration_mol_L": 6,
    "locator": "P0035,P0118-P0121/Fig10a",
    "review_note": "Author reports percentage loss, retention calculated transparently as 100-loss. Conflicting AC-400C values are excluded.",
    "value_kind": "loss_complement",
    "reported_loss_pct": 9.7,
    "system": "3E",
    "cycle_method": "GCD",
    "training_admitted": false,
    "material_identity_finalized": false,
    "current_mass_denominator_finalized": false
  },
  {
    "source_tag": "PMC10869866",
    "sample": "AC-600C",
    "cycle_count": 1000,
    "retention_pct": 76.4,
    "retention_relation": "eq",
    "reported_current_A_g": 3,
    "electrolyte": "KOH",
    "concentration_mol_L": 6,
    "locator": "P0035,P0118-P0121/Fig10a",
    "review_note": "Author reports percentage loss, retention calculated transparently as 100-loss. Conflicting AC-400C values are excluded.",
    "value_kind": "loss_complement",
    "reported_loss_pct": 23.6,
    "system": "3E",
    "cycle_method": "GCD",
    "training_admitted": false,
    "material_identity_finalized": false,
    "current_mass_denominator_finalized": false
  },
  {
    "source_tag": "PMC10869866",
    "sample": "AC-700C",
    "cycle_count": 1000,
    "retention_pct": 59.2,
    "retention_relation": "eq",
    "reported_current_A_g": 3,
    "electrolyte": "KOH",
    "concentration_mol_L": 6,
    "locator": "P0035,P0118-P0121/Fig10a",
    "review_note": "Author reports percentage loss, retention calculated transparently as 100-loss. Conflicting AC-400C values are excluded.",
    "value_kind": "loss_complement",
    "reported_loss_pct": 40.8,
    "system": "3E",
    "cycle_method": "GCD",
    "training_admitted": false,
    "material_identity_finalized": false,
    "current_mass_denominator_finalized": false
  },
  {
    "source_tag": "PMC13400085",
    "sample": "AC_rice_straw",
    "cycle_count": 10000,
    "retention_pct": 83.54,
    "retention_relation": "eq",
    "reported_current_A_g": 5,
    "electrolyte": "H2SO4",
    "concentration_mol_L": 1,
    "locator": "P0029,P0041/Fig7C-E",
    "review_note": "Pure rice-straw carbon control only; ZnO and AC-ZnO composite not counted; cycle current 5 A/g explicitly in Fig7 caption.",
    "value_kind": "reported",
    "reported_loss_pct": null,
    "system": "3E",
    "cycle_method": "GCD",
    "training_admitted": false,
    "material_identity_finalized": false,
    "current_mass_denominator_finalized": false
  },
  {
    "source_tag": "PMC9738515",
    "sample": "MGCs-2",
    "cycle_count": 10000,
    "retention_pct": 96,
    "retention_relation": "eq",
    "reported_current_A_g": 5,
    "electrolyte": "KOH",
    "concentration_mol_L": 6,
    "locator": "P0007,P0029-P0034/three-electrode cycling",
    "review_note": "Symmetric device section follows the three-electrode comparison; Cycling current 5 A/g explicitly in Fig5f and P0029.",
    "value_kind": "reported",
    "reported_loss_pct": null,
    "system": "3E",
    "cycle_method": "GCD",
    "training_admitted": false,
    "material_identity_finalized": false,
    "current_mass_denominator_finalized": false
  },
  {
    "source_tag": "PMC9033565",
    "sample": "LLC",
    "cycle_count": 5000,
    "retention_pct": 96.5,
    "retention_relation": "eq",
    "reported_current_A_g": null,
    "electrolyte": "KOH",
    "concentration_mol_L": 6,
    "locator": "P0008,P0020-P0021/Fig5f",
    "review_note": "Cycling current is 1 mA/cm2; preserve areal unit; do not convert to A/g.",
    "value_kind": "reported",
    "reported_loss_pct": null,
    "system": "3E",
    "cycle_method": "GCD",
    "training_admitted": false,
    "material_identity_finalized": false,
    "current_mass_denominator_finalized": false
  },
  {
    "source_tag": "PMC6843703",
    "sample": "WW-KOH9",
    "cycle_count": 5000,
    "retention_pct": 94,
    "retention_relation": "approx",
    "reported_current_A_g": 5,
    "electrolyte": "KOH",
    "concentration_mol_L": 6,
    "locator": "P0029/Fig7d; methods P0039",
    "review_note": "",
    "value_kind": "reported",
    "reported_loss_pct": null,
    "system": "3E",
    "cycle_method": "GCD",
    "training_admitted": false,
    "material_identity_finalized": false,
    "current_mass_denominator_finalized": false
  },
  {
    "source_tag": "PMC8838214",
    "sample": "TCZn-800",
    "cycle_count": 3000,
    "retention_pct": 94.83,
    "retention_relation": "approx",
    "reported_current_A_g": null,
    "electrolyte": "KOH",
    "concentration_mol_L": 6,
    "locator": "P0017,P0020/Fig7",
    "review_note": "Author says about; unknown cycling current is kept null.",
    "value_kind": "reported",
    "reported_loss_pct": null,
    "system": "3E",
    "cycle_method": "GCD",
    "training_admitted": false,
    "material_identity_finalized": false,
    "current_mass_denominator_finalized": false
  },
  {
    "source_tag": "PMC8912637",
    "sample": "SD-AC",
    "cycle_count": 10000,
    "retention_pct": 87.03,
    "retention_relation": "eq",
    "reported_current_A_g": 10,
    "electrolyte": "KOH",
    "concentration_mol_L": 6,
    "locator": "P0030-P0031/Fig6e; three-electrode caption",
    "review_note": "Two-electrode Fig7e about80% is separate.",
    "value_kind": "reported",
    "reported_loss_pct": null,
    "system": "3E",
    "cycle_method": "GCD",
    "training_admitted": false,
    "material_identity_finalized": false,
    "current_mass_denominator_finalized": false
  },
  {
    "source_tag": "PMC8585355",
    "sample": "BTC-613",
    "cycle_count": 2000,
    "retention_pct": 98.8,
    "retention_relation": "eq",
    "reported_current_A_g": 5,
    "electrolyte": "H2SO4",
    "concentration_mol_L": 1,
    "locator": "Abstract/P0003,P0017,P0022/Fig9c",
    "review_note": "Use abstract explicitly stating capacitance; body calls loss energy loss, kept in note.",
    "value_kind": "reported",
    "reported_loss_pct": null,
    "system": "3E",
    "cycle_method": "GCD",
    "training_admitted": false,
    "material_identity_finalized": false,
    "current_mass_denominator_finalized": false
  },
  {
    "source_tag": "PMC8707477",
    "sample": "LTSC_K900",
    "cycle_count": 10000,
    "retention_pct": 99.7,
    "retention_relation": "eq",
    "reported_current_A_g": 50,
    "electrolyte": "H2SO4",
    "concentration_mol_L": 1,
    "locator": "P0033-P0040; three-electrode GCD stability figure",
    "review_note": "Derived only as 100 minus reported0.3% loss; cycling current 50 A/g explicitly in Fig8a caption.",
    "value_kind": "loss_complement",
    "reported_loss_pct": 0.3,
    "system": "3E",
    "cycle_method": "GCD",
    "training_admitted": false,
    "material_identity_finalized": false,
    "current_mass_denominator_finalized": false
  },
  {
    "source_tag": "PMC6401840",
    "sample": "ECNFs-6",
    "cycle_count": 2000,
    "retention_pct": 88.8,
    "retention_relation": "eq",
    "reported_current_A_g": 1,
    "electrolyte": "KOH",
    "concentration_mol_L": 6,
    "locator": "P0010,Fig7c (1 A/g),conclusion P0022",
    "review_note": "Lignin/PAN mixed-feedstock carbon fiber; binder-free; electrospinning composition preserved for later scope audit.",
    "value_kind": "reported",
    "reported_loss_pct": null,
    "system": "3E",
    "cycle_method": "GCD",
    "training_admitted": false,
    "material_identity_finalized": false,
    "current_mass_denominator_finalized": false
  },
  {
    "source_tag": "PMC8705087",
    "sample": "BSPC",
    "cycle_count": 5000,
    "retention_pct": 94,
    "retention_relation": "eq",
    "reported_current_A_g": 5,
    "electrolyte": "KOH",
    "concentration_mol_L": 1,
    "locator": "P0006,P0011-P0012/Fig4e",
    "review_note": "Fig4e explicitly states 5000 GCD cycles, resolving body minimum5000 wording.",
    "value_kind": "reported",
    "reported_loss_pct": null,
    "system": "3E",
    "cycle_method": "GCD",
    "training_admitted": false,
    "material_identity_finalized": false,
    "current_mass_denominator_finalized": false
  },
  {
    "source_tag": "PMC6648613",
    "sample": "NSHPC2",
    "cycle_count": 10000,
    "retention_pct": 85.8,
    "retention_relation": "eq",
    "reported_current_A_g": 10,
    "electrolyte": "KOH",
    "concentration_mol_L": 6,
    "locator": "P0021-P0023/Fig6f",
    "review_note": "Symmetric device is a separate later section.",
    "value_kind": "reported",
    "reported_loss_pct": null,
    "system": "3E",
    "cycle_method": "GCD",
    "training_admitted": false,
    "material_identity_finalized": false,
    "current_mass_denominator_finalized": false
  },
  {
    "source_tag": "PMC9038012",
    "sample": "ACST-2",
    "cycle_count": 5000,
    "retention_pct": 89.6,
    "retention_relation": "eq",
    "reported_current_A_g": 3,
    "electrolyte": "KOH",
    "concentration_mol_L": 6,
    "locator": "Three-electrode cycling section; conclusion P0036",
    "review_note": "Two-electrode ACST-2//ACST-2 is a separate experiment.",
    "value_kind": "reported",
    "reported_loss_pct": null,
    "system": "3E",
    "cycle_method": "GCD",
    "training_admitted": false,
    "material_identity_finalized": false,
    "current_mass_denominator_finalized": false
  },
  {
    "source_tag": "B_R085",
    "sample": "NPCA-600-0.5",
    "cycle_count": 5000,
    "retention_pct": 80,
    "retention_relation": "approx",
    "reported_current_A_g": 10,
    "electrolyte": "KOH",
    "concentration_mol_L": 6,
    "locator": "Methods2.4 and Fig7i, before separate two-electrode Fig8 section",
    "review_note": "Approximately80% in cycling paragraph;91%/10cycles belongs to CO2 adsorption and is not used.",
    "value_kind": "reported",
    "reported_loss_pct": null,
    "system": "3E",
    "cycle_method": "GCD",
    "training_admitted": false,
    "material_identity_finalized": false,
    "current_mass_denominator_finalized": false
  },
  {
    "source_tag": "PMC12158216",
    "sample": "SC-0.03",
    "cycle_count": 5000,
    "retention_pct": 93.7,
    "retention_relation": "eq",
    "reported_current_A_g": 10,
    "electrolyte": "KOH",
    "concentration_mol_L": 2,
    "locator": "P0004-P0007,P0018-P0019/Fig7",
    "review_note": "Sodium alginate and nanocellulose carbon aerogel; phenol-formaldehyde is discussed only as prior art, not the synthesis here.",
    "value_kind": "reported",
    "reported_loss_pct": null,
    "system": "3E",
    "cycle_method": "GCD",
    "training_admitted": false,
    "material_identity_finalized": false,
    "current_mass_denominator_finalized": false
  },
  {
    "source_tag": "PMC7770663",
    "sample": "u-MPC",
    "cycle_count": 10000,
    "retention_pct": 100,
    "retention_relation": "approx",
    "reported_current_A_g": 10,
    "electrolyte": "H2SO4",
    "concentration_mol_L": null,
    "locator": "P0009,P0011,P0039/Fig5e",
    "review_note": "Author almost100%; acid concentration not borrowed from later1M device assembly. MPC-800 morethan100% is retained as bounded supplemental evidence, not another point endpoint.",
    "value_kind": "reported",
    "reported_loss_pct": null,
    "system": "3E",
    "cycle_method": "GCD",
    "training_admitted": false,
    "material_identity_finalized": false,
    "current_mass_denominator_finalized": false
  }
]
