Repository: w749026903-coder/biomass-carbon-supercapacitor-ml

# 生物质碳超级电容器：循环稳定性与机器学习

第77轮已核对用户补交的两篇正文。绿茶 GKN8（BET 1,680 m²/g）1,000圈：冻结模型 96.08%，作者 99.4%，低估 3.32 个百分点；沿用早期末值约99.39%。样品核对时已读到间接线索，列额外诊断。水黄皮约93.01%来自5,000圈对称双电极器件，单列。严格独立已评分仍1篇，旧模型保留，持续目标仍暂停。 [本轮一页结果](保持率达标研究_v3_主线与近优组合_20261030/第七十七轮_两篇正文与绿茶高BET核查_20261118/两篇正文核查与预测.html)。下一步优先补同工况1,000圈独立来源，同时锁定模型与末值对照。


2026-11-18 第 76 轮后按用户条件暂停目标。莲茎碳补成 7 个前 20% 测点与一条开发输入，60 次固定拟合完成，0 失败／警告。同一旧 20 条的第 67 轮候选 MAE 1.873→1.908 pp，R² 0.8959→0.8940，保留原模型。当前保留 R² 距 0.95 约 0.0541，独立已评分 1 篇、独立 R² 不可估、正式验收 0。下一步先补原始曲线／数值表及受限访问正文，再共同决定接续。 [本轮结果与方向判断](保持率达标研究_v3_主线与近优组合_20261030/第七十六轮_莲茎补证与同批增量对照_20261118/README.md)。

File: 三电极端点扩充_20261018/new_review_windows.json (part 1 of 10)
[
  {
    "pmcid": "PMC13611747",
    "doi": "10.3390/polym18182203",
    "title": "Microporous and Mesoporous Carbon Nanofibers from Lignin by In Situ Sodium Templating for Supercapacitor Electrodes",
    "pubYear": "2026",
    "isOpenAccess": "Y",
    "url": "https://www.ebi.ac.uk/europepmc/webservices/rest/PMC13611747/fullTextXML",
    "status": "obtained",
    "source_path": "三电极端点扩充_20261018/new_sources/PMC13611747/main.xml",
    "text_path": "三电极端点扩充_20261018/new_sources/PMC13611747/main.txt",
    "sha256": "5d3224ccd27a053d3599b2e42670af4f0f4933ecfc5d0b16156858ee189211f4",
    "bytes": 180163,
    "config_paragraphs": [
      "[P0019] The electrochemical performance of the self-standing electrodes was evaluated in a Swagelok T-type cell using a Bio-Logic SP-150e potentiostat (Biologic Scienc Instruments, Seyssinet-Pariset, France), employing two complementary configurations. A three-electrode configuration was used for cyclic voltammetry (CV), galvanostatic charge–discharge (GCD), and electrochemical impedance spectroscopy (EIS), which allowed the single-electrode response to be resolved against a reference electrode; a symmetric two-electrode configuration was then used to assess the long-term cycling stability of the assembled device. In both cases, two nominally identical discs of the acid-treated lignin carbon fibers (cut with a 3 mm hole punch, with closely matched active masses of 0.00023 ± 0.0001 g per electrode) were used, two glassy carbon disks (BASi) served as current collectors, and a Whatman separator soaked in 3 M KOH was placed between them. In the three-electrode configuration, the two discs acted as working and counter electrodes, and an Ag/AgCl (3 M KCl) electrode placed at the T-junction served as the reference.",
      "[P0020] In the three-electrode configuration, cyclic voltammetry was first used to establish the operating potential window of the material, which was set to −1.0 to 0.0 V vs. Ag/AgCl 3 M KCl. The electrodes were conditioned by 30 CV cycles to activate the material, after which CV curves were recorded at different scan rates (5, 10, 25, 50, 100, 150, and 200 mV s−1) to evaluate the electrochemical response as a function of scan rate. The specific capacitance was also derived from the CV curves by the area-integration method, as described in Equation (1), [38]:",
      "[P0067] The electrochemical performance of the NaOH-templated lignin-derived carbon nanofibers (LCF-AW) was evaluated in a symmetric three-electrode Swagelok T-type cell using 3 M KOH as the electrolyte (Figure 6). The combination of hierarchical porosity and a conductive carbon framework provides a favorable architecture for electrolyte transport and electric double-layer charge storage, as examined below [13,62]."
    ],
    "endpoint_paragraphs": [
      "[P0007] Early work by the Titirici group demonstrated the potential of electrospun lignin-derived carbon nanofibers as free-standing supercapacitor electrodes, using finely dispersed alkali-derived domains to tailor microporosity and achieving about 180 F g−1 with a comparatively moderate surface area (~670 m2 g−1) [33]. Subsequent work showed that densification of these fibrous mats could substantially improve volumetric performance, reaching 130 F cm−3 and 6 Wh L−1 while preserving the advantages of a binder-free architecture [19]. More recently, Peng et al. reported porous lignin-based CNFs delivering 251.5 F g−1 at 0.5 A g−1 and 5.5 Wh kg−1 in a symmetric device, with 95.4% capacitance retention after 10,000 cycles [34]. Al-Majarsh et al. further increased electrode capacitance to 273 F g−1 at 1 A g−1 through lignin fractionation and mild modification, with a symmetric device reaching 24.6 Wh kg−1 [35].",
      "[P0008] Accordingly, this work presents a simple sustainable strategy for fabricating free-standing, binder-free lignin-derived carbon nanofiber mats with a hierarchical micro–mesoporous architecture through electrospinning of a lignin/PEO precursor, followed by oxidative stabilization, carbonization, and selective acid washing. During thermal treatment, sodium species incorporated through the spinning solution are transformed and subsequently removed by acid washing, promoting pore development without requiring an additional post-treatment carbonization activation step. Rather than maximizing BET surface area alone, this strategy aims to develop an accessible hierarchical pore structure that combines microporous charge-storage domains with mesopores facilitating ion transport. The carbon nanofibers were evaluated as binder-free supercapacitor electrodes in 3 M KOH to establish the relationship between their micro–mesoporous architecture and electrochemical performance. The resulting LCF-AW electrodes reach a specific capacitance of 275 F g−1 at 0.25 A g−1, together with ~87% capacitance retention at 2.5 A g−1 and excellent cycling stability, demonstrating competitive electrochemical performance without conventional post-carbonization chemical activation. Particular attention is given to the balance between microporous surface area and mesopore volume and its influence on capacitance. This study assesses sodium assisted in situ pore formation as a straightforward route to tailor electrochemically accessible porosity without applying a separate conventional activation treatment.",
      "[P0076] MaterialActivatorSSA *(m2 g−1)Cs(F g−1)ElectrolyteCapacitanceRetention(Cycles)Ref.PANPmAP1031.4347 (0.5 A g−1)6 M KOH90.5% (10,000)[79]ELHNon-activated675.0217 (1 A g−1)6 M KOH88.8% (2000)[80]LigninTEOS1197.0282 (0.2 A g−1)6 M KOH91.5% (10,000)[24]ELHKOH2285.0187 (0.5 A g−1)6 M KOH96.1% (10,000)[21]Wood biocharFluorine472.0407 (0.5 A g−1)1 M H2SO491.0% (10,000)[81]LCF-AW** NaOH776.8275 (0.25 A g−1)3 M KOH117.0% (10,000)This work",
      "[P0078] Long-term cycling tests further demonstrate the excellent reversibility and stability of the LCF-AW electrode (Figure 6e). The symmetric cell retained 99.9% coulombic efficiency after 10,000 cycles at 10 A g−1. After an initial activation period of approximately 100 cycles, the capacitance gradually increased and stabilized at about 117% of its initial value. This increase above 100% may be attributed to the progressive electrochemical activation of the electrode, which enhances electrolyte wetting and gradually improves access to initially less accessible pore regions, thereby increasing the electrochemically active surface area. The nearly identical triangular GCD profiles recorded after 1000 and 10,000 cycles (Figure 6e, inset) further demonstrate the outstanding electrochemical stability and the highly reversible electric double-layer charge-storage behavior of the hierarchical carbon nanofiber electrode. Given that charge storage is predominantly governed by electric double-layer capacitance rather than by intercalation or conversion reactions, the preservation of the characteristic GCD profiles suggests that no substantial changes in the carbon framework are induced during prolonged cycling.",
      "[P0079] The Ragone plot (Figure 6f) further highlights the excellent rate capability of the LCF-AW electrode, delivering a maximum energy density of 38.1 W h kg−1 at 125 W kg−1, retaining 33.3 W h kg−1 even at power densities exceeding 1000 W kg−1. This corresponds to an energy loss of just 12% despite nearly one order of magnitude increase in power density, indicating efficient utilization of the accessible pore network even under high-rate operation. These values compare favorably with those reported for other biomass- and lignin-derived free-standing carbon nanofiber electrodes evaluated under comparable two-electrode configurations (Table 1). More importantly, the results demonstrate that the proposed sodium-assisted in situ templating strategy enables the fabrication of free-standing carbon nanofiber electrodes combining high energy density, excellent rate capability, and outstanding cycling stability without the need for aggressive chemical activation [32].",
      "[P0081] The resulting carbon nanofiber electrodes combine high capacitance, excellent rate capability, and outstanding cycling stability, delivering a specific capacitance of 274.5 F g−1 while retaining 87% of this value at high current density. They also achieved a competitive energy density of 38.1 W h kg−1, maintaining 33.3 W h kg−1 at power densities above 1000 W kg−1, along with 99.9% coulombic efficiency and a capacitance retention of 117% after 10,000 charge–discharge cycles. These results show that electrochemical performance is primarily governed by engineered hierarchical pore architecture rather than by extensive heteroatom functionalization, providing valuable design principles for sustainable biomass-derived carbon electrodes."
    ]
  },
  {
    "pmcid": "PMC13521071",
    "doi": "10.1016/j.isci.2026.117248",
    "title": "Research on N-doped modified Weigela japonica-based porous carbon and its zinc ion hybrid capacitors energy storage",
    "pubYear": "2026",
    "isOpenAccess": "Y",
    "url": "https://www.ebi.ac.uk/europepmc/webservices/rest/PMC13521071/fullTextXML",
    "status": "obtained",
    "source_path": "三电极端点扩充_20261018/new_sources/PMC13521071/main.xml",
    "text_path": "三电极端点扩充_20261018/new_sources/PMC13521071/main.txt",
    "sha256": "7f70c9528ccbd1609ef8ed183a1208f9b2ae5ee76a31a9a541ea721ac776e856",
    "bytes": 147386,
    "config_paragraphs": [
      "[P0005] In this research, a hierarchical porous carbon material was prepared through the hydrothermal-KOH activation-N doping cooperative strategy using forest and grass waste (Weigela japonica, WJ). This strategy was employed to achieve coordinated optimization of hierarchical porosity and N/O-containing functional groups. Compared with conventional direct carbonization/activation or simple N-doping approaches,29,30,31,32 this strategy emphasizes the balance between ion-accessible pores, active defect sites, surface wettability, and charge-transfer capability, thereby improving the electrochemical behavior of the biomass-derived carbon electrode. The resulting nitrogen-doped hierarchical porous carbon (NWJPC-2), achieved a high specific surface area of 2,916 m2 g−1. In the three-electrode system, a high specific capacitance of 318.8 F g−1 is shown at 1 A g−1. In SSCs, when the power density is 245.0 W kg−1, its energy density reaches 24.7 Wh kg−1. In addition, the ZIHC assembled with NWJPC-2 as the cathode pole has a specific capacity of 109.5 mAh g−1 at 0.5 A g−1, and shows outstanding cycle stability (99.9% capacity retention after 10,000 cycles) and an energy density of 44.7 Wh kg−1. These findings highlight the great potential of carbon derived from forest and grass crops as a high-performance cathode for next-generation of zinc-based energy storage systems, and the high-efficiency and high-value utilization of biomass provide important guidance.",
      "[P0006] To determine the optimal hydrothermal temperature, the electrochemical performance of WJHC-T samples was evaluated in a three-electrode system, as shown in Figure 1. CV tests were conducted within the potential window of −1.0 to 0 V at scan rates of 1–200 mV s−1 (Figure S3). All WJHC-T samples exhibited quasi-rectangular CV profiles, indicating typical electric double-layer capacitive behavior. The GCD curves recorded at 1 A g−1 also showed highly symmetric triangular shapes, further confirming the good capacitive reversibility of the prepared porous carbons (Figure 1B). Among these samples, WJHC-180 displayed the largest closed CV area (Figure 1A), indicating that a hydrothermal temperature of 180°C was more favorable for the preparation of porous carbon with enhanced charge-storage capability. As shown in Figure 1C, the specific capacitances calculated from the discharge curves for WJHC-140, WJHC-160, WJHC-180, WJHC-200, and WJHC-220 were 120.0, 129.0, 146.0, 134.1, and 80.6 F g−1, respectively, with WJHC-180 exhibiting the highest value. Moreover, WJHC-180 maintained a relatively high specific capacitance at different current densities, confirming its favorable rate capability.Figure 1Electrochemical performance of WJHC-T in a three-electrode system(A) GCD curves of WJHC-T at 1 A g−1.(B) CV curves of WJHC-T at 50 mV s−1.(C) Specific capacitance of WJHC-T at different current densities.",
      "[P0007] Electrochemical performance of WJHC-T in a three-electrode system(A) GCD curves of WJHC-T at 1 A g−1.(B) CV curves of WJHC-T at 50 mV s−1.(C) Specific capacitance of WJHC-T at different current densities.",
      "[P0008] Electrochemical performance of WJHC-T in a three-electrode system",
      "[P0052] To improve the electrochemical properties of Weigela japonica-based porous carbon, N-doping was performed on the hydrothermal precursor using melamine to prepare the NWJPC-X series samples. The effect of N-doping amount on energy storage performance was systematically examined, as shown in Table 3 and Figure 6. In a three-electrode system, electrochemical tests were conducted on NWJPC-0, NWJPC-1, NWJPC-2, NWJPC-3, and NWJPC-4. At 50 mV s−1, the CV curves of all electrode materials in Figure 6A. All exhibited a distinct rectangular shape, demonstrating excellent rate performance and rapid ion transport rate. Among them, the CV curve of NWJPC-4 had the smallest area. That might be due to the release of a large amount of NH3 and other gases during the high-temperature thermal decomposition of melamine, causing excessive carbon skeleton etching and structural collapse, contributing to a decrease in specific surface area (Figure 4A). The closed area of the CV curve of NWJPC-2 was the largest, due to its high specific surface area, which could provide abundant ion adsorption sites, and N doping could effectively enhance the electron transfer rate, thus exhibiting excellent capacitive performance. The GCD curve of NWJPC-X at 1 A g−1 is shown in Figure 6B. The specific capacitances of NWJPC-0, NWJPC-1, NWJPC-2, NWJPC-3, and NWJPC-4 were 129.0, 133, 318.8, 107.1, and 91.3 F g−1, respectively. These curves all showed a highly symmetrical trend, indicating that the Weigela japonica-based porous carbon material has excellent electrochemical reversibility. Within the scan rate range of 1–200 mV s−1, the CV curve of NWJPC-2 retained a regular rectangular shape, indicating stable rate capability (Figure 6D). The GCD curves at different current (Figure 6E) densities presented a symmetrical triangular shape, consistent with typical double-layer capacitance behavior. At 1, 2, 5, 10, and 20 A g−1, the specific capacitances were 318.8, 218.2, 180.2, 166.9, and 156.8 F g−1, respectively, and the capacity retention rate at 20 A g−1 reached 49.2%, demonstrating rate characteristics (Figure 6C; Table 3). EIS tests were conducted within the frequency range of 0.1–100 kHz. As shown in Figure 6F, the Nyquist curves of all samples were similar in shape. In the high-frequency region, NWJPC-2 showed a larger slope, indicating lower ionic diffusion resistance and faster charge response, and better conductive and ionic transport performance. However, the Nyquist plots exhibit a slight distortion in the low-frequency region. This phenomenon is likely attributed to ion-transport polarization and distributed impedance within the hierarchical porous carbon structure. The different diffusion paths and relaxation times in micro-/meso-/macropores lead to non-uniform ion migration,50 while N/O-containing surface functional groups may introduce partial pseudocapacitive contributions, further enhancing impedance dispersion.51Table 3Specific capacitance (F g−1) of NWJPC-X in a typical three-electrode systemSampleCurrent density (A g−1)1251020NWJPC-0129.0123.9117.2110.6101.4NWJPC-1133.7113.6107.7103.798.6NWJPC-2318.8218.2180.2166.9156.8NWJPC-3107.196.288.277.866.6NWJPC-491.385.577.870.058.6Figure 6Electrochemical performance of NWJPC-X in the three-electrode system(A) CV at 50 mV s−1.(B) GCD at 1 A g−1.(C) Specific capacitance at different current densities.(D) CV of NWJPC-2 at different scan rates.(E) GCD of NWJPC-2 at different current densities.(F) Nyquist plots.",
      "[P0053] Specific capacitance (F g−1) of NWJPC-X in a typical three-electrode system",
      "[P0054] Specific capacitance (F g−1) of NWJPC-X in a typical three-electrode system",
      "[P0056] Electrochemical performance of NWJPC-X in the three-electrode system(A) CV at 50 mV s−1.(B) GCD at 1 A g−1.(C) Specific capacitance at different current densities.(D) CV of NWJPC-2 at different scan rates.(E) GCD of NWJPC-2 at different current densities.(F) Nyquist plots.",
      "[P0057] Electrochemical performance of NWJPC-X in the three-electrode system",
      "[P0064] Given the outstanding electrochemical performance of NWJPC-2 in the three-electrode system, it was employed as both the positive and negative electrode materials to assemble the NWJPC-2//NWJPC-2 SSC. Cyclic voltammetry measurements revealed that the stable operating voltage window for this SSC is 0–1 V. When the voltage was expanded to 1.1 V, a significant polarization phenomenon occurred (Figure 7A). This phenomenon is mainly associated with the voltage exceeding the stable operating window of the KOH-based aqueous symmetric carbon SC, which may trigger parasitic water decomposition reactions, including possible OER at the positive electrode and HER at the negative electrode, thereby causing the CV curve to deviate from the ideal rectangular shape.52,53 Within the potential window of 0–1 V, the CV curves recorded at various scan rates retained a quasi-rectangular geometry with no notable distortion, indicating its excellent capacitance characteristics (Figure 7B). The GCD curves at different current densities display nearly symmetrical isosceles triangular profiles, demonstrating the good reversibility and high Coulombic efficiency of the N-doped carbon material (Figure 7C). The slight deviation from the ideal shape may be associated with restricted ion transport in the hierarchical porous framework, partial pseudocapacitive contributions from N/O-containing functional groups, and possible irreversible surface reactions, which may increase interfacial resistance and affect long-term cycling stability.54,55 According to calculations based on the GCD curve (Figure 7D), the specific capacitance of the NWJPC-2-based SSC reached 178.3 F g−1at 0.5 A g−1. Even when the current density was raised to 20 A g−1, the specific capacitance remained at 147.4 F g−1, with a capacity retention rate of 82.7%. This symmetric SC delivered an energy density of 24.7 Wh kg−1 at a power density of 245.0 W kg−1 (Figure 7F). In addition, after 10,000 cycles at 5 A g−1, the NWJPC-2//NWJPC-2 SSC maintained 99.8% of its initial specific capacitance, with Coulombic efficiency nearing 100%, exhibiting excellent cycling stability Figure 7G).Figure 7Electrochemical performance of NWJPC-2 in the symmetric supercapacitor(A) CV curves at different voltage ranges.(B) CV curves at different scan rates.(C) GCD at different current densities.(D) Specific capacitance at different current densities.(E) Nyquist plots.(F) Power-energy plots.(G) Cycling performance at 5 A g−1.",
      "[P0091] This work successfully prepared a series of N-doped hierarchical porous carbon materials derived from Weigela japonica (NWJPC-X), using hydrothermal pretreatment, KOH activation and N-doping coordination strategies based on forest and grass as raw materials. Among them, the NWJPC-2 sample presented an optimal hierarchical porous structure, achieving a specific surface area of 2,916 m2 g−1 along with desirable electrochemical performance. In the three-electrode system, it achieved a specific capacitance of 318.8 F g−1 at 1 A g−1. Even under a high current density of 20 A g−1, its capacity retention rate was still 49.2%. The SSC assembled with NWJPC-2 saves as both positive and negative electrodes, had an energy density of 24.7 Wh kg−1 at 245.0 W kg−1. Further assembled with NWJPC-2 as positive electrode and zinc foil as negative electrode, the capacitor reached the specific capacity of 109.5 mAh g−1 at 0.5 A g−1, and the energy density can reach 44.7 Wh kg−1 at the power density of 225.0 W kg−1. Even at an elevated power density of 8,727.0 W kg−1, the energy density was still maintained at 19.6 Wh kg−1. In addition, after 10,000 cycles at 5 A g−1, the specific capacitance retention rate was as high as 99.9%, with Coulomb efficiency approaching 100%, demonstrating cycling stability superior to that of symmetric SCs. This research provided a convenient and efficient strategy for developing sustainable energy storage materials, aiming to improve the practical application of sustainable ZIHCs in the future. It also affords a new insight into for the high-efficient and high-value utilization of forest and grass waste biomass resources."
    ],
    "endpoint_paragraphs": [
      "[P0003] Biomass has benefits including wide sources, low cost, and high carbon content. It was considered an ideal renewable precursor for fabricating carbon materials and is widely utilized in EES devices.15,16,17 Carbon-based materials such as activated carbon, porous carbon, and graphene have been widely used in ZIHC,18,19 due to their high specific surface area, adjustable pore structure, favorable chemical stability, and excellent electrical conductivity.20,21,22 Cao et al.23 prepared B/N co-doped hierarchically porous carbon material using lignin as the carbon source through in situ carbonization combined with KOH activation method. This hierarchical porous structure provides efficient ion-transport pathways. B/N co-doping regulates the electronic configuration of porous carbon and introduces additional pseudocapacitance to enhancing energy storage performance. In view of the insufficient energy storage performance caused by the low energy density and wide operating temperature range of zinc ion hybrid capacitors. Ma et al.24 proposed the use of hydrogen bond-guided self-assembly method to synthesize heterodoped coral-hierarchical porous carbon materials with heterotomic acid with sodium lignin sulfonate and chitosan as raw materials. In ZIHC, the specific capacity of 202 mAh g−1 is achieved at 0.1 A g−1, and shows excellent cycle performance, retaining 97.5% of its capacity after 10,000 cycles. The introduction of heteroatoms into biomass-derived carbon can change the electronic structure and surface properties, improve its surface wettability, increase active sites, and enhance the pseudo-capacitance.25 He et al.26 developed an in situ stripping strategy to successfully synthesized porous carbon nanofiber membranes rich in pyridine nitrogen and pyrrole nitrogen. Nitrogen heteroatoms facilitate the formation of N–Zn–O bonds, thus reducing the binding energy between carbon materials and Zn2+, and improving the chemical adsorption capacity of carbon material on Zn2+. Tang et al.27 used bamboo scrap as a precursor to prepare multi-stage porous carbon with N, P co-doping through a one-step method. N, P co-doping introduced abundant defects and active sites, optimizing the pore structure and improving material wettability. The specific capacitance reached 386.6 F g−1 at 0.2 A g−1. In ZIHC, it showed high energy density (128.9 Wh kg−1) and strong cycle stability (97.1% after 10,000 cycles). Du et al.28 used the hydrothermal activation strategy to prepare N, O co-doped stratified porous carbon. The co-doping introduced numerous active sites and builds a three-dimensional porous structure, thus improving the electrochemical properties. At 0.5 A g−1, its specific capacitance reached 546.08 F g−1, in the symmetrical SC, the energy density of 16.48 Wh·kg−1 is achieved at 125.03 W kg−1.",
      "[P0005] In this research, a hierarchical porous carbon material was prepared through the hydrothermal-KOH activation-N doping cooperative strategy using forest and grass waste (Weigela japonica, WJ). This strategy was employed to achieve coordinated optimization of hierarchical porosity and N/O-containing functional groups. Compared with conventional direct carbonization/activation or simple N-doping approaches,29,30,31,32 this strategy emphasizes the balance between ion-accessible pores, active defect sites, surface wettability, and charge-transfer capability, thereby improving the electrochemical behavior of the biomass-derived carbon electrode. The resulting nitrogen-doped hierarchical porous carbon (NWJPC-2), achieved a high specific surface area of 2,916 m2 g−1. In the three-electrode system, a high specific capacitance of 318.8 F g−1 is shown at 1 A g−1. In SSCs, when the power density is 245.0 W kg−1, its energy density reaches 24.7 Wh kg−1. In addition, the ZIHC assembled with NWJPC-2 as the cathode pole has a specific capacity of 109.5 mAh g−1 at 0.5 A g−1, and shows outstanding cycle stability (99.9% capacity retention after 10,000 cycles) and an energy density of 44.7 Wh kg−1. These findings highlight the great potential of carbon derived from forest and grass crops as a high-performance cathode for next-generation of zinc-based energy storage systems, and the high-efficiency and high-value utilization of biomass provide important guidance.",
      "[P0064] Given the outstanding electrochemical performance of NWJPC-2 in the three-electrode system, it was employed as both the positive and negative electrode materials to assemble the NWJPC-2//NWJPC-2 SSC. Cyclic voltammetry measurements revealed that the stable operating voltage window for this SSC is 0–1 V. When the voltage was expanded to 1.1 V, a significant polarization phenomenon occurred (Figure 7A). This phenomenon is mainly associated with the voltage exceeding the stable operating window of the KOH-based aqueous symmetric carbon SC, which may trigger parasitic water decomposition reactions, including possible OER at the positive electrode and HER at the negative electrode, thereby causing the CV curve to deviate from the ideal rectangular shape.52,53 Within the potential window of 0–1 V, the CV curves recorded at various scan rates retained a quasi-rectangular geometry with no notable distortion, indicating its excellent capacitance characteristics (Figure 7B). The GCD curves at different current densities display nearly symmetrical isosceles triangular profiles, demonstrating the good reversibility and high Coulombic efficiency of the N-doped carbon material (Figure 7C). The slight deviation from the ideal shape may be associated with restricted ion transport in the hierarchical porous framework, partial pseudocapacitive contributions from N/O-containing functional groups, and possible irreversible surface reactions, which may increase interfacial resistance and affect long-term cycling stability.54,55 According to calculations based on the GCD curve (Figure 7D), the specific capacitance of the NWJPC-2-based SSC reached 178.3 F g−1at 0.5 A g−1. Even when the current density was raised to 20 A g−1, the specific capacitance remained at 147.4 F g−1, with a capacity retention rate of 82.7%. This symmetric SC delivered an energy density of 24.7 Wh kg−1 at a power density of 245.0 W kg−1 (Figure 7F). In addition, after 10,000 cycles at 5 A g−1, the NWJPC-2//NWJPC-2 SSC maintained 99.8% of its initial specific capacitance, with Coulombic efficiency nearing 100%, exhibiting excellent cycling stability Figure 7G).Figure 7Electrochemical performance of NWJPC-2 in the symmetric supercapacitor(A) CV curves at different voltage ranges.(B) CV curves at different scan rates.(C) GCD at different current densities.(D) Specific capacitance at different current densities.(E) Nyquist plots.(F) Power-energy plots.(G) Cycling performance at 5 A g−1.",
      "[P0090] Based on the above Equations. 4 and 5, the kinetic behavior of NWJPC-2 in ZIHC was analyzed. As shown in Figure 9A, the b-values calculated from the anodic and cathodic peaks are 0.90 and 0.95, respectively, indicating that the charge-storage process of NWJPC-2 is dominated by surface-controlled kinetics. Dunn method (Equations. 6 and 7) analysis further reveals that the capacitive contribution reaches 80.1% at 100 mV s−1 (Figure 9B). With increasing scan rate, the capacitive contribution gradually increases, whereas the diffusion-controlled contribution decreases (Figure 9C), suggesting faster charge storage on accessible surface/near-surface sites at high rates. It should be noted that this surface-controlled behavior may involve not only physical ion adsorption/desorption but also defect-assisted Zn2+ adsorption and pseudocapacitive reactions related to N/O-containing functional groups.59,60 These results demonstrate that the hierarchical pore structure and abundant active sites of NWJPC-2 effectively promote rapid ion transport and high-rate charge storage. Additionally, after 10,000 charge-discharge cycles at 5 A g−1, the ZIHC achieved a coulombic efficiency nearing 100% and retained 99.9% of its initial specific capacitance (Figure 9D), demonstrating outstanding cycling stability. Compared with SC, this ZIHC exhibited superior cycling stability, which can be largely attributed to the unique structure of nitrogen-doped hierarchical porous carbon. The structure can provide adequate charge storage active sites for the Zn2+ adsorption; mesopores can shorten the ion diffusion distance and promote ions transmission; and macropores as ion buffer pools and transmission channels.61,62",
      "[P0091] This work successfully prepared a series of N-doped hierarchical porous carbon materials derived from Weigela japonica (NWJPC-X), using hydrothermal pretreatment, KOH activation and N-doping coordination strategies based on forest and grass as raw materials. Among them, the NWJPC-2 sample presented an optimal hierarchical porous structure, achieving a specific surface area of 2,916 m2 g−1 along with desirable electrochemical performance. In the three-electrode system, it achieved a specific capacitance of 318.8 F g−1 at 1 A g−1. Even under a high current density of 20 A g−1, its capacity retention rate was still 49.2%. The SSC assembled with NWJPC-2 saves as both positive and negative electrodes, had an energy density of 24.7 Wh kg−1 at 245.0 W kg−1. Further assembled with NWJPC-2 as positive electrode and zinc foil as negative electrode, the capacitor reached the specific capacity of 109.5 mAh g−1 at 0.5 A g−1, and the energy density can reach 44.7 Wh kg−1 at the power density of 225.0 W kg−1. Even at an elevated power density of 8,727.0 W kg−1, the energy density was still maintained at 19.6 Wh kg−1. In addition, after 10,000 cycles at 5 A g−1, the specific capacitance retention rate was as high as 99.9%, with Coulomb efficiency approaching 100%, demonstrating cycling stability superior to that of symmetric SCs. This research provided a convenient and efficient strategy for developing sustainable energy storage materials, aiming to improve the practical application of sustainable ZIHCs in the future. It also affords a new insight into for the high-efficient and high-value utilization of forest and grass waste biomass resources."
    ]
  },
  {
    "pmcid": "PMC13516699",
    "doi": "10.3390/nano16161035",
    "title": "Conversion of Biological Waste into Porous Carbon with Hierarchical Porous Architecture for High-Performance Supercapacitors",
    "pubYear": "2026",
    "isOpenAccess": "Y",
    "url": "https://www.ebi.ac.uk/europepmc/webservices/rest/PMC13516699/fullTextXML",
    "status": "obtained",
    "source_path": "三电极端点扩充_20261018/new_sources/PMC13516699/main.xml",
    "text_path": "三电极端点扩充_20261018/new_sources/PMC13516699/main.txt",
    "sha256": "2513e0a6e8f70ff94bf4877ae39a73bb266df7715e3a38fadc141069a4deff5f",
    "bytes": 122408,
    "config_paragraphs": [
      "[P0011] In 6 M KOH solution, the electrochemical performance of the three-electrode system (platinum plate for the counter electrode and Hg/HgO electrode for the reference electrode) was investigated by cyclic voltammetry (CV), galvanostatic charge–discharge (GCD), and electrochemical impedance spectroscopy (EIS) on a CHI660E electrochemistry workstation (Chenhua, Shanghai, China) at room temperature. The CV curves of the three-electrode system were tested in the voltage range from −1 to 0 V at a scan rate of 2–100 mV s−1. GCD curves were tested at current densities ranging from 0.5 to 20 A g−1. EIS measurements were made in the frequency range of 0.01 Hz to 1 MHz.",
      "[P0038] A comprehensive electrochemical evaluation of the PC materials was conducted using a three-electrode system in a 6 M KOH electrolyte, employing cyclic voltammetry (CV), galvanostatic charge–discharge (GCD), and electrochemical impedance spectroscopy (EIS). As displayed in Figure S3 (Supplementary Materials), The reed panicle-derived carbon co-activated with KHCO3 and doped with ammonium borate exhibits the best electrochemical performance. As shown in Figure 4a, the CV curves of all samples exhibit superior quasi-rectangular configuration with a small redox peak, indicating that the capacity mainly comes from the electronics’ double layer capacitance and pseudocapacitance that are the result of the rich heteroatoms’ functional groups. Notably, the CV curve integrated area of PC-700 is larger than the others, meaning that the PC-700 has a higher specific capacitance. As depicted in Figure 4b, even at 100 mV s−1, it can still maintain a good rectangular shape, indicating superior rate behavior. As depicted in Figure 4c, the PC-700 electrode shows the longest discharge time, in alignment with the CV curves, suggesting the highest specific capacitance. As illustrated in Figure 4d, the specific capacitance was calculated according to the GCD curves. As illustrated in Figure 4e, the specific capacitance of PC-700 is 329.6 F g−1 at 0.5 A g−1, which is comparable to PC-600 (283.5 F g−1), PC-800 (253.2 F g−1) and other reported biomass-based porous carbons listed in Table 3 [41,42,43,44,45,46,47,48]. As illustrated in Figure 4f, the Nyquist plot of the PC-700 electrode in the low-frequency region possesses a steep linear curve, showing a good capacitive characteristic. PC-700 exhibits a lower charge-transfer resistance (Rct = 0.16 Ω) than PC-600 (Rct = 0.84 Ω) and PC-800 (Rct = 0.24 Ω), indicating its most favorable charge-transfer kinetics and enhancing ion transport within the material, thereby contributing to superior electrochemical performance. This behavior can be primarily attributed to abundant micropores and interconnected pore channels within the materials. To assess whether electrochemical cycling alters the structure of samples, the PC-700 materials were evaluated after testing (post-cycling). As shown in Figure 5a, the post-cycling XRD shows a near vanishing of the broad peak at 23.5°, which may be attributed to the Turbostratic structure of the pristine sample, implying severe deterioration of the ordered carbon framework after prolonged cycling. Apart from that, the post-cycling SEM (Figure 5b) concurrently reveals marked particle agglomeration. The capacitive performance of the electrode relies mainly on short-range structure, surface active sites, and interlayer ion channels. However, the local coordination environment critical for charge storage may remain essentially intact. Meanwhile, post-cycling XRD and SEM were collected ex situ on relaxed electrodes, while the electrochemical data reflect dynamic operation and the observed structural changes and agglomeration could be localized and do not necessarily govern the overall capacitance. Moreover, the high carbon black content (20 wt%) builds a robust conductive network that effectively buffers any detrimental effect of agglomeration on electron transport. Hence, the structural evolution seen in XRD and SEM does not contradict the high capacitance retention."
    ],
    "endpoint_paragraphs": [
      "[P0004] This study utilizes reed panicles as the biomass carbon precursor, ammonium tetraborate as nitrogen and boron source, and potassium bicarbonate as the activator. The prepared PC-700 materials show high specific surface area with hierarchical porous architecture and rich N (2.54 at%), O (11.23 at%) and B (2.59 at%) functional groups. The PC-700 electrode shows a specific capacitance of 329.6 F g−1 at 0.5 A g−1 and has a long lifespan. Notably, the assembled PC-700 symmetric supercapacitor achieves an energy density of 20.5 Wh kg−1 and excellent electrochemical stabilization (98.60% capacity retention after 10,000 cycles).",
      "[P0038] A comprehensive electrochemical evaluation of the PC materials was conducted using a three-electrode system in a 6 M KOH electrolyte, employing cyclic voltammetry (CV), galvanostatic charge–discharge (GCD), and electrochemical impedance spectroscopy (EIS). As displayed in Figure S3 (Supplementary Materials), The reed panicle-derived carbon co-activated with KHCO3 and doped with ammonium borate exhibits the best electrochemical performance. As shown in Figure 4a, the CV curves of all samples exhibit superior quasi-rectangular configuration with a small redox peak, indicating that the capacity mainly comes from the electronics’ double layer capacitance and pseudocapacitance that are the result of the rich heteroatoms’ functional groups. Notably, the CV curve integrated area of PC-700 is larger than the others, meaning that the PC-700 has a higher specific capacitance. As depicted in Figure 4b, even at 100 mV s−1, it can still maintain a good rectangular shape, indicating superior rate behavior. As depicted in Figure 4c, the PC-700 electrode shows the longest discharge time, in alignment with the CV curves, suggesting the highest specific capacitance. As illustrated in Figure 4d, the specific capacitance was calculated according to the GCD curves. As illustrated in Figure 4e, the specific capacitance of PC-700 is 329.6 F g−1 at 0.5 A g−1, which is comparable to PC-600 (283.5 F g−1), PC-800 (253.2 F g−1) and other reported biomass-based porous carbons listed in Table 3 [41,42,43,44,45,46,47,48]. As illustrated in Figure 4f, the Nyquist plot of the PC-700 electrode in the low-frequency region possesses a steep linear curve, showing a good capacitive characteristic. PC-700 exhibits a lower charge-transfer resistance (Rct = 0.16 Ω) than PC-600 (Rct = 0.84 Ω) and PC-800 (Rct = 0.24 Ω), indicating its most favorable charge-transfer kinetics and enhancing ion transport within the material, thereby contributing to superior electrochemical performance. This behavior can be primarily attributed to abundant micropores and interconnected pore channels within the materials. To assess whether electrochemical cycling alters the structure of samples, the PC-700 materials were evaluated after testing (post-cycling). As shown in Figure 5a, the post-cycling XRD shows a near vanishing of the broad peak at 23.5°, which may be attributed to the Turbostratic structure of the pristine sample, implying severe deterioration of the ordered carbon framework after prolonged cycling. Apart from that, the post-cycling SEM (Figure 5b) concurrently reveals marked particle agglomeration. The capacitive performance of the electrode relies mainly on short-range structure, surface active sites, and interlayer ion channels. However, the local coordination environment critical for charge storage may remain essentially intact. Meanwhile, post-cycling XRD and SEM were collected ex situ on relaxed electrodes, while the electrochemical data reflect dynamic operation and the observed structural changes and agglomeration could be localized and do not necessarily govern the overall capacitance. Moreover, the high carbon black content (20 wt%) builds a robust conductive network that effectively buffers any detrimental effect of agglomeration on electron transport. Hence, the structural evolution seen in XRD and SEM does not contradict the high capacitance retention."
    ]
  },
  {
    "pmcid": "PMC13324999",
