Repository: w749026903-coder/biomass-carbon-supercapacitor-ml

# 生物质碳超级电容器：循环稳定性与机器学习

第77轮已核对用户补交的两篇正文。绿茶 GKN8（BET 1,680 m²/g）1,000圈：冻结模型 96.08%，作者 99.4%，低估 3.32 个百分点；沿用早期末值约99.39%。样品核对时已读到间接线索，列额外诊断。水黄皮约93.01%来自5,000圈对称双电极器件，单列。严格独立已评分仍1篇，旧模型保留，持续目标仍暂停。 [本轮一页结果](保持率达标研究_v3_主线与近优组合_20261030/第七十七轮_两篇正文与绿茶高BET核查_20261118/两篇正文核查与预测.html)。下一步优先补同工况1,000圈独立来源，同时锁定模型与末值对照。


2026-11-18 第 76 轮后按用户条件暂停目标。莲茎碳补成 7 个前 20% 测点与一条开发输入，60 次固定拟合完成，0 失败／警告。同一旧 20 条的第 67 轮候选 MAE 1.873→1.908 pp，R² 0.8959→0.8940，保留原模型。当前保留 R² 距 0.95 约 0.0541，独立已评分 1 篇、独立 R² 不可估、正式验收 0。下一步先补原始曲线／数值表及受限访问正文，再共同决定接续。 [本轮结果与方向判断](保持率达标研究_v3_主线与近优组合_20261030/第七十六轮_莲茎补证与同批增量对照_20261118/README.md)。

File: 三电极端点扩充_20261018/new_sources/PMC9077822/acquisition.json
{
  "pmcid": "PMC9077822",
  "doi": "10.1039/c7ra11475c",
  "title": "Facile synthesis of bio-based nitrogen- and oxygen-doped porous carbon derived from cotton for supercapacitors",
  "pubYear": "2018",
  "isOpenAccess": "Y",
  "url": "https://www.ebi.ac.uk/europepmc/webservices/rest/PMC9077822/fullTextXML",
  "status": "obtained",
  "source_path": "三电极端点扩充_20261018/new_sources/PMC9077822/main.xml",
  "text_path": "三电极端点扩充_20261018/new_sources/PMC9077822/main.txt",
  "sha256": "5296ec71b3f3532469f96e762617725fe74c3a0ff2c849b38ab220e17b061374",
  "bytes": 97460
}

File: 三电极端点扩充_20261018/new_sources/PMC9089746/acquisition.json
{
  "pmcid": "PMC9089746",
  "doi": "10.1021/acsomega.2c01815",
  "title": "Flexible and Freestanding MoS2 Nanosheet/Carbon\nNanotube/Cellulose Nanofibril Hybrid Aerogel Film for High-Performance\nAll-Solid-State Supercapacitors",
  "pubYear": "2022",
  "isOpenAccess": "Y",
  "url": "https://www.ebi.ac.uk/europepmc/webservices/rest/PMC9089746/fullTextXML",
  "status": "obtained",
  "source_path": "三电极端点扩充_20261018/new_sources/PMC9089746/main.xml",
  "text_path": "三电极端点扩充_20261018/new_sources/PMC9089746/main.txt",
  "sha256": "4c3fde49e6063df88d2b90c196efd4b9722d47dbd1ba3c2963f2462b4d21d3c6",
  "bytes": 117572
}

File: 三电极端点扩充_20261018/new_sources/PMC9143239/acquisition.json
{
  "pmcid": "PMC9143239",
  "doi": "10.3390/nano12101720",
  "title": "B, O and N Codoped Biomass-Derived Hierarchical Porous Carbon for High-Performance Electrochemical Energy Storage",
  "pubYear": "2022",
  "isOpenAccess": "Y",
  "url": "https://www.ebi.ac.uk/europepmc/webservices/rest/PMC9143239/fullTextXML",
  "status": "obtained",
  "source_path": "三电极端点扩充_20261018/new_sources/PMC9143239/main.xml",
  "text_path": "三电极端点扩充_20261018/new_sources/PMC9143239/main.txt",
  "sha256": "32546f89558cfac188531da1749f4a9558339d80ffef3b9243b39953d13302e1",
  "bytes": 130282
}

File: 三电极端点扩充_20261018/new_sources/PMC9368777/acquisition.json
{
  "pmcid": "PMC9368777",
  "doi": "10.3390/ijms23158537",
  "title": "A Study on Superior Mesoporous Activated Carbons for Ultra Power Density Supercapacitor from Biomass Precursors",
  "pubYear": "2022",
  "isOpenAccess": "Y",
  "url": "https://www.ebi.ac.uk/europepmc/webservices/rest/PMC9368777/fullTextXML",
  "status": "obtained",
  "source_path": "三电极端点扩充_20261018/new_sources/PMC9368777/main.xml",
  "text_path": "三电极端点扩充_20261018/new_sources/PMC9368777/main.txt",
  "sha256": "5ca87592cb9f76d3fb4a8aef4612e94eeff670455cbddecdd9110f12dd043fec",
  "bytes": 95942
}

File: 三电极端点扩充_20261018/new_sources/PMC9457592/acquisition.json
{
  "pmcid": "PMC9457592",
  "doi": "10.3390/nano12172931",
  "title": "Bio-Based Carbon Materials for High-Performance Supercapacitors",
  "pubYear": "2022",
  "isOpenAccess": "Y",
  "url": "https://www.ebi.ac.uk/europepmc/webservices/rest/PMC9457592/fullTextXML",
  "status": "obtained",
  "source_path": "三电极端点扩充_20261018/new_sources/PMC9457592/main.xml",
  "text_path": "三电极端点扩充_20261018/new_sources/PMC9457592/main.txt",
  "sha256": "f63236311668ed9e329f287146126b856cf2a2f0160a8e344bcfa3603633ca0d",
  "bytes": 162652
}

File: 三电极端点扩充_20261018/new_sources/PMC9543152/acquisition.json
{
  "pmcid": "PMC9543152",
  "doi": "10.1002/cssc.202200651",
  "title": "Scale‐Up of Solvent‐Free, Mechanochemical Precursor Synthesis for Nanoporous Carbon Materials via Extrusion",
  "pubYear": "2022",
  "isOpenAccess": "Y",
  "url": "https://www.ebi.ac.uk/europepmc/webservices/rest/PMC9543152/fullTextXML",
  "status": "obtained",
  "source_path": "三电极端点扩充_20261018/new_sources/PMC9543152/main.xml",
  "text_path": "三电极端点扩充_20261018/new_sources/PMC9543152/main.txt",
  "sha256": "8c7402c7aecd2f8806b8bd02440300d04cbf58da81881f31130a2f0311d8d8d0",
  "bytes": 114084
}

File: 三电极端点扩充_20261018/new_sources/PMC9583089/acquisition.json
{
  "pmcid": "PMC9583089",
  "doi": "10.1021/acsomega.2c04301",
  "title": "Novel Moringa\noleifera Leaves 3D\nPorous Carbon-Based Electrode Material as a High-Performance EDLC\nSupercapacitor",
  "pubYear": "2022",
  "isOpenAccess": "Y",
  "url": "https://www.ebi.ac.uk/europepmc/webservices/rest/PMC9583089/fullTextXML",
  "status": "obtained",
  "source_path": "三电极端点扩充_20261018/new_sources/PMC9583089/main.xml",
  "text_path": "三电极端点扩充_20261018/new_sources/PMC9583089/main.txt",
  "sha256": "6306004ea7de1acae6864dddfadf889a002f76840babc1c1306fcefdb6e1c53c",
  "bytes": 163745
}

File: 三电极端点扩充_20261018/new_sources/PMC9597690/acquisition.json
{
  "pmcid": "PMC9597690",
  "doi": "10.3389/fchem.2022.1024047",
  "title": "Three‐dimensional nanoporous activated carbon electrode derived from acacia wood for high‐performance supercapacitor",
  "pubYear": "2022",
  "isOpenAccess": "Y",
  "url": "https://www.ebi.ac.uk/europepmc/webservices/rest/PMC9597690/fullTextXML",
  "status": "obtained",
  "source_path": "三电极端点扩充_20261018/new_sources/PMC9597690/main.xml",
  "text_path": "三电极端点扩充_20261018/new_sources/PMC9597690/main.txt",
  "sha256": "ae05b3ae31956f298652430363e835a0012dddc558bf4fdcc1721ff8ca409c3b",
  "bytes": 117237
}

File: 三电极端点扩充_20261018/new_sources/PMC9655081/acquisition.json
{
  "pmcid": "PMC9655081",
  "doi": "10.3390/nano12213804",
  "title": "Biomass-Derived Porous Carbon with a Good Balance between High Specific Surface Area and Mesopore Volume for Supercapacitors",
  "pubYear": "2022",
  "isOpenAccess": "Y",
  "url": "https://www.ebi.ac.uk/europepmc/webservices/rest/PMC9655081/fullTextXML",
  "status": "obtained",
  "source_path": "三电极端点扩充_20261018/new_sources/PMC9655081/main.xml",
  "text_path": "三电极端点扩充_20261018/new_sources/PMC9655081/main.txt",
  "sha256": "add2688eb017b236e0c7b46f6c04c3ac9a076483ad448c04f202037271059a25",
  "bytes": 137403
}

File: 三电极端点扩充_20261018/new_sources/PMC9738515/figure_package_acquisition.json
{
  "pmcid": "PMC9738515",
  "url": "https://www.ebi.ac.uk/europepmc/webservices/rest/PMC9738515/supplementaryFiles",
  "status": "obtained",
  "zip_bytes": 1384836,
  "zip_sha256": "96b0559e7d95e3660c562df265d5823e9219a31027ba45a0014fc9876774af76",
  "files": [
    {
      "member": "nanomaterials-12-04204-g003.jpg",
      "file": "assets/nanomaterials-12-04204-g003.jpg",
      "bytes": 132126,
      "sha256": "f4f7930c9dd99b058053e13412498b9e071b3c206a16d5db2a818293ec41e7c6"
    },
    {
      "member": "nanomaterials-12-04204-g004.jpg",
      "file": "assets/nanomaterials-12-04204-g004.jpg",
      "bytes": 132407,
      "sha256": "a51df7951ea4816bee8b5af4576df505d17539a7bd51dafbc0b6414933c8935d"
    },
    {
      "member": "nanomaterials-12-04204-g001.jpg",
      "file": "assets/nanomaterials-12-04204-g001.jpg",
      "bytes": 120521,
      "sha256": "184250f3f3e4d36e0f309cf27e6d83c13c604175e6d422bbd101296e69135aea"
    },
    {
      "member": "nanomaterials-12-04204-g003.gif",
      "file": "assets/nanomaterials-12-04204-g003.gif",
      "bytes": 7928,
      "sha256": "9ece58585e763ae8295d46cfdb4387bcf5bd9b56a44b305d00f9ec3e0c267219"
    },
    {
      "member": "nanomaterials-12-04204-g005.gif",
      "file": "assets/nanomaterials-12-04204-g005.gif",
      "bytes": 8791,
      "sha256": "f1aaf4628aac65b36a4f5b029d7377ceb1b9ae167e8a31fc25e9ab558ad41764"
    },
    {
      "member": "nanomaterials-12-04204-g006.jpg",
      "file": "assets/nanomaterials-12-04204-g006.jpg",
      "bytes": 127652,
      "sha256": "1b230cc907a375436e0ab40c6fa6a7ef55c8036a7c0611a7bcd409239f2cea4b"
    },
    {
      "member": "nanomaterials-12-04204-g005.jpg",
      "file": "assets/nanomaterials-12-04204-g005.jpg",
      "bytes": 121344,
      "sha256": "5d91335156f4bc11b0c408f49a94bfabf007d7b18578a48307082ba60ab0e88d"
    },
    {
      "member": "nanomaterials-12-04204-g002.jpg",
      "file": "assets/nanomaterials-12-04204-g002.jpg",
      "bytes": 138355,
      "sha256": "ce36c6fab116dbfbea08888c09151493fbeb5f52dfa2fa7188fcc40151d9dd71"
    },
    {
      "member": "nanomaterials-12-04204-g004.gif",
      "file": "assets/nanomaterials-12-04204-g004.gif",
      "bytes": 7723,
      "sha256": "ff42c60af9656433e3cc8166b6cc77cc1381f1c7b7c2736113fb7d6a31fd6d2e"
    },
    {
      "member": "nanomaterials-12-04204-g001.gif",
      "file": "assets/nanomaterials-12-04204-g001.gif",
      "bytes": 9981,
      "sha256": "a08249e82c743a44fef4d45c62e0ac557d9e7ed4a10bbc624886f1e2b52f0eac"
    },
    {
      "member": "nanomaterials-12-04204-g002.gif",
      "file": "assets/nanomaterials-12-04204-g002.gif",
      "bytes": 9607,
      "sha256": "429f23feeee2c8a696d28959ded02651b2aebda144627866d2859ffb13a299c7"
    },
    {
      "member": "nanomaterials-12-04204-g006.gif",
      "file": "assets/nanomaterials-12-04204-g006.gif",
      "bytes": 7418,
      "sha256": "8a65e83e02d968f5b7c3eb39a4fbdf602e2ed360aa247700aaad130358171027"
    }
  ]
}

File: 三电极端点扩充_20261018/new_sources/PMC9739616/acquisition.json
{
  "pmcid": "PMC9739616",
  "doi": "10.3390/molecules27238572",
  "title": "Semi-Embedding Zn-Co3O4 Derived from Hybrid ZIFs into Wood-Derived Carbon for High-Performance Supercapacitors",
  "pubYear": "2022",
  "isOpenAccess": "Y",
  "url": "https://www.ebi.ac.uk/europepmc/webservices/rest/PMC9739616/fullTextXML",
  "status": "obtained",
  "source_path": "三电极端点扩充_20261018/new_sources/PMC9739616/main.xml",
  "text_path": "三电极端点扩充_20261018/new_sources/PMC9739616/main.txt",
  "sha256": "28a104960084d532b9d284242a250eba0af35cad6017f1e00079e0e738fd2742",
  "bytes": 101525
}

File: 三电极端点扩充_20261018/older2_acquisition.json
[
  {
    "pmcid": "PMC10304808",
    "doi": "10.3390/nano13121866",
    "title": "Designing 3D Ternary Hybrid Composites Composed of Graphene, Biochar and Manganese Dioxide as High-Performance Supercapacitor Electrodes",
    "pubYear": "2023",
    "isOpenAccess": "Y",
    "url": "https://www.ebi.ac.uk/europepmc/webservices/rest/PMC10304808/fullTextXML",
    "status": "obtained",
    "source_path": "三电极端点扩充_20261018/new_sources/PMC10304808/main.xml",
    "text_path": "三电极端点扩充_20261018/new_sources/PMC10304808/main.txt",
    "sha256": "746c66b34d1fed4ee6d39e7dc2b4ef4866c7e57f1f4b0a7b81577d1e38aa4608",
    "bytes": 129368
  },
  {
    "pmcid": "PMC9033565",
    "doi": "10.1039/d1ra01754c",
    "title": "Lignin-derived 3D porous graphene on carbon cloth for flexible supercapacitors†",
    "pubYear": "2021",
    "isOpenAccess": "Y",
    "url": "https://www.ebi.ac.uk/europepmc/webservices/rest/PMC9033565/fullTextXML",
    "status": "obtained",
    "source_path": "三电极端点扩充_20261018/new_sources/PMC9033565/main.xml",
    "text_path": "三电极端点扩充_20261018/new_sources/PMC9033565/main.txt",
    "sha256": "39a19d889f77d22cd864d2729dd619990140c3d3b391a27746ae0a1b42b56db6",
    "bytes": 88455
  },
  {
    "pmcid": "PMC9655081",
    "doi": "10.3390/nano12213804",
    "title": "Biomass-Derived Porous Carbon with a Good Balance between High Specific Surface Area and Mesopore Volume for Supercapacitors",
    "pubYear": "2022",
    "isOpenAccess": "Y",
    "url": "https://www.ebi.ac.uk/europepmc/webservices/rest/PMC9655081/fullTextXML",
    "status": "obtained",
    "source_path": "三电极端点扩充_20261018/new_sources/PMC9655081/main.xml",
    "text_path": "三电极端点扩充_20261018/new_sources/PMC9655081/main.txt",
    "sha256": "add2688eb017b236e0c7b46f6c04c3ac9a076483ad448c04f202037271059a25",
    "bytes": 137403
  },
  {
    "pmcid": "PMC8693812",
    "doi": "10.1039/d0ra09182k",
    "title": "Graphite-type activated carbon from coconut shell: a natural source for eco-friendly non-volatile storage devices†",
    "pubYear": "2021",
    "isOpenAccess": "Y",
    "url": "https://www.ebi.ac.uk/europepmc/webservices/rest/PMC8693812/fullTextXML",
    "status": "obtained",
    "source_path": "三电极端点扩充_20261018/new_sources/PMC8693812/main.xml",
    "text_path": "三电极端点扩充_20261018/new_sources/PMC8693812/main.txt",
    "sha256": "94e7c6b3fb8ae58a1deaf792807381d27518abc44209017979eae3f02d0934d7",
    "bytes": 107406
  },
  {
    "pmcid": "PMC9418735",
    "doi": "10.1039/d1na00262g",
    "title": "Control of the interface graphitized/amorphous carbon of biomass-derived carbon microspheres for symmetric supercapacitors†",
    "pubYear": "2021",
    "isOpenAccess": "Y",
    "url": "https://www.ebi.ac.uk/europepmc/webservices/rest/PMC9418735/fullTextXML",
    "status": "obtained",
    "source_path": "三电极端点扩充_20261018/new_sources/PMC9418735/main.xml",
    "text_path": "三电极端点扩充_20261018/new_sources/PMC9418735/main.txt",
    "sha256": "64f3ab51e442ced089bb182936525de734036db41b4b3f1c5b3b5c9367468c96",
    "bytes": 87615
  },
  {
    "pmcid": "PMC6843703",
    "doi": "10.1021/acsomega.9b01977",
    "title": "Highly Porous Willow Wood-Derived Activated Carbon\nfor High-Performance Supercapacitor Electrodes",
    "pubYear": "2019",
    "isOpenAccess": "Y",
    "url": "https://www.ebi.ac.uk/europepmc/webservices/rest/PMC6843703/fullTextXML",
    "status": "obtained",
    "source_path": "三电极端点扩充_20261018/new_sources/PMC6843703/main.xml",
    "text_path": "三电极端点扩充_20261018/new_sources/PMC6843703/main.txt",
    "sha256": "69e30599c123a87d3a4771d499140f0e2b140269d6a7d62a347c7292ef20003b",
    "bytes": 107478
  },
  {
    "pmcid": "PMC9037799",
    "doi": "10.1039/d1ra03699h",
    "title": "Biomass-derived O, N-codoped hierarchically porous carbon prepared by black fungus and Hericium erinaceus for high performance supercapacitor†",
    "pubYear": "2021",
    "isOpenAccess": "Y",
    "url": "https://www.ebi.ac.uk/europepmc/webservices/rest/PMC9037799/fullTextXML",
    "status": "obtained",
    "source_path": "三电极端点扩充_20261018/new_sources/PMC9037799/main.xml",
    "text_path": "三电极端点扩充_20261018/new_sources/PMC9037799/main.txt",
    "sha256": "9a685387c8ba223fa0a2dae1e369683c767d4d846b54fa81051010c67085614b",
    "bytes": 136290
  },
  {
    "pmcid": "PMC7689945",
    "doi": "10.1021/acsomega.0c04117",
    "title": "Promising Rice-Husk-Derived Carbon/Ni(OH)2 Composite Materials\nas a High-Performing Supercapacitor Electrode",
    "pubYear": "2020",
    "isOpenAccess": "Y",
    "url": "https://www.ebi.ac.uk/europepmc/webservices/rest/PMC7689945/fullTextXML",
    "status": "obtained",
    "source_path": "三电极端点扩充_20261018/new_sources/PMC7689945/main.xml",
    "text_path": "三电极端点扩充_20261018/new_sources/PMC7689945/main.txt",
    "sha256": "a091dcadc4d5e49891ba03488f71fdc38cfbec867b6eb6ad870dd9d9cd737fe6",
    "bytes": 88266
  },
  {
    "pmcid": "PMC8691107",
    "doi": "10.1039/d0ra09509e",
    "title": "Synthesis of porous carbon material based on biomass derived from hibiscus sabdariffa fruits as active electrodes for high-performance symmetric supercapacitors",
    "pubYear": "2020",
    "isOpenAccess": "Y",
    "url": "https://www.ebi.ac.uk/europepmc/webservices/rest/PMC8691107/fullTextXML",
    "status": "obtained",
    "source_path": "三电极端点扩充_20261018/new_sources/PMC8691107/main.xml",
    "text_path": "三电极端点扩充_20261018/new_sources/PMC8691107/main.txt",
    "sha256": "d811f03188aa75c57975543bf3a6070e47fab284259586f003a42bbf68a5f4be",
    "bytes": 124927
  },
  {
    "pmcid": "PMC8838214",
    "doi": "10.3390/ma15030924",
    "title": "Biomass Straw-Derived Porous Carbon Synthesized for Supercapacitor by Ball Milling",
    "pubYear": "2022",
    "isOpenAccess": "Y",
    "url": "https://www.ebi.ac.uk/europepmc/webservices/rest/PMC8838214/fullTextXML",
    "status": "obtained",
    "source_path": "三电极端点扩充_20261018/new_sources/PMC8838214/main.xml",
    "text_path": "三电极端点扩充_20261018/new_sources/PMC8838214/main.txt",
    "sha256": "25e10def82bc77be1ead8a00377e0f48fb7e9e7f9d8c995f47a797732fd0a673",
    "bytes": 104220
  },
  {
    "pmcid": "PMC8912637",
    "doi": "10.3390/nano12050810",
    "title": "Sawdust-Derived Activated Carbon with Hierarchical Pores for High-Performance Symmetric Supercapacitors",
    "pubYear": "2022",
    "isOpenAccess": "Y",
    "url": "https://www.ebi.ac.uk/europepmc/webservices/rest/PMC8912637/fullTextXML",
    "status": "obtained",
    "source_path": "三电极端点扩充_20261018/new_sources/PMC8912637/main.xml",
    "text_path": "三电极端点扩充_20261018/new_sources/PMC8912637/main.txt",
    "sha256": "72330608f02b4d9de3a2c9340262608ff1cb45a3966752abe08306840f6e0230",
    "bytes": 93509
  },
  {
    "pmcid": "PMC8756604",
    "doi": "10.1021/acsomega.1c05278",
    "title": "Yeast-Based Porous Carbon with Superior Electrochemical\nProperties",
    "pubYear": "2022",
    "isOpenAccess": "Y",
    "url": "https://www.ebi.ac.uk/europepmc/webservices/rest/PMC8756604/fullTextXML",
    "status": "obtained",
    "source_path": "三电极端点扩充_20261018/new_sources/PMC8756604/main.xml",
    "text_path": "三电极端点扩充_20261018/new_sources/PMC8756604/main.txt",
    "sha256": "89fbf4806cfa7eb14d1bc5094706a0be45ba765d3f648d8ad3b0b18d64250bc1",
    "bytes": 73476
  },
  {
    "pmcid": "PMC11094728",
    "doi": "10.1021/acsaem.3c02902",
    "title": "Screen-Printed\nStretchable Supercapacitors Based on\nTin Sulfide-Decorated Face-Mask-Derived Activated Carbon Electrodes\nwith High Areal Energy Density",
    "pubYear": "2024",
    "isOpenAccess": "Y",
    "url": "https://www.ebi.ac.uk/europepmc/webservices/rest/PMC11094728/fullTextXML",
    "status": "obtained",
    "source_path": "三电极端点扩充_20261018/new_sources/PMC11094728/main.xml",
    "text_path": "三电极端点扩充_20261018/new_sources/PMC11094728/main.txt",
    "sha256": "87a5801385b88f44f74d78ebbfdd98905f81cc7b65d5ca9f66600f4080ebb089",
    "bytes": 177858
  },
  {
    "pmcid": "PMC9368777",
    "doi": "10.3390/ijms23158537",
    "title": "A Study on Superior Mesoporous Activated Carbons for Ultra Power Density Supercapacitor from Biomass Precursors",
    "pubYear": "2022",
    "isOpenAccess": "Y",
    "url": "https://www.ebi.ac.uk/europepmc/webservices/rest/PMC9368777/fullTextXML",
    "status": "obtained",
    "source_path": "三电极端点扩充_20261018/new_sources/PMC9368777/main.xml",
    "text_path": "三电极端点扩充_20261018/new_sources/PMC9368777/main.txt",
    "sha256": "5ca87592cb9f76d3fb4a8aef4612e94eeff670455cbddecdd9110f12dd043fec",
    "bytes": 95942
  },
  {
    "pmcid": "PMC10929587",
    "doi": "10.1039/d3ta04971j",
    "title": "Synthesis and performance of binder-free porous carbon electrodes in electrochemical capacitors†",
    "pubYear": "2024",
    "isOpenAccess": "Y",
    "url": "https://www.ebi.ac.uk/europepmc/webservices/rest/PMC10929587/fullTextXML",
    "status": "obtained",
    "source_path": "三电极端点扩充_20261018/new_sources/PMC10929587/main.xml",
    "text_path": "三电极端点扩充_20261018/new_sources/PMC10929587/main.txt",
    "sha256": "8d08d620a565c5b0e192ae68586eb89c0356b1f98c3a13cfb1c5582549c4e6b7",
    "bytes": 112884
  },
  {
    "pmcid": "PMC9739616",
    "doi": "10.3390/molecules27238572",
    "title": "Semi-Embedding Zn-Co3O4 Derived from Hybrid ZIFs into Wood-Derived Carbon for High-Performance Supercapacitors",
    "pubYear": "2022",
    "isOpenAccess": "Y",
    "url": "https://www.ebi.ac.uk/europepmc/webservices/rest/PMC9739616/fullTextXML",
    "status": "obtained",
    "source_path": "三电极端点扩充_20261018/new_sources/PMC9739616/main.xml",
    "text_path": "三电极端点扩充_20261018/new_sources/PMC9739616/main.txt",
    "sha256": "28a104960084d532b9d284242a250eba0af35cad6017f1e00079e0e738fd2742",
    "bytes": 101525
  },
  {
    "pmcid": "PMC8585355",
    "doi": "10.3390/ma14216592",
    "title": "Recycling Black Tea Waste Biomass as Activated Porous Carbon for Long Life Cycle Supercapacitor Electrodes",
    "pubYear": "2021",
    "isOpenAccess": "Y",
    "url": "https://www.ebi.ac.uk/europepmc/webservices/rest/PMC8585355/fullTextXML",
    "status": "obtained",
    "source_path": "三电极端点扩充_20261018/new_sources/PMC8585355/main.xml",
    "text_path": "三电极端点扩充_20261018/new_sources/PMC8585355/main.txt",
    "sha256": "fd7e50ea43731a897f819088317cacb144d35807388bd84f346ced8f70687afc",
    "bytes": 101196
  },
  {
    "pmcid": "PMC9543152",
    "doi": "10.1002/cssc.202200651",
    "title": "Scale‐Up of Solvent‐Free, Mechanochemical Precursor Synthesis for Nanoporous Carbon Materials via Extrusion",
    "pubYear": "2022",
    "isOpenAccess": "Y",
    "url": "https://www.ebi.ac.uk/europepmc/webservices/rest/PMC9543152/fullTextXML",
    "status": "obtained",
    "source_path": "三电极端点扩充_20261018/new_sources/PMC9543152/main.xml",
    "text_path": "三电极端点扩充_20261018/new_sources/PMC9543152/main.txt",
    "sha256": "8c7402c7aecd2f8806b8bd02440300d04cbf58da81881f31130a2f0311d8d8d0",
    "bytes": 114084
  },
  {
    "pmcid": "PMC9075029",
    "doi": "10.1039/c9ra06603a",
    "title": "Synthesis of high surface area porous carbon from anaerobic digestate and it's electrochemical study as an electrode material for ultracapacitors†",
    "pubYear": "2019",
    "isOpenAccess": "Y",
    "url": "https://www.ebi.ac.uk/europepmc/webservices/rest/PMC9075029/fullTextXML",
    "status": "obtained",
    "source_path": "三电极端点扩充_20261018/new_sources/PMC9075029/main.xml",
    "text_path": "三电极端点扩充_20261018/new_sources/PMC9075029/main.txt",
    "sha256": "0744e49adfc80f069ea5f40c6d2206569a99a9d8587f440bfe2c8b4c9798f8b1",
    "bytes": 90798
  },
  {
    "pmcid": "PMC7006496",
    "doi": "10.3762/bjnano.11.18",
    "title": "High-performance asymmetric supercapacitor made of NiMoO4 nanorods@Co3O4 on a cellulose-based carbon aerogel",
    "pubYear": "2020",
    "isOpenAccess": "Y",
    "url": "https://www.ebi.ac.uk/europepmc/webservices/rest/PMC7006496/fullTextXML",
    "status": "obtained",
    "source_path": "三电极端点扩充_20261018/new_sources/PMC7006496/main.xml",
    "text_path": "三电极端点扩充_20261018/new_sources/PMC7006496/main.txt",
    "sha256": "59e1f97600e1d1c49e252d5c69a248fd2bb8c00180c72583699157dd378089dc",
    "bytes": 101177
  },
  {
    "pmcid": "PMC10383068",
    "doi": "10.3390/nano13142060",
    "title": "Boosting the Capacitive Performance of Supercapacitors by Hybridizing N, P-Codoped Carbon Polycrystalline with Mn3O4-Based Flexible Electrodes",
    "pubYear": "2023",
    "isOpenAccess": "Y",
    "url": "https://www.ebi.ac.uk/europepmc/webservices/rest/PMC10383068/fullTextXML",
    "status": "obtained",
    "source_path": "三电极端点扩充_20261018/new_sources/PMC10383068/main.xml",
    "text_path": "三电极端点扩充_20261018/new_sources/PMC10383068/main.txt",
    "sha256": "92a5759b854fa7c6a9eee535da078ad1c2adcefe6dca996a1a5160a50af085e8",
    "bytes": 132493
  },
  {
    "pmcid": "PMC8746510",
    "doi": "10.3390/nano12010122",
    "title": "Structural and Electrochemical Properties of Physically and Chemically Activated Carbon Nanoparticles for Supercapacitors",
    "pubYear": "2021",
    "isOpenAccess": "Y",
    "url": "https://www.ebi.ac.uk/europepmc/webservices/rest/PMC8746510/fullTextXML",
    "status": "obtained",
    "source_path": "三电极端点扩充_20261018/new_sources/PMC8746510/main.xml",
    "text_path": "三电极端点扩充_20261018/new_sources/PMC8746510/main.txt",
    "sha256": "3875a8bcfec947d30e8e64851c488af767bd09cc848843fd505dd93abfc895a4",
    "bytes": 92459
  },
  {
    "pmcid": "PMC6841744",
    "doi": "10.1038/s41598-019-52006-x",
    "title": "Natural biomass derived hard carbon and activated carbons as electrochemical supercapacitor electrodes",
    "pubYear": "2019",
    "isOpenAccess": "Y",
    "url": "https://www.ebi.ac.uk/europepmc/webservices/rest/PMC6841744/fullTextXML",
    "status": "obtained",
    "source_path": "三电极端点扩充_20261018/new_sources/PMC6841744/main.xml",
    "text_path": "三电极端点扩充_20261018/new_sources/PMC6841744/main.txt",
    "sha256": "ea36a02da85c8490571cd34791b1059adc07ac0f71b91296d3d0817a6c59bf0c",
    "bytes": 119335
  },
  {
    "pmcid": "PMC9056913",
    "doi": "10.1039/d0ra07448a",
    "title": "“Water-in-salt” electrolyte enhanced high voltage aqueous supercapacitor with carbon electrodes derived from biomass waste-ground grain hulls†",
    "pubYear": "2020",
    "isOpenAccess": "Y",
    "url": "https://www.ebi.ac.uk/europepmc/webservices/rest/PMC9056913/fullTextXML",
    "status": "obtained",
    "source_path": "三电极端点扩充_20261018/new_sources/PMC9056913/main.xml",
    "text_path": "三电极端点扩充_20261018/new_sources/PMC9056913/main.txt",
    "sha256": "3d44e3952c71f7217cb2e94d1bede906effbe65d9c3bcdc24d6cd0c73e575206",
    "bytes": 109839
  },
  {
    "pmcid": "PMC7022439",
    "doi": "10.3390/nano10010112",
    "title": "Self-Healable Electro-Conductive Hydrogels Based on Core-Shell Structured Nanocellulose/Carbon Nanotubes Hybrids for Use as Flexible Supercapacitors",
    "pubYear": "2020",
    "isOpenAccess": "Y",
    "url": "https://www.ebi.ac.uk/europepmc/webservices/rest/PMC7022439/fullTextXML",
    "status": "obtained",
    "source_path": "三电极端点扩充_20261018/new_sources/PMC7022439/main.xml",
    "text_path": "三电极端点扩充_20261018/new_sources/PMC7022439/main.txt",
    "sha256": "507ce286a59c5276abbf5ca5b901eb2d2bdfcf6f1950e42cdbdd405ea923decf",
    "bytes": 149565
  },
  {
    "pmcid": "PMC8074364",
    "doi": "10.3390/nano11041056",
    "title": "Enhanced Electrochemical Behavior of Peanut-Shell Activated Carbon/Molybdenum Oxide/Molybdenum Carbide Ternary Composites",
    "pubYear": "2021",
    "isOpenAccess": "Y",
    "url": "https://www.ebi.ac.uk/europepmc/webservices/rest/PMC8074364/fullTextXML",
    "status": "obtained",
    "source_path": "三电极端点扩充_20261018/new_sources/PMC8074364/main.xml",
    "text_path": "三电极端点扩充_20261018/new_sources/PMC8074364/main.txt",
    "sha256": "04e4804385046b05405d9713c0e3b9baa1c11d31a45aead91ab0d905a248dc1a",
    "bytes": 172536
  },
  {
    "pmcid": "PMC9143239",
    "doi": "10.3390/nano12101720",
    "title": "B, O and N Codoped Biomass-Derived Hierarchical Porous Carbon for High-Performance Electrochemical Energy Storage",
    "pubYear": "2022",
    "isOpenAccess": "Y",
    "url": "https://www.ebi.ac.uk/europepmc/webservices/rest/PMC9143239/fullTextXML",
    "status": "obtained",
    "source_path": "三电极端点扩充_20261018/new_sources/PMC9143239/main.xml",
    "text_path": "三电极端点扩充_20261018/new_sources/PMC9143239/main.txt",
    "sha256": "32546f89558cfac188531da1749f4a9558339d80ffef3b9243b39953d13302e1",
    "bytes": 130282
  },
  {
    "pmcid": "PMC8746562",
    "doi": "10.3390/nano12010027",
    "title": "Bio-Derived Carbon with Tailored Hierarchical Pore Structures and Ultra-High Specific Surface Area for Superior and Advanced Supercapacitors",
    "pubYear": "2021",
    "isOpenAccess": "Y",
    "url": "https://www.ebi.ac.uk/europepmc/webservices/rest/PMC8746562/fullTextXML",
    "status": "obtained",
    "source_path": "三电极端点扩充_20261018/new_sources/PMC8746562/main.xml",
    "text_path": "三电极端点扩充_20261018/new_sources/PMC8746562/main.txt",
    "sha256": "c8e783705adda963f1365bfb8101ecbc6e8bfae40b6f63828cf3bcd3968a77aa",
    "bytes": 130826
  },
  {
    "pmcid": "PMC9065319",
    "doi": "10.1039/c9ra02641j",
    "title": "Few-walled carbon nanotube-enhanced activated carbon supercapacitor performance in organic electrolyte at 4 V",
    "pubYear": "2019",
    "isOpenAccess": "Y",
    "url": "https://www.ebi.ac.uk/europepmc/webservices/rest/PMC9065319/fullTextXML",
    "status": "obtained",
    "source_path": "三电极端点扩充_20261018/new_sources/PMC9065319/main.xml",
    "text_path": "三电极端点扩充_20261018/new_sources/PMC9065319/main.txt",
    "sha256": "1631a48ad183069ab3b0e477b607c484528d334086b69a6752da6147da0ce6cd",
    "bytes": 66891
  },
  {
    "pmcid": "PMC6669477",
    "doi": "10.3390/nano9071033",
    "title": "Homogeneous Core/Shell NiMoO4@NiMoO4 and Activated Carbon for High Performance Asymmetric Supercapacitor",
    "pubYear": "2019",
    "isOpenAccess": "Y",
    "url": "https://www.ebi.ac.uk/europepmc/webservices/rest/PMC6669477/fullTextXML",
    "status": "obtained",
    "source_path": "三电极端点扩充_20261018/new_sources/PMC6669477/main.xml",
    "text_path": "三电极端点扩充_20261018/new_sources/PMC6669477/main.txt",
    "sha256": "f8d535e2d20ce51599b14613f0aa778be50e1fcc2d13d07d9a4179644e6fe876",
    "bytes": 122882
  },
  {
    "pmcid": "PMC8707477",
    "doi": "10.3390/nano11123175",
    "title": "Nelumbo nucifera Seed–Derived Nitrogen-Doped Hierarchically Porous Carbons as Electrode Materials for High-Performance Supercapacitors",
    "pubYear": "2021",
    "isOpenAccess": "Y",
    "url": "https://www.ebi.ac.uk/europepmc/webservices/rest/PMC8707477/fullTextXML",
    "status": "obtained",
    "source_path": "三电极端点扩充_20261018/new_sources/PMC8707477/main.xml",
    "text_path": "三电极端点扩充_20261018/new_sources/PMC8707477/main.txt",
    "sha256": "1ca0bc7f7e5e9336382bea8c096e0fb08ddfe171f917b2575447e99d7863a025",
    "bytes": 135391
  },
  {
    "pmcid": "PMC7206100",
    "doi": "10.1038/s41598-020-64649-2",
    "title": "Carbon threads sweat-based supercapacitors for electronic textiles",
    "pubYear": "2020",
    "isOpenAccess": "Y",
    "url": "https://www.ebi.ac.uk/europepmc/webservices/rest/PMC7206100/fullTextXML",
    "status": "obtained",
    "source_path": "三电极端点扩充_20261018/new_sources/PMC7206100/main.xml",
    "text_path": "三电极端点扩充_20261018/new_sources/PMC7206100/main.txt",
    "sha256": "a1a53ea576f228d237a436f41d4afdeb750c101d800d83bb23d09c8cb624d79f",
    "bytes": 74653
  },
  {
    "pmcid": "PMC9072198",
    "doi": "10.1039/c9ra05858c",
    "title": "Pseudocapacitance electrode and asymmetric supercapacitor based on biomass juglone/activated carbon composites†",
    "pubYear": "2019",
    "isOpenAccess": "Y",
    "url": "https://www.ebi.ac.uk/europepmc/webservices/rest/PMC9072198/fullTextXML",
    "status": "obtained",
    "source_path": "三电极端点扩充_20261018/new_sources/PMC9072198/main.xml",
    "text_path": "三电极端点扩充_20261018/new_sources/PMC9072198/main.txt",
    "sha256": "934b44adb9bf1cf56ec74da0d124e84dcd2299ee12b3f2846f9033a41ebefbf9",
    "bytes": 93032
  }
]

File: 三电极端点扩充_20261018/older2_candidates.json
[
  {
    "pmcid": "PMC10304808",
    "doi": "10.3390/nano13121866",
    "title": "Designing 3D Ternary Hybrid Composites Composed of Graphene, Biochar and Manganese Dioxide as High-Performance Supercapacitor Electrodes.",
    "pubYear": "2023",
    "isOpenAccess": "Y"
  },
  {
    "pmcid": "PMC9033565",
    "doi": "10.1039/d1ra01754c",
    "title": "Lignin-derived 3D porous graphene on carbon cloth for flexible supercapacitors.",
    "pubYear": "2021",
    "isOpenAccess": "Y"
  },
  {
    "pmcid": "PMC9655081",
    "doi": "10.3390/nano12213804",
    "title": "Biomass-Derived Porous Carbon with a Good Balance between High Specific Surface Area and Mesopore Volume for Supercapacitors.",
    "pubYear": "2022",
    "isOpenAccess": "Y"
  },
  {
    "pmcid": "PMC8693812",
    "doi": "10.1039/d0ra09182k",
    "title": "Graphite-type activated carbon from coconut shell: a natural source for eco-friendly non-volatile storage devices.",
    "pubYear": "2021",
    "isOpenAccess": "Y"
  },
  {
    "pmcid": "PMC9418735",
    "doi": "10.1039/d1na00262g",
    "title": "Control of the interface graphitized/amorphous carbon of biomass-derived carbon microspheres for symmetric supercapacitors.",
    "pubYear": "2021",
    "isOpenAccess": "Y"
  },
  {
    "pmcid": "PMC6843703",
    "doi": "10.1021/acsomega.9b01977",
    "title": "Highly Porous Willow Wood-Derived Activated Carbon for High-Performance Supercapacitor Electrodes.",
    "pubYear": "2019",
    "isOpenAccess": "Y"
  },
  {
    "pmcid": "PMC9037799",
    "doi": "10.1039/d1ra03699h",
    "title": "Biomass-derived O, N-codoped hierarchically porous carbon prepared by black fungus and <i>Hericium erinaceus</i> for high performance supercapacitor.",
    "pubYear": "2021",
    "isOpenAccess": "Y"
  },
  {
    "pmcid": "PMC7689945",
    "doi": "10.1021/acsomega.0c04117",
    "title": "Promising Rice-Husk-Derived Carbon/Ni(OH)<sub>2</sub> Composite Materials as a High-Performing Supercapacitor Electrode.",
    "pubYear": "2020",
    "isOpenAccess": "Y"
  },
  {
    "pmcid": "PMC8691107",
    "doi": "10.1039/d0ra09509e",
    "title": "Synthesis of porous carbon material based on biomass derived from hibiscus sabdariffa fruits as active electrodes for high-performance symmetric supercapacitors.",
    "pubYear": "2020",
    "isOpenAccess": "Y"
  },
  {
    "pmcid": "PMC8838214",
    "doi": "10.3390/ma15030924",
    "title": "Biomass Straw-Derived Porous Carbon Synthesized for Supercapacitor by Ball Milling.",
    "pubYear": "2022",
    "isOpenAccess": "Y"
  },
  {
    "pmcid": "PMC8912637",
    "doi": "10.3390/nano12050810",
    "title": "Sawdust-Derived Activated Carbon with Hierarchical Pores for High-Performance Symmetric Supercapacitors.",
    "pubYear": "2022",
    "isOpenAccess": "Y"
  },
  {
    "pmcid": "PMC8756604",
    "doi": "10.1021/acsomega.1c05278",
    "title": "Yeast-Based Porous Carbon with Superior Electrochemical Properties.",
    "pubYear": "2022",
    "isOpenAccess": "Y"
  },
  {
    "pmcid": "PMC11094728",
    "doi": "10.1021/acsaem.3c02902",
    "title": "Screen-Printed Stretchable Supercapacitors Based on Tin Sulfide-Decorated Face-Mask-Derived Activated Carbon Electrodes with High Areal Energy Density.",
    "pubYear": "2024",
    "isOpenAccess": "Y"
  },
  {
    "pmcid": "PMC9368777",
    "doi": "10.3390/ijms23158537",
    "title": "A Study on Superior Mesoporous Activated Carbons for Ultra Power Density Supercapacitor from Biomass Precursors.",
    "pubYear": "2022",
    "isOpenAccess": "Y"
  },
  {
    "pmcid": "PMC10929587",
    "doi": "10.1039/d3ta04971j",
    "title": "Synthesis and performance of binder-free porous carbon electrodes in electrochemical capacitors.",
    "pubYear": "2024",
    "isOpenAccess": "Y"
  },
  {
    "pmcid": "PMC9739616",
    "doi": "10.3390/molecules27238572",
    "title": "Semi-Embedding Zn-Co<sub>3</sub>O<sub>4</sub> Derived from Hybrid ZIFs into Wood-Derived Carbon for High-Performance Supercapacitors.",
    "pubYear": "2022",
    "isOpenAccess": "Y"
  },
  {
    "pmcid": "PMC8585355",
    "doi": "10.3390/ma14216592",
    "title": "Recycling Black Tea Waste Biomass as Activated Porous Carbon for Long Life Cycle Supercapacitor Electrodes.",
    "pubYear": "2021",
    "isOpenAccess": "Y"
  },
  {
    "pmcid": "PMC9543152",
    "doi": "10.1002/cssc.202200651",
    "title": "Scale-Up of Solvent-Free, Mechanochemical Precursor Synthesis for Nanoporous Carbon Materials via Extrusion.",
    "pubYear": "2022",
    "isOpenAccess": "Y"
  },
  {
    "pmcid": "PMC9075029",
    "doi": "10.1039/c9ra06603a",
    "title": "Synthesis of high surface area porous carbon from anaerobic digestate and it's electrochemical study as an electrode material for ultracapacitors.",
    "pubYear": "2019",
    "isOpenAccess": "Y"
  },
  {
    "pmcid": "PMC7006496",
    "doi": "10.3762/bjnano.11.18",
    "title": "High-performance asymmetric supercapacitor made of NiMoO<sub>4</sub> nanorods@Co<sub>3</sub>O<sub>4</sub> on a cellulose-based carbon aerogel.",
    "pubYear": "2020",
    "isOpenAccess": "Y"
  },
  {
    "pmcid": "PMC10383068",
    "doi": "10.3390/nano13142060",
    "title": "Boosting the Capacitive Performance of Supercapacitors by Hybridizing N, P-Codoped Carbon Polycrystalline with Mn<sub>3</sub>O<sub>4</sub>-Based Flexible Electrodes.",
    "pubYear": "2023",
    "isOpenAccess": "Y"
  },
  {
    "pmcid": "PMC8746510",
    "doi": "10.3390/nano12010122",
    "title": "Structural and Electrochemical Properties of Physically and Chemically Activated Carbon Nanoparticles for Supercapacitors.",
    "pubYear": "2021",
    "isOpenAccess": "Y"
  },
  {
    "pmcid": "PMC6841744",
    "doi": "10.1038/s41598-019-52006-x",
    "title": "Natural biomass derived hard carbon and activated carbons as electrochemical supercapacitor electrodes.",
    "pubYear": "2019",
    "isOpenAccess": "Y"
  },
  {
    "pmcid": "PMC9056913",
    "doi": "10.1039/d0ra07448a",
    "title": "\"Water-in-salt\" electrolyte enhanced high voltage aqueous supercapacitor with carbon electrodes derived from biomass waste-ground grain hulls.",
    "pubYear": "2020",
    "isOpenAccess": "Y"
  },
  {
    "pmcid": "PMC7022439",
    "doi": "10.3390/nano10010112",
    "title": "Self-Healable Electro-Conductive Hydrogels Based on Core-Shell Structured Nanocellulose/Carbon Nanotubes Hybrids for Use as Flexible Supercapacitors.",
    "pubYear": "2020",
    "isOpenAccess": "Y"
  },
  {
    "pmcid": "PMC8074364",
    "doi": "10.3390/nano11041056",
    "title": "Enhanced Electrochemical Behavior of Peanut-Shell Activated Carbon/Molybdenum Oxide/Molybdenum Carbide Ternary Composites.",
    "pubYear": "2021",
    "isOpenAccess": "Y"
  },
  {
    "pmcid": "PMC9143239",
    "doi": "10.3390/nano12101720",
    "title": "B, O and N Codoped Biomass-Derived Hierarchical Porous Carbon for High-Performance Electrochemical Energy Storage.",
    "pubYear": "2022",
    "isOpenAccess": "Y"
  },
  {
    "pmcid": "PMC8746562",
    "doi": "10.3390/nano12010027",
    "title": "Bio-Derived Carbon with Tailored Hierarchical Pore Structures and Ultra-High Specific Surface Area for Superior and Advanced Supercapacitors.",
    "pubYear": "2021",
    "isOpenAccess": "Y"
  },
  {
    "pmcid": "PMC9065319",
    "doi": "10.1039/c9ra02641j",
    "title": "Few-walled carbon nanotube-enhanced activated carbon supercapacitor performance in organic electrolyte at 4 V.",
    "pubYear": "2019",
    "isOpenAccess": "Y"
  },
  {
    "pmcid": "PMC6669477",
    "doi": "10.3390/nano9071033",
    "title": "Homogeneous Core/Shell NiMoO<sub>4</sub>@NiMoO<sub>4</sub> and Activated Carbon for High Performance Asymmetric Supercapacitor.",
    "pubYear": "2019",
    "isOpenAccess": "Y"
  },
  {
    "pmcid": "PMC8707477",
    "doi": "10.3390/nano11123175",
    "title": "<i>Nelumbo nucifera</i> Seed-Derived Nitrogen-Doped Hierarchically Porous Carbons as Electrode Materials for High-Performance Supercapacitors.",
    "pubYear": "2021",
    "isOpenAccess": "Y"
  },
  {
    "pmcid": "PMC7206100",
    "doi": "10.1038/s41598-020-64649-2",
    "title": "Carbon threads sweat-based supercapacitors for electronic textiles.",
    "pubYear": "2020",
    "isOpenAccess": "Y"
  },
  {
    "pmcid": "PMC9072198",
    "doi": "10.1039/c9ra05858c",
    "title": "Pseudocapacitance electrode and asymmetric supercapacitor based on biomass juglone/activated carbon composites.",
    "pubYear": "2019",
    "isOpenAccess": "Y"
  }
]

File: 三电极端点扩充_20261018/older3_review_windows.json (part 1 of 5)
[
  {
    "pmcid": "PMC8840653",
    "doi": "10.3390/polym14030575",
    "title": "Bio-Phenolic Resin Derived Porous Carbon Materials for High-Performance Lithium-Ion Capacitor",
    "pubYear": "2022",
    "isOpenAccess": "Y",
    "url": "https://www.ebi.ac.uk/europepmc/webservices/rest/PMC8840653/fullTextXML",
    "status": "obtained",
    "source_path": "三电极端点扩充_20261018/new_sources/PMC8840653/main.xml",
    "text_path": "三电极端点扩充_20261018/new_sources/PMC8840653/main.txt",
    "sha256": "4adab133bd598f03ae4de5335bb68d13381e16dd9caefea959f25804db913c01",
    "bytes": 113012,
    "config_paragraphs": [],
    "endpoint_paragraphs": [
      "[P0013] The capacitive behavior of the as-synthesized HPCs was characterized using CV and GCD measurements in a two-electrode symmetric cell configuration. Figure 7a shows the CV curve of the HPCs from 0 to 2.7 V at a scan rate of 10 mV/s. All samples reveal the typical EDLC behavior with a quasi-rectangular CV shape, indicating the excellent electrochemical property. Owing to its unique porous architecture with three-dimensionally interconnected morphology as confirmed by the SEM and TEM observation, the 2-HPC displays the largest CV loop area, implying its high specific capacitance. Figure 7b shows the CV curves of 2-HPC within scan rates of 10~1000 mV/s. With an increasing scan rate, the plateau current increases accordingly and the CV curve can be roughly maintained, suggesting a good rate capability due to the low inner resistance and fast electrolyte ion diffusion kinetics. The GCD curves of the HPCs obtained at a current density of 0.5 A/g are presented in Figure 7c. All the GCD curves are highly linear and symmetric, suggesting the electrochemical reversibility of 2-HPC. The specific capacitances from the GCD plots were calculated using Equation (1):(1)C=2·I·Δtm·ΔV where, I, Δt, m and ΔV represent the discharging current, discharge time, mass of active material in one electrode and potential window, respectively. The specific capacitance of the carbon materials is calculated to be 41.6, 51.9, 81.1 and 113.3 F/g for 0.25-HPC, 0.5-HPC, 1-HPC and 2-HPC, respectively. The specific capacitance and IR drop as a function of current density for 2-HPC are shown in Figure 7d. As the current density increases, the specific capacitances of 2-HPC gradually decrease and the capacitance is 63 F/g with a capacitance retention of 55.6% at 10 A/g. The corresponding charge-discharge profiles with different current densities of 2-HPC are also exhibited in Figure 7e. The IR drop is attributed to the equivalent series resistance of the device, which is obtained from the instantaneous voltage drop at the beginning of the discharging state. The increase in resistance with respect to applied current densities is almost linear (IR drop [V] = 0.032 + 0.057I). The small IR drop values facilitate high discharge power delivery in practical applications, which is attributable to the hierarchically porous and interconnected structure of 2-HPC. Figure 7f presents the cycling performance of a 2-HPC-based supercapacitor tested at a current density of 3 A/g. It shows a good cycling stability and retains the initial discharge capacitance to the extent of 94.5% after 5000 cycles, indicating the interfacial stability for an active material-self and active material-current collector [32]. The properties of various biomass-based porous carbons and 2-HPC prepared in this study are summarized in Table 1. It can be observed that the specific capacitance obtained from the 2-HPC can rival those of the reported values delivered by other biomass-derived porous carbons. The great electrochemical performance of 2-HPC can be attributed to its favorable morphology and high surface area.",
      "[P0014] To further explore the practical application of 2-HPC, we also fabricated LICs based on 2-HPC and LTO as cathode and anode, respectively. The LTO materials were prepared according to our previous report [46]. As we all know, in this configuration, the hybrid LICs can combine the advantages of both a lithium ion battery and a supercapacitor and exhibit relatively high energy and power densities [47,48]. Figure 8a shows the CV curves of the LIC between 0 and 2.5 V with different scan rates. It can be seen that the charging process is activated at a voltage higher than 1.5 V, because the LTO could store charge through the insertion of Li+ ions only at voltages of greater than 1.5 V [49]. The broad anodic and reduction peaks observed at around 2.2 and 1.9 V result from the redox reaction of Li4+/Li7+ couples [50]. Figure 8b shows the plot of peak current (i) versus the square root of the scan rate (υ1/2) for the as-fabricated LiC. The linear relationship indicates that the redox reaction is dominated by a diffusion-controlled process. Moreover, the slops of the anodic and cathodic process in the i-υ1/2 plot are very close, suggesting excellent electrochemical reversibility and capacitive characteristics. The GCD profiles of the LIC recorded at different current densities are shown in Figure 8c to investigate its energy storage performance. According to the GCD profile, we calculate the specific capacitance based on Equation (2):(2)C=I·Δt(ma+mb)·ΔV where ma and mc are the weight of the active material for the anodic and cathodic electrodes, respectively. As shown in Figure 8d, the specific capacitance calculated based on the total mass of the two electrodes achieves 130.5 F/g at a current density of 0.15 A/g, and the device shows a retention of 34.6% (45.2 F/g) at 3.75 A/g. Figure 8e shows the Ragone plots to compare the energy and power property of the 2-HPC//2-HPC symmetric supercapacitor and 2-HPC//LTO hybrid LIC. Obviously, the overall energy density of 2-HPC//LTO is higher than that of a 2-HPC//2-HPC symmetric device. The hybrid LIC exhibits promising energy density of 113.3 and 39.2 W h/kg at a power density of 281 and 7031 W/kg, respectively. The cycling stability was estimated by repeating GCD measurements at 0.75 A/g for 3000 cycles. The final specific capacitance still retains 92.8% of its original value (87.3 F/g), indicating its excellent cycling stability. With the combined advantages of the 2-HPC and LTO, the resulting hybrid LIC demonstrates remarkable power and energy densities and an excellent cycle life.",
      "[P0015] In summary, we have applied the resole phenolic resin derived from biomass as the carbon source to produce hierarchically porous carbon materials. The resultant 2-HPC exhibits superior capacitive performances on a symmetric supercapacitor in the aspects of high specific capacitance (113.3 F/g at 0.5 A/g) and ultralong cycle stability (94.5% capacitance retention after 5000 cycles at 3 A/g). The excellent performance is attributed to its high surface area and unique three-dimensionally interconnected morphology that is favorable for the transport of ions and electrical contact. The hybrid LIC combined with 2-HPC and LTO also displays an outstanding high energy density of 39.2 W h/kg even at a high-power density of 7031 W/kg. The capacity retention is up to 92.8% after 3000 ultra-long cycles, corresponding to 0.0024% fading per cycle. This work provides an efficient approach to covert the biomass waste into porous carbon materials satisfying the requirements of energy storage devices. For the future investigation, the nitrogen-doped 2-HPC can be prepared using melamine as a nitrogen source to further improve its electrochemical properties. The nitrogen-doped 2-HPC can be integrated with TiNb2O7 which is a cathode material with higher theoretical capacity than that of LTO to fabricate a novel LIC. With the combination of nitrogen-doped 2-HPC and TiNb2O7, it is expected that both the power and energy densities of the doped 2-HPC//TiNb2O7 LIC can be enhanced compared with that of 2-HPC//LTO LIC."
    ]
  },
  {
    "pmcid": "PMC8705087",
    "doi": "10.3390/ma14247793",
    "title": "Three-Dimensional Hierarchical Porous Carbons Derived from Betelnut Shells for Supercapacitor Electrodes",
    "pubYear": "2021",
    "isOpenAccess": "Y",
    "url": "https://www.ebi.ac.uk/europepmc/webservices/rest/PMC8705087/fullTextXML",
    "status": "obtained",
    "source_path": "三电极端点扩充_20261018/new_sources/PMC8705087/main.xml",
    "text_path": "三电极端点扩充_20261018/new_sources/PMC8705087/main.txt",
    "sha256": "cbd8efc38c356d26a1b106b6d69d6b50111fe5b951ecb00022f6bd3ec0a3bdfe",
    "bytes": 98765,
    "config_paragraphs": [
      "[P0006] The electrochemical properties of the BSPC were estimated by cyclic voltammetry (CV), galvanostatic charge–discharge (GCD), and electrochemical impedance spectroscopy (EIS) analysis using a Biologic SP-300 modular-research-grade potentiostat/galvanostat/FRA instrument. The working electrode was fabricated using BSPC material mixed with carbon black (Super-P, conductive material) and polytetrafluoroethylene (PTFE, as a binder) in a weight ratio of 75:15:10, followed by the addition of N-methyl 2-pyrollidone to form a slurry. After a thorough grinding, the slurry was coated onto a carbon sheet (area 1 cm2) to be used as a working electrode. This working electrode was then dried at 90 °C for 8 h in a hot oven. The electrochemical performances of the BSPC electrodes were studied in a three-electrode configuration using 1 M KOH as the electrolyte. BSPC, Hg/HgO4, and platinum wire served as a working electrode, reference electrode, and counter electrode (three-electrode system), respectively. The CV and GCD experiments were carried out in the potential range of −1.0 to 0.2 V at various scan rates (10 to 100 mV s−1) and different current densities (1, 2, 3, 4, and 5 A g−1). The EIS measurements were performed by applying a voltage with 5 mV amplitude in a frequency range from 10−2 to 105 Hz to the open circuit potential. The specific capacitance values of the BSPC were calculated from the discharge curve using the following equation:(1)Cs=I × Δtm × ΔV in which Cs is the specific capacitance (F g−1), I is the applied current, Δt is the discharge time (s), V is the working potential window, and m is the mass of the active material [30]. Two BSPC-based symmetrical SC cells were assembled with 1 M KOH as the aqueous electrolyte and evaluated over the voltage window of 0.0 to 0.6 V. Likewise, in case of full-cell symmetrical SC, the specific capacitance, energy density, and power density were evaluated as follows:(2)CS=2 × I × Δtm × ΔV (3)ED=0.5 × Cfull cell × ΔV23.6 (4)PD=ED × 3600Δt",
      "[P0011] The electrochemical performances of BSPC were investigated by CV and GCD measurements in a 1 M KOH electrolyte with a three-electrode configuration. In Figure 4a, the BSPC electrode displayed a quasi-rectangular shape in CV curves, which is typical of an electric double-layer capacitor (EDLC). This behavior indicates good ion transport across the interconnected porous networks of BSPC, owing to the increased accessibility of the electrolyte ions to the inner active area of electrodes. The 3D porous structure of BSPC can play a crucial role in increasing capacitive performance at high charge–discharge rates and enabling the circulation of electrolyte ions across the electrode surface [35]. Thus, the BSPC retains a similar CV shape even at scan rates from 10 mV s−1 to 100 mV s−1, demonstrating its high rate-retention capability. This was further corroborated by GCD studies (Figure 4b). The GCD profiles of the BSPC electrode reflect significant electrochemical properties with a nearly symmetric triangular shape without a notable IR drop even at current densities as high as 5 A g−1. However, the discharging times of GCD curves decreased as current densities increased [36]. The BSPC electrode delivered a high specific capacitance of 290 F g−1 at a specific current of 1 A g−1, which was calculated using the discharge curves and Equation (1) (Figure 4c)."
    ],
    "endpoint_paragraphs": [
      "[P0012] The EIS was used to confirm the frequency response characteristics of the BSPC electrodes (Figure 4d). A nearly vertical line at the low-frequency region was obtained, which represents the dominance of EDLC [37]. Charge/discharge cyclic stability is an additional significant parameter that must be considered prior to the manufacture of SCs for commercial applications. BSPC possesses exceptional electrochemical stability; 94% cyclic retention of initial capacitance at a current density of 5 A g−1 over at a minimum of 5000 GCD cycles, and the coulombic efficiency of BSPC is approximately 99% (Figure 4e). Interestingly, the mesoporous nature of the carbon material helped to expand the ion and charge storage capacities. Likewise, the micropores decreased the ion diffusion length while the macropores acted as ion transfer channels. The 3D hierarchical pores provided the high specific surface area of the carbon electrode that enhanced the electrical double layer, improving specific capacitance. These aforementioned properties suggest that BSPC shows potential for SC applications."
    ]
  },
  {
    "pmcid": "PMC9048626",
    "doi": "10.1039/c9ra08537h",
    "title": "An ultrasonic-assisted synthesis of rice-straw-based porous carbon with high performance symmetric supercapacitors†",
    "pubYear": "2020",
    "isOpenAccess": "Y",
    "url": "https://www.ebi.ac.uk/europepmc/webservices/rest/PMC9048626/fullTextXML",
    "status": "obtained",
    "source_path": "三电极端点扩充_20261018/new_sources/PMC9048626/main.xml",
    "text_path": "三电极端点扩充_20261018/new_sources/PMC9048626/main.txt",
    "sha256": "248f4f065e7a858086c5c92a2e71f9876a202533547ecdd8a5a55c00d96c91bb",
    "bytes": 92509,
    "config_paragraphs": [
      "[P0009] The electrode was prepared by the following procedure: the as-prepared UPC samples, acetylene black and polytetrafluoroethylene were blended in an agate mortar in a mass ratio of 8 : 1 : 1, and then a few drops of ethanol were added and ground to form a paste. The paste was uniformly coated on a 10 mm × 10 mm nickel foam sheet. After vacuum drying at 70 °C, the electrode was kept at 10 MPa pressure for 3 min, and then pressed into a thin slice electrode. The UPC electrode was used as the working electrode, a Pt electrode as the counter electrode and a saturated calomel electrode as the reference electrode. The electrochemical performance was tested on a CHI660E electrochemical station using a three-electrode system with an electrolyte of 6 M KOH. For the three-electrode system, the specific capacitance was calculated using the following formula:36"
    ],
    "endpoint_paragraphs": [
      "[P0004] In this study, an ultrasonic-assisted method was used to convert cheap rice straw into high-performing activated carbon at a lower activation temperature. The obtained UPC exhibited ultra-stability for symmetric supercapacitors, with 99.8% retention of its specific capacitance after 10 000 cycles of charging and discharging at 20 A g−1.",
      "[P0027] Cyclic stability is one of the important indices to evaluate the performance of supercapacitors. The cyclic stability of the UPC-600 sample was tested at 20 A g−1. Fig. 6f shows the cyclic stability of UPC-600. The specific capacitance of the product decreased sharply in the first 1000 cycles. It stabilized and remained constant after 1000 cycles. The specific capacitance remained at 89.5% after 5000 cycles. These results show that the cyclic stability of UPC-600 is excellent. In order to analyze the cause of the decrease in the specific capacitance, the impedances of the sample UPC-600 before and after cycling were tested. As shown in Fig. S1,† the slope in the low-frequency region clearly decreased after cycling, indicating that the diffusion resistance increased. This may occur because the micro-pores of the electrode material collapse as the cycle progresses. This would result in the difficulty of the electrolyte ions entering the electrode material, and thus result in the reduction of the specific capacitance. Compared with other biomass-derived activated carbon, UPC-600 has a higher specific capacitance and lower activation temperature. Table 1 shows the specific capacitance and activation temperature of sample UPC-600 and other biomass-derived activated carbon reported in recent years. The results showed that the ultrasonic treatment could reduce the activation temperature and obtain UPC with a high specific surface area.",
      "[P0032] From the GCD curve, the power density and energy density were further calculated, according to eqn (2)–(4). From Fig. 8a, when the power density was 500 W kg−1, the energy density reached 11.1 W h kg−1, according to eqn (3) and (4). In the illustration in Fig. 8a, we successfully lit the LED with a UPC-600-based symmetric supercapacitor. Simultaneously, the specific capacitance of the symmetric supercapacitor barely decayed (retaining 99.8% of the initial capacitance) after 10 000 cycles at 20 A g−1 (Fig. 8b), indicating that UPC-600 had a high practical application value. The illustration showed that the shape of the curve did not change after the last 10 cycles.",
      "[P0037] In summary, rice-straw-based porous carbon was successfully prepared via an ultrasonic-assisted method at a relatively low activation temperature. The obtained UPC-600 with a 1 hour ultrasonic treatment exhibited a high surface area of 1820.2 m2 g−1, high specific capacitance (420 F g−1) at 1.0 A g−1 and superior rate performance of 314 F g−1 at 10 A g−1. Significantly, the ultra-stable symmetric supercapacitor showed a high energy density of 11.1 W h kg−1 and power density of 500 W kg−1. After 10 000 cycles of charging and discharging, the specific capacitance retained 99.8% at a high current density of 20 A g−1. These results show that the ultrasonic-assisted method is an effective way to lower the activation temperature and synthesize ultra-stable materials for symmetric supercapacitors."
    ]
  },
  {
    "pmcid": "PMC7770663",
    "doi": "10.1007/s40820-020-0393-7",
    "title": "An Ultra-microporous Carbon Material Boosting Integrated Capacitance for Cellulose-Based Supercapacitors",
    "pubYear": "2020",
    "isOpenAccess": "Y",
    "url": "https://www.ebi.ac.uk/europepmc/webservices/rest/PMC7770663/fullTextXML",
    "status": "obtained",
    "source_path": "三电极端点扩充_20261018/new_sources/PMC7770663/main.xml",
    "text_path": "三电极端点扩充_20261018/new_sources/PMC7770663/main.txt",
    "sha256": "433a972463f3d1ef10435ce4183b9ea08de3b1f73a28c3724248997e1542f4ba",
    "bytes": 147474,
    "config_paragraphs": [
      "[P0009] To prepare the electrodes of the three-electrode system: A mixture of the sample and polyvinylidene fluoride binder with the weight percent ratio of 9:1 was dispersed in N-methyl-pyrrolidone, and then, the slurry was coated on the platinum current collectors. Afterward, the electrodes were dried in a vacuum oven at 120 °C for 24 h. The loading mass of the active materials on each platinum plate was about 2.5 mg cm−2. Before testing, the working electrodes were immersed in the H2SO4 electrolytes for 10 h to improve the wettability between electrode and electrolyte. The electrochemical measurements were separately carried out in a three-electrode system in H2SO4 electrolyte. The Ag/AgCl electrode and a slice of the platinum plate were used as the reference electrode and the counter electrode, respectively.",
      "[P0011] The potential window in acidic electrolyte was between − 0.1 and 0.9 V. Cyclic voltammetry (CV, at various scan rates from 10 to 100 mV s−1) and electrochemical impedance spectroscopy (EIS, frequency from 10 Hz to 100 kHz) measurements were carried out on an electrochemical workstation (Autolab PGSTAT 302 N, Metrohm, Netherlands). The galvanostatic charge/discharge processes were conducted on a LAND CT2001A battery tester (China) at the current density from 0.5 to 20 A g−1. The gravimetric specific capacitance Cg (F g−1) in the three-electrode system was calculated based on Eq. (1):",
      "[P0013] The volumetric specific capacitance Cv (F cm−3) in the three-electrode system was calculated based on Eq. (2):",
      "[P0032] Electrochemical performance of the MPC series in a three-electrode system. a CV curves of MPC series at 10 mV s−1. b Charge/discharge curves at 0.5 A g−1. c Specific capacitance versus current density. d CV curves of MPC-800 at various scan rates (10–100 mV s−1). e Long-term cycle performance and Coulombic efficiency of MPC-800 at 10 A g−1 with charge/discharge curves before and after 10,000 cycles inset",
      "[P0033] Electrochemical performance of the MPC series in a three-electrode system. a CV curves of MPC series at 10 mV s−1. b Charge/discharge curves at 0.5 A g−1. c Specific capacitance versus current density. d CV curves of MPC-800 at various scan rates (10–100 mV s−1). e Long-term cycle performance and Coulombic efficiency of MPC-800 at 10 A g−1 with charge/discharge curves before and after 10,000 cycles inset"
    ],
    "endpoint_paragraphs": [
      "[P0031] To demonstrate the pore structure for improving electrochemical properties, the electrochemical behaviors of the MPC series are shown in Fig. 3. The CV curves in Fig. 3a exhibit a quasi-rectangular shape, indicating the predominant EDLC contribution. Specifically, CV curves show inconspicuous broad humps around 0.4 V, which are attributed to the reversible redox reactions of the inherent oxygen-containing functional groups [32]. The largest loop area of MPC-800 indicates the highest capacitive performance. The galvanostatic charge/discharge curves in Fig. 3b exhibit good symmetricity, indicating high reversibility of charge/discharge processes. The excellent capacitive performance of MPC-800 is attributed to the combined effects of high micropore volume and optimal pore size distribution. The rate performance, as a quite important factor for power density, is shown in Fig. 3c, d. The specific capacitance of BC-800, MPC-700, MPC-800, and MPC-900 is calculated to be 188, 235, 318, and 219 F g−1 at 0.5 A g−1 in Fig. 3c, respectively. Even at a high current density of 20 A g−1, MPC-800 still retains high specific capacitance (~ 219 F g−1), corresponding to the high capacitance retention (~ 68%). The excellent capacitive performance of MPC-800 is attributed to the high microporous surface area and centralized pore distribution. Furthermore, the CV curves varying from 10 to 100 mV s−1 are plotted in Fig. 3d to demonstrate the rate stability of MPC-800. Even the scanning rate up to 100 mV s−1, MPC-800 remains the initial rectangular-shaped curves, indicating excellent rate stability. The long-term stability at 10 A g−1 is tested for 10,000 charge/discharge cycles in Fig. 3e. Interestingly, the capacitance retention after long-term cycling is more than 100%. This is attributed to the slow activation of carbon layers during cycling, which leads to generating more active sites for ion storage. The initial and final charge/discharge curves are almost overlapped to demonstrate good long-term stability. The good cyclic stability is attributed to the stable pore structure that provides excellent ion transport and electron conduction.",
      "[P0039] The electrochemical performance of u-MPC as compared with the counterparts is revealed in Fig. 5. Firstly, the CV curve in Fig. 5a exhibits a unique quasi-rectangular shape with board hump, indicating the coexistence of EDLC and pseudocapacitance in u-MPC that is attributed to the synergetic effect from nitrogen and sulfur atoms in the carbonaceous structure [34, 54, 55]. And u-MPC displays the largest loop area among these CV curves, indicating excellent capacitive behavior. The charge/discharge curves in Fig. 5b exhibit high symmetry and a little distortion during the charge/discharge process owing to reversible redox reactions happen during the charge/discharge process. The electron and ion transfer of u-MPC is investigated by plots of IR drop versus current densities (0.5–20 A g−1) in Fig. 5c. The slope of u-MPC line is calculated to 0.011, which is lower than that of MPC-800 (0.013), indicating good electron and ion transportation. According to the impedance curve in Fig. S7, the u-MPC presents lower bulk and interfacial resistance, demonstrating excellent electronic/ionic transportation and good interfacial compatibility with electrolyte. As illustrated in Fig. 5d, u-MPC exhibits high gravimetric capacitance of 430 F g−1 at 0.5 A g−1 and still retains high specific capacitance of 326 F g−1 at 20 A g−1 corresponding to retention ratio of 76%. Furthermore, via quantitatively evaluated by Dunn’s method [56], the capacitive and dissuasive contribution to total stored charge are further exhibited in Fig. S8. The diffusion contribution of the u-MPC is ~ 21.6% at the low current density of 10 mV/s, which is much higher than the 17.4% values for MPC-800. The improved diffusion contribution is attributed to the introduction of nitrogen and sulfur atoms into carbonaceous constituent, which is favorable to the reversible faradic reaction at low current densities [21, 35, 57]. At the high current density, the electric double-layer capacitive contribution is dominant part in the whole capacity [58]. Benefiting from the improved pore structure, even at 100 mV/s, the u-MPC exhibits the capacitive contribution of 97%, which is higher than that of MPC-800 (~ 95%). The excellent capacitive and rate performance of the u-MPC is attributed to synergetic effects from the concentrated pore structure and the optimal heteroatoms modification on the carbon framework. The electrochemical and structural stability is characterized by cyclic charge/discharge in Fig. 5e. The u-MPC presents stable long-term cycling even at 10 A g−1 with the capacitance retention of almost 100% after 10,000 cycles. As compared with the initial charge/discharge curves, the final charge/discharge curves in Fig. 5e inset show no visible difference, indicating the stable charge/discharge process during long cycling. More significantly, as compared with other reported electrode materials in Fig. 5f, the u-MPC simultaneously exhibits higher gravimetric and volumetric capacitance. The simultaneous achievement of gravimetric and volumetric capacitance is highly beneficial to the high energy density for advanced supercapacitors.",
      "[P0045] The electrochemical performance of symmetric supercapacitor is characterized by galvanostatic charge/discharge test at different current density (0.1–2 A g−1) in Fig. S9a. The charge/discharge curves exhibit good symmetry and no visible voltage drop, which indicates good reversibility and stability of the assembled supercapacitor. As illustrated in Fig. S9b, the symmetric supercapacitor exhibits high capacitance of 111 F g−1 at 0.1 A g−1 with the active loading mass of 5 mg cm−2. Accordingly, the supercapacitor presents excellent energy density, including areal energy density (ca. 0.77 mWh cm−12) and volumetric energy density (ca. 17.9 Wh L−1) in Fig. S10. As compared with other reported supercapacitors, the resulting supercapacitor armed with u-MPC exhibits much higher energy density including both areal energy density [46, 59–68] and volumetric energy density [53, 59, 69–81] as shown in Fig. 6b, c. Moreover, the excellent long-term stability of the symmetric supercapacitor is demonstrated by the reversible charge/discharge process at even 1.5 mA cm−2 for 10,000 cycles in Fig. S11. The supercapacitor displays almost 96% capacitance retention with 100% Columbic efficiency even after 10,000 cycles. The impedance curves after 10,000 cycles in Fig. S12 present still low bulk resistance with higher interface resistance as compared with that before long-term cycling. The excellent electrochemical behavior of the supercapacitor is contributed from both excellent capacitive performance and high packing density of the unique porous carbon electrode material.",
      "[P0046] In summary, an ultra-microporous carbon material (u-MPC) with ultrahigh integrated capacitance and super rate stability is reported. The unique w-MPC is fabricated via one-step carbonization/activation of a dense BC/KOH composite precursor and then nitrogen/sulfur doping. The unique structure of the resulting u-MPC includes concentrated micropores (~ 2 nm), especially with numerous sub-micropores (< 1 nm). Owing to the exceptional pore structure, the u-MPC simultaneously exhibits a high specific surface area (1554 m2/g) and high packing density (1.18 g cm−3). Benefiting from synergistic effects from the particular pore structure and effective dual doping, remarkable specific capacitance including gravimetric and volumetric capacitance (430 F g−1 and 507 F cm−3 at 0.5 A g−1), excellent rate capability (327 F g−1 and 385 F cm−3 at 20 A g−1 corresponding to retention of 76%), and excellent cycling stability at high current density (10 A g−1) even for 10,000 cycling times is achieved. More significantly, via compositing the u-MPC and BC nanofibers, a robust symmetric supercapacitor integrates high areal energy density (~ 0.77 mWh cm−2), volumetric energy density (~ 17.9 Wh L−1), and excellent mechanical strength (49.5 MPa), which is higher than other reported supercapacitors. In addition, the assembled supercapacitor also presents long-term cyclic stability even at 1.5 mA cm−2. This work aims to provide a new strategy to fabricate carbon materials with high integrated capacitance for advanced robust supercapacitors."
    ]
  },
  {
    "pmcid": "PMC7992145",
    "doi": "10.1021/acsomega.0c06171",
    "title": "High-Performance and High-Voltage Supercapacitors\nBased on N-Doped Mesoporous Activated Carbon Derived from Dragon\nFruit Peels",
    "pubYear": "2021",
    "isOpenAccess": "Y",
    "url": "https://www.ebi.ac.uk/europepmc/webservices/rest/PMC7992145/fullTextXML",
    "status": "obtained",
    "source_path": "三电极端点扩充_20261018/new_sources/PMC7992145/main.xml",
    "text_path": "三电极端点扩充_20261018/new_sources/PMC7992145/main.txt",
    "sha256": "3ac13c7604366b21e235fa8fd12a638a371ad8476804860e9e9f7c4860efe4e5",
    "bytes": 101825,
    "config_paragraphs": [
      "[P0004] Herein, we have chosen the dragon fruit (Hylocereus undatus) peel for the first time as a different biowaste material to synthesize the N-doped mesopore-dominated AC (N-dfAC) for realizing the high performance supercapacitor. After carbonizing the raw material and the subsequent activation with KOH, the authors performed a simultaneous N-doping using melamine as an external nitrogen source. The authors found that moderate N-doping content of 3.4 at. % resulted in the highest specific surface area of 2667 m2/g and appropriate pore size distribution with a high pore volume and pore diameter. In order to find the effect of the N-doping level on the electrochemical performance of AC supercapacitor, we first performed a three-electrode testing experiment in an aqueous electrolyte. Then, we designed the symmetric coin cell supercapacitor using the electrodes with an optimized N-doping level and pore structure, demonstrating a reliable cyclic stability and excellent specific energy at a high working voltage (≥3.5 V) in organic electrolytes.",
      "[P0021] Electrochemical performance can demonstrate the advantages of the N-doping and hierarchical pore structure. When employing the aqueous 6 M KOH electrolyte in a three-electrode system within the potential limit of −1 to 0 V, the dfAC and N-doped dfAC (N-dfAC-0.5 and N-dfAC-1) show the increase in the current-carrying capability with N-doping (Figure 4a). At a scan rate of 50 mV s–1, the 0.5% doping results in the larger CV current, while the 1% doping leads to a decline in the area under CV curves. This difference confirms that the N-dfAC-0.5 electrode has the highest capacitive nature among the synthesized electrodes. N-dfAC-0.5 exhibits quasirectangular-shaped CV curves at various scan rates from 5 to 100 mV s–1 without any significant distortion in the peak shape (Figure 4b), demonstrating the high rate capability. As illustrated in Figure 4c, all the synthesized electrodes exhibit symmetrical and triangular-shaped GCD curves at the current density of 5 mA cm–2, which characteristically features a typical EDLC. The N-dfAC-0.5 delivers a longer discharge time than the dfAC and N-dfAC-1, reflecting its high charge storage capacity. Moreover, the reversible electrochemical behavior of the N-dfAC-0.5 electrode is further confirmed by its fair symmetrical shape GCD curves at different current densities from 5 to 100 mA cm–2 with a negligible IR drop (Figure 4d).",
      "[P0039] Mesopore-dominated N-doped carbon (N-dfAC) is synthesized using the eco-friendly dragon fruit peel as a precursor through a facile two-step process, that is, carbonization followed by simultaneous KOH activation and melamine doping. The structural nature of a large specific surface area (2667 m2 g–1), appropriate pore size distribution, and optimal N-doping level (3.4 at. %) endow the N-dfAC-0.5 electrode with a high specific capacitance and a cycle life in an aqueous electrolyte in a three-electrode system. The N-doping significantly enhanced the charge storage capacity and conductivity of dfAC. The N-dfAC-0.5–based symmetric coin cell using an organic electrolyte exhibited an extraordinary cycle life, high specific energy, and specific power at a higher voltage of ≥3.5 V. The results benefit from the accommodation of more ionic charges of the large mesopores and the formation of a more extensive diffuse layer according to the modified Gouy–Chapman–Stern model. This study demonstrates an engineering pathway to achieve high voltage and power density through N-doping and mesopores’ synergistic effort in AC electrodes.",
      "[P0043] The electrochemical performance of the synthesized N-dfAC materials was measured in a three-electrode cell using the Gamry electrochemical workstation (Interface 1010E, USA). The working electrodes were prepared by homogeneously mixing N-dfAC (85%), super P carbon black (10%), and polyvinylidene difluoride (5%) in N-methyl-2-pyrrolidinone solution, followed by coating on a 1 cm × 1 cm nickel foam and subsequent drying in an oven at 85 °C for 12 h. Finally, it was pressed into a dense sheet at 10 MPa for 60 s to obtain working electrodes. The loaded active mass of N-dfAC working electrodes was ∼9 mg cm–2. Hg/HgO was used as the reference, and a Pt plate was used as counter electrodes. 6 M aqueous KOH solution was used as the electrolyte. Cyclic voltammetry (CV) measurement was carried out at different scan rates from 5 to 100 mV s–1, the voltage window for CV and galvanostatic charge–discharge (GCD) measurements is in the range of −1 to 0 V, and the current density for GCD measurements is varied from 5 to 100 mA cm–2. EIS data were recorded with 5 mV amplitude potential within 10 kHz to 0.01 Hz frequency range.",
      "[P0044] The specific capacitance values in the three-electrode system were calculated using GCD curves from the following equation50"
    ],
    "endpoint_paragraphs": [
      "[P0028] The long-term cyclic stability is a significant factor of the electrode material to realize its practical application as a supercapacitor. Figure 5b demonstrated the cyclic stability of the optimized electrode N-dfAC-0.5 using galvanostatic charge–discharge test (GCD). After cycling the cells for 50,000 cycles at a high current density of 500 mA cm–2, the electrode still shows an exceptionally high capacitance retention of 123% and the symmetrical triangular shape on the GCD curves (inset of Figure 5b). The high capacitance retention is attributed to gradual activation and wetting of the N-doped porous carbon electrode with the electrolytes during prolonged charge–discharge process. This enhanced wettability endows better accessibility of electrolyte ions toward the micro- and mesopores of the carbon electrode and thereby results in the increase in the charge retention during cycling process. Such an exceptional capacitance retention higher than 100% has already been observed for some of the porous carbon-based electrodes.34−36",
      "[P0032] The supercapacitor’s cyclic stability at high working voltages is crucial to realize its practical application in energy storage devices. The enhanced voltage withstanding capability was achieved when employing a mesoporous structured carbon electrode derived from green tea waste.38 The microporous dominated commercial YP-50 AC cell exhibited only ∼60% capacitance retention after 5000 GCD cycles at 3.5 V and 50 mA cm–2 current density. This is due to inaccessibility of larger sized TEA+ and BF4– ions of the electrolyte into the smaller pores, which diminishes the charge retention during the cycling process. However, employing the mesoporous dominated dfAC delivers a capacitance retention of 79% owing to more ion accessibility. Interestingly, after N-doping, the optimized N-dfAC-0.5 cell exhibited a remarkable cycle life with a capacitance retention of 109% and a high coulombic efficiency under the same test protocol as well (Figure 6g)."
    ]
  },
  {
    "pmcid": "PMC6401840",
    "doi": "10.3390/polym10121306",
    "title": "Electrospun Enzymatic Hydrolysis Lignin-Based Carbon Nanofibers as Binder-Free Supercapacitor Electrodes with High Performance",
    "pubYear": "2018",
    "isOpenAccess": "Y",
    "url": "https://www.ebi.ac.uk/europepmc/webservices/rest/PMC6401840/fullTextXML",
    "status": "obtained",
    "source_path": "三电极端点扩充_20261018/new_sources/PMC6401840/main.xml",
    "text_path": "三电极端点扩充_20261018/new_sources/PMC6401840/main.txt",
    "sha256": "58c5e8e24baedfab68c897e7096acb61554e7ab8ad515f36b057df45446dfce9",
    "bytes": 105978,
    "config_paragraphs": [
      "[P0010] A three-electrode system was assembled to characteristic the electrochemical performance of the ECNFs by cyclic voltammetry (CV), galvanostatic charge-discharge (GCD), and electrochemical impedance spectroscopy (EIS) on a Gamary Reference 3000 electrochemical workstation (Warminster, PA, USA) with 6.0 M KOH as the aqueous electrolyte. The actual 3-electrode setup was showed in Figure S2. In general, organic or polymeric materials are required as binder for preparing activated carbons based electorde; whereas binders would have negative effects on the performance of electrode [27]. So the carbon nanofibers were cut into a square with the surface area of 1 × 1 cm2. Then the electrode sheet was pressed onto nickel foam with a pressure of 20 MPa to ensure a good contact."
    ],
    "endpoint_paragraphs": [
      "[P0019] The specific gravimetric capacitance values of ECNFs-0, ECNFs-4, ECNFs-6, and ECNFs-7 were 173.5, 194.4, 216.8, and 119.5 F/g, respectively, whose tend was consist with the CV results. The GCD curves of the ECNFs-6 electrode under different current densities (Figure 7b) kept a triangular shape, suggesting that the electrode could be applied in the areas which fast ion transportation and high current density are required [27]. Figure 7c shows cycling performance ECNFs-6 at a current density of 1 A/g. It could be observed that ECNFs-6 retained high cycling stability of 92% capacitance retention 1000 cycles at 1 A/g. The excellent capacitive performances of ECNFs-6 can be attributed to the following aspects: (a) numerous macropores act as the ion reservoir and shorten the ion diffusion distance to the interior carbon nanofiber surfaces, (b) abundant micropores could observably increase the specific surface area which can improve the electric double-layer capacitance of electrodes, (c) oxygen (especially O-I) and nitrogen functional groups provide extra pseudocapacitance.",
