Repository: w749026903-coder/biomass-carbon-supercapacitor-ml

# 生物质碳超级电容器：循环稳定性与机器学习

第77轮已核对用户补交的两篇正文。绿茶 GKN8（BET 1,680 m²/g）1,000圈：冻结模型 96.08%，作者 99.4%，低估 3.32 个百分点；沿用早期末值约99.39%。样品核对时已读到间接线索，列额外诊断。水黄皮约93.01%来自5,000圈对称双电极器件，单列。严格独立已评分仍1篇，旧模型保留，持续目标仍暂停。 [本轮一页结果](保持率达标研究_v3_主线与近优组合_20261030/第七十七轮_两篇正文与绿茶高BET核查_20261118/两篇正文核查与预测.html)。下一步优先补同工况1,000圈独立来源，同时锁定模型与末值对照。


2026-11-18 第 76 轮后按用户条件暂停目标。莲茎碳补成 7 个前 20% 测点与一条开发输入，60 次固定拟合完成，0 失败／警告。同一旧 20 条的第 67 轮候选 MAE 1.873→1.908 pp，R² 0.8959→0.8940，保留原模型。当前保留 R² 距 0.95 约 0.0541，独立已评分 1 篇、独立 R² 不可估、正式验收 0。下一步先补原始曲线／数值表及受限访问正文，再共同决定接续。 [本轮结果与方向判断](保持率达标研究_v3_主线与近优组合_20261030/第七十六轮_莲茎补证与同批增量对照_20261118/README.md)。

File: 三电极端点扩充_20261018/protected_fingerprints.json
[
  {
    "path": "循环稳定性数据库_v0.1_20261017/cycling_v0_1.sqlite",
    "sha256": "a3b743aff2557c0ebc28cca66966a8a328bc32b67e4af3298d381e0bb478a2a7"
  },
  {
    "path": "循环稳定性数据库_v0.2_20261017/cycling_v0_2.sqlite",
    "sha256": "35d4bbf895501ec306ea215b40f865cc5d1da4e7959173d73e279dd3eaaa22fa"
  },
  {
    "path": "循环稳定性数据库_v0.3_数据库优化_20261017/cycling_v0_3.sqlite",
    "sha256": "e96c97a823349ede8aa5cede0d557a8e2fa6a2a83b4a2791d8c55b5933b66f17"
  },
  {
    "path": "循环稳定性数据库_v0.3_数据库优化_20261017/第三轮_逐条准入闭环_20261017/cycling_v0_3r3.sqlite",
    "sha256": "7f1b54e5d22af1effa8c4a15f19d147096669a8ad6b9e3b389608e0fc729e73f"
  },
  {
    "path": "循环稳定性数据库_v0.3_数据库优化_20261017/第二轮_全量利用与输入定稿_20261017/cycling_v0_3r2.sqlite",
    "sha256": "a43981d6a1ccef58efc6195862ee07ed7ccff5c32a79a6e19f3b8a3d558d7e5b"
  },
  {
    "path": "循环稳定性数据库_v0.3_数据库优化_20261017/第四轮_专业复核与训练数据_20261017/cycling_v0_3r4.sqlite",
    "sha256": "66c8555bcd9583ea7f30afec1c174ea780c2102eeed363ea9f428f9f95bc83ad"
  },
  {
    "path": "并行协作契约_v1_20261017.json",
    "sha256": "74263c0d5894e490c4ca581c2a6d699efa8b2c58cf8320142b19e221296fcfad"
  }
]

File: 三电极端点扩充_20261018/selected_additional_downloads.json
[
  {
    "pmcid": "PMC10056672",
    "attempts": [
      {
        "url": "https://europepmc.org/articles/PMC10056672?pdf=render",
        "status": "failed",
        "format": "PDF",
        "error": "HTTP Error 403: Forbidden"
      }
    ]
  },
  {
    "pmcid": "PMC10759806",
    "attempts": [
      {
        "url": "https://europepmc.org/articles/PMC10759806?pdf=render",
        "status": "failed",
        "format": "PDF",
        "error": "HTTP Error 403: Forbidden"
      }
    ]
  },
  {
    "pmcid": "PMC10869866",
    "attempts": [
      {
        "url": "https://europepmc.org/articles/PMC10869866?pdf=render",
        "status": "failed",
        "format": "PDF",
        "error": "HTTP Error 403: Forbidden"
      }
    ]
  },
  {
    "pmcid": "PMC12158216",
    "attempts": [
      {
        "url": "https://www.ebi.ac.uk/europepmc/webservices/rest/PMC12158216/supplementaryFiles",
        "status": "obtained",
        "format": "ZIP"
      },
      {
        "url": "https://europepmc.org/articles/PMC12158216?pdf=render",
        "status": "failed",
        "format": "PDF",
        "error": "HTTP Error 403: Forbidden"
      }
    ]
  },
  {
    "pmcid": "PMC12175059",
    "attempts": [
      {
        "url": "https://europepmc.org/articles/PMC12175059?pdf=render",
        "status": "failed",
        "format": "PDF",
        "error": "HTTP Error 403: Forbidden"
      }
    ]
  },
  {
    "pmcid": "PMC12794195",
    "attempts": [
      {
        "url": "https://europepmc.org/articles/PMC12794195?pdf=render",
        "status": "failed",
        "format": "PDF",
        "error": "HTTP Error 403: Forbidden"
      }
    ]
  },
  {
    "pmcid": "PMC13400085",
    "attempts": [
      {
        "url": "https://europepmc.org/articles/PMC13400085?pdf=render",
        "status": "failed",
        "format": "PDF",
        "error": "HTTP Error 403: Forbidden"
      }
    ]
  },
  {
    "pmcid": "PMC6401840",
    "attempts": [
      {
        "url": "https://europepmc.org/articles/PMC6401840?pdf=render",
        "status": "failed",
        "format": "PDF",
        "error": "HTTP Error 403: Forbidden"
      }
    ]
  },
  {
    "pmcid": "PMC6648613",
    "attempts": [
      {
        "url": "https://europepmc.org/articles/PMC6648613?pdf=render",
        "status": "failed",
        "format": "PDF",
        "error": "HTTP Error 403: Forbidden"
      }
    ]
  },
  {
    "pmcid": "PMC6843703",
    "attempts": [
      {
        "url": "https://europepmc.org/articles/PMC6843703?pdf=render",
        "status": "failed",
        "format": "PDF",
        "error": "HTTP Error 403: Forbidden"
      }
    ]
  },
  {
    "pmcid": "PMC7770663",
    "attempts": [
      {
        "url": "https://www.ebi.ac.uk/europepmc/webservices/rest/PMC7770663/supplementaryFiles",
        "status": "obtained",
        "format": "ZIP"
      },
      {
        "url": "https://europepmc.org/articles/PMC7770663?pdf=render",
        "status": "failed",
        "format": "PDF",
        "error": "HTTP Error 403: Forbidden"
      }
    ]
  },
  {
    "pmcid": "PMC8585355",
    "attempts": [
      {
        "url": "https://europepmc.org/articles/PMC8585355?pdf=render",
        "status": "failed",
        "format": "PDF",
        "error": "HTTP Error 403: Forbidden"
      }
    ]
  },
  {
    "pmcid": "PMC8705087",
    "attempts": [
      {
        "url": "https://europepmc.org/articles/PMC8705087?pdf=render",
        "status": "failed",
        "format": "PDF",
        "error": "HTTP Error 403: Forbidden"
      }
    ]
  },
  {
    "pmcid": "PMC8707477",
    "attempts": [
      {
        "url": "https://europepmc.org/articles/PMC8707477?pdf=render",
        "status": "failed",
        "format": "PDF",
        "error": "HTTP Error 403: Forbidden"
      }
    ]
  },
  {
    "pmcid": "PMC8838214",
    "attempts": [
      {
        "url": "https://europepmc.org/articles/PMC8838214?pdf=render",
        "status": "failed",
        "format": "PDF",
        "error": "HTTP Error 403: Forbidden"
      }
    ]
  },
  {
    "pmcid": "PMC8912637",
    "attempts": [
      {
        "url": "https://europepmc.org/articles/PMC8912637?pdf=render",
        "status": "failed",
        "format": "PDF",
        "error": "HTTP Error 403: Forbidden"
      }
    ]
  },
  {
    "pmcid": "PMC9033565",
    "attempts": [
      {
        "url": "https://europepmc.org/articles/PMC9033565?pdf=render",
        "status": "failed",
        "format": "PDF",
        "error": "HTTP Error 403: Forbidden"
      }
    ]
  },
  {
    "pmcid": "PMC9038012",
    "attempts": [
      {
        "url": "https://europepmc.org/articles/PMC9038012?pdf=render",
        "status": "failed",
        "format": "PDF",
        "error": "HTTP Error 403: Forbidden"
      }
    ]
  },
  {
    "pmcid": "PMC9738515",
    "attempts": [
      {
        "url": "https://europepmc.org/articles/PMC9738515?pdf=render",
        "status": "failed",
        "format": "PDF",
        "error": "HTTP Error 403: Forbidden"
      }
    ]
  }
]

File: 三电极端点扩充_20261018/三电极端点_53条.json (part 1 of 14)
{
  "schema": "three-electrode-staged-ledger-v1",
  "date": "2026-10-18",
  "definition": "One material × electrolyte × cycling protocol × terminal N. Same-paper variants share DOI study_group. Explicit approximate and 100-loss values remain distinguished. Not 53 independent papers and not training-admitted records.",
  "rows": [
    {
      "source_tag": "B_R013",
      "sample": "EUAC1-60",
      "cycle_count": 10000,
      "retention_pct": 89.9,
      "retention_relation": "eq",
      "reported_current_A_g": 1,
      "electrolyte": "KOH",
      "concentration_mol_L": 1,
      "locator": "PDF p7; Figure6i/Table comparison; three-electrode method",
      "review_note": "Coulombic efficiency 117.21% is separately reported, never used as retention.",
      "value_kind": "reported",
      "reported_loss_pct": null,
      "system": "3E",
      "cycle_method": "GCD",
      "training_admitted": false,
      "material_identity_finalized": false,
      "current_mass_denominator_finalized": false,
      "endpoint_id": "TE001",
      "doi": "10.1021/acsomega.4c11529",
      "title": "Supercapacitor Performance of Activated Carbon from Eucommia Ulmoides Oliver Wood Optimized by the Activation Method",
      "source_file": "三电极端点扩充_20261018/corpus/B_R013/main.pdf",
      "source_sha256": "f0b7781603de2b1e49d7e5c9ae0c2399a376788d5664755c034a9da9afc11329",
      "text_file": "三电极端点扩充_20261018/corpus/B_R013/main.txt",
      "study_group": "doi:10.1021/acsomega.4c11529",
      "count_profile": "three_electrode_GCD_numeric_N_and_retention",
      "counted": true,
      "scientific_status": "staged_evidence_only_not_database_admission",
      "reported_current_other": null,
      "scope_flags": [],
      "current_mass_basis": "not_finalized_do_not_infer_from_C_formula",
      "cycle_voltage_lower_V": null,
      "cycle_voltage_upper_V": null,
      "cycle_voltage_status": "not_finalized_for_this_delivery",
      "baseline_definition_status": "not_finalized",
      "BET_features_status": "not_merged_not_finalized",
      "publisher_url": "https://doi.org/10.1021/acsomega.4c11529",
      "reading_file": "三电极端点扩充_20261018/corpus/B_R013/main.pdf",
      "configuration_evidence_excerpts": [
        "unveiled. In a three-electrode system, the electrochemical",
        "analysis in a three-electrode system under the potential",
        "of carbon electrodes in the three electrode system, thus further"
      ],
      "cycling_evidence_excerpts": [
        "attributes. As depicted in Table 3, the capacitance and cycling",
        "N-doped RHAC/GCE 1 M KCl 121 F/g at 0.2 A/g 94.6% after 1000 cycles 61",
        "156.1 F/g at 0.5 A/g 75% after 5000 cycles 62",
        "6 M KOH 124.6 F/g at 1 A/g 82.38% after 10,000 cycles 64",
        "3 M KOH 182 F/g at 1 A/g 71% after 3000 cycles 65",
        "AFO100 3 M KOH 229.71 F/g at 1 A/g 82.99% after 1000 cycles 66",
        "AC 6 M KOH 160 F/g at 0.5 A/g 101% after 3000 cycles 67",
        "486 F/g at 0.5 A/g 85% after 10,000 cycles 68",
        "EUAC1−60 1 M KOH 232.92 F/g at 0.2 A/g 89.90% after 10,000 cycles this work",
        "the scan rate of 1 mV/s, (h) EIS spectrum, and (i) capacitance retention rate and Coulombic efficiency for 10,000 cycles.",
        "capacitance retention and 117.21% Coulombic efficiency over",
        "10,000 cycles, alongside a notable specific capacitance of"
      ]
    },
    {
      "source_tag": "B_R042",
      "sample": "CGBC",
      "cycle_count": 1000,
      "retention_pct": 64.8,
      "retention_relation": "eq",
      "reported_current_A_g": 1,
      "electrolyte": "KOH",
      "concentration_mol_L": 1,
      "locator": "PDF p1,p8 and methods; pure coffee-carbon control",
      "review_note": "Ni(OH)2 composite retained separately; not included in this carbon endpoint.",
      "value_kind": "reported",
      "reported_loss_pct": null,
      "system": "3E",
      "cycle_method": "GCD",
      "training_admitted": false,
      "material_identity_finalized": false,
      "current_mass_denominator_finalized": false,
      "endpoint_id": "TE002",
      "doi": "10.1016/j.solidstatesciences.2025.108046",
      "title": "Ni(OH)2 composite coffee grounds-derived biomass carbon for supercapacitor electrode materials",
      "source_file": "三电极端点扩充_20261018/corpus/B_R042/main.pdf",
      "source_sha256": "76621ae97c381191b3f27960bbae1d0216bb25c44ef39263d747f2fa7eb3affd",
      "text_file": "三电极端点扩充_20261018/corpus/B_R042/main.txt",
      "study_group": "doi:10.1016/j.solidstatesciences.2025.108046",
      "count_profile": "three_electrode_GCD_numeric_N_and_retention",
      "counted": true,
      "scientific_status": "staged_evidence_only_not_database_admission",
      "reported_current_other": null,
      "scope_flags": [],
      "current_mass_basis": "not_finalized_do_not_infer_from_C_formula",
      "cycle_voltage_lower_V": null,
      "cycle_voltage_upper_V": null,
      "cycle_voltage_status": "not_finalized_for_this_delivery",
      "baseline_definition_status": "not_finalized",
      "BET_features_status": "not_merged_not_finalized",
      "publisher_url": "https://doi.org/10.1016/j.solidstatesciences.2025.108046",
      "reading_file": "三电极端点扩充_20261018/corpus/B_R042/main.pdf",
      "configuration_evidence_excerpts": [
        "three-electrode electrochemical system: the sample is attached to the "
      ],
      "cycling_evidence_excerpts": [
        "current densities. After 1000 charge-discharge cycles at 1 A/g, the capacitance retention rates were 64.8 % ",
        "F/g, respectively. The capacitance retention rate reaches 33.4 % as the ",
        "materials gradually decrease specific capacitance during cycling at a ",
        "capacitance retention rates are 64.8 % (CGBC) and 55.9 % for Ni(OH)",
        "After 1000 cycles, the coulombic efficiency is 97.5 % (CGBC) and 96.8 % ",
        "retention rates of 64.8 % for CGBC and 55.9 % for Ni(OH)",
        "Fig. 11. The capacitance retention and coulombic efficiency of (a) CGBC and (b) Ni(OH)"
      ]
    },
    {
      "source_tag": "B_R078",
      "sample": "C/600C",
      "cycle_count": 8000,
      "retention_pct": 98.1,
      "retention_relation": "eq",
      "reported_current_A_g": 5,
      "electrolyte": "KOH",
      "concentration_mol_L": 6,
      "locator": "PDF p1 abstract and Fig6b; methods",
      "review_note": "Body says >98%, compatible with the abstract point; keep original wording and unresolved protocol metadata.",
      "value_kind": "reported",
      "reported_loss_pct": null,
      "system": "3E",
      "cycle_method": "GCD",
      "training_admitted": false,
      "material_identity_finalized": false,
      "current_mass_denominator_finalized": false,
      "endpoint_id": "TE003",
      "doi": "10.1016/j.jpcs.2023.111318",
      "title": "Effect of pyrolysis temperature on carbon materials derived from reed residue waste biomass for use in supercapacitor electrodes",
      "source_file": "三电极端点扩充_20261018/corpus/B_R078/main.pdf",
      "source_sha256": "19fb3d36492a517b19c31050de6ba2db48f9bfa862fecff5667dc58d37418164",
      "text_file": "三电极端点扩充_20261018/corpus/B_R078/main.txt",
      "study_group": "doi:10.1016/j.jpcs.2023.111318",
      "count_profile": "three_electrode_GCD_numeric_N_and_retention",
      "counted": true,
      "scientific_status": "staged_evidence_only_not_database_admission",
      "reported_current_other": null,
      "scope_flags": [],
      "current_mass_basis": "not_finalized_do_not_infer_from_C_formula",
      "cycle_voltage_lower_V": null,
      "cycle_voltage_upper_V": null,
      "cycle_voltage_status": "not_finalized_for_this_delivery",
      "baseline_definition_status": "not_finalized",
      "BET_features_status": "not_merged_not_finalized",
      "publisher_url": "https://doi.org/10.1016/j.jpcs.2023.111318",
      "reading_file": "三电极端点扩充_20261018/corpus/B_R078/main.pdf",
      "configuration_evidence_excerpts": [
        "ventional three-electrode system with 6 M aqueous KOH solution as the ",
        "different current densities in a three-electrode system according to Eq. ",
        "materials at different current densities in a three-electrode system.  "
      ],
      "cycling_evidence_excerpts": [
        "and it retained very good cyclic stability with a capacitance retention of 98.1% after 8000 cycles at a current ",
        "assess the degree of capacitance retention after successive char -",
        ", with a retention of 64.7%, demonstrating a good ability for fast ",
        "over 8000 cycles. As shown in Fig. 6 (b), the specific capacitance of ",
        "C still retained > 98% of its original value, even after 8000 ",
        "decayed during the first 500 cycles, and then the capacitance values ",
        "to 0 V), and longer cycling stability (less than 2% loss of its initial ",
        "capacitance after 8000 cycles). We conclude that the biomass-derived "
      ]
    },
    {
      "source_tag": "B_R087",
      "sample": "OAC623",
      "cycle_count": 1000,
      "retention_pct": 85.5,
      "retention_relation": "eq",
      "reported_current_A_g": 0.1,
      "electrolyte": "NaOH",
      "concentration_mol_L": 2,
      "locator": "PDF p1,p9 and Fig12; methods",
      "review_note": "",
      "value_kind": "reported",
      "reported_loss_pct": null,
      "system": "3E",
      "cycle_method": "GCD",
      "training_admitted": false,
      "material_identity_finalized": false,
      "current_mass_denominator_finalized": false,
      "endpoint_id": "TE004",
      "doi": "10.1007/s00339-023-07141-8",
      "title": "Synthesis of oxygen-functionalized biomass-based activated carbon as supercapacitor with improved electrochemical performance",
      "source_file": "三电极端点扩充_20261018/corpus/B_R087/main.pdf",
      "source_sha256": "dd31e41f0058c58990b3ba58e3215228480a86f5c1b18f2717849eb34ad11c23",
      "text_file": "三电极端点扩充_20261018/corpus/B_R087/main.txt",
      "study_group": "doi:10.1007/s00339-023-07141-8",
      "count_profile": "three_electrode_GCD_numeric_N_and_retention",
      "counted": true,
      "scientific_status": "staged_evidence_only_not_database_admission",
      "reported_current_other": null,
      "scope_flags": [],
      "current_mass_basis": "not_finalized_do_not_infer_from_C_formula",
      "cycle_voltage_lower_V": null,
      "cycle_voltage_upper_V": null,
      "cycle_voltage_status": "not_finalized_for_this_delivery",
      "baseline_definition_status": "not_finalized",
      "BET_features_status": "not_merged_not_finalized",
      "publisher_url": "https://doi.org/10.1007/s00339-023-07141-8",
      "reading_file": "三电极端点扩充_20261018/corpus/B_R087/main.pdf",
      "configuration_evidence_excerpts": [
        "three-electrode setup composed of a platinum plate as the "
      ],
      "cycling_evidence_excerpts": [
        "(2 M) electrolyte and exhibits an excellent stability after 1000 cycles with a capacitance retention of 85.5%. In addition to "
      ]
    },
    {
      "source_tag": "B_SRC025",
      "sample": "AC3",
      "cycle_count": 10000,
      "retention_pct": 91,
      "retention_relation": "eq",
      "reported_current_A_g": 20,
      "electrolyte": "KOH",
      "concentration_mol_L": 6,
      "locator": "PDF p9 Figure6d; three-electrode method",
      "review_note": "93% is coulombic efficiency, not retention.",
      "value_kind": "reported",
      "reported_loss_pct": null,
      "system": "3E",
      "cycle_method": "GCD",
      "training_admitted": false,
      "material_identity_finalized": false,
      "current_mass_denominator_finalized": false,
      "endpoint_id": "TE005",
      "doi": "10.1021/acs.energyfuels.4c01398",
      "title": "Effects of Potassium-Based Activating Agents on the Biochar Derived from Coconut Tree Husk for Enhancing the Surface Area and Supercapacitor Performance",
      "source_file": "三电极端点扩充_20261018/corpus/B_SRC025/main.pdf",
      "source_sha256": "7f37b2048560cf7499130e020ef67bc2d9d3cd3d0a387743eae7bdb0d20c04b9",
      "text_file": "三电极端点扩充_20261018/corpus/B_SRC025/main.txt",
      "study_group": "doi:10.1021/acs.energyfuels.4c01398",
      "count_profile": "three_electrode_GCD_numeric_N_and_retention",
      "counted": true,
      "scientific_status": "staged_evidence_only_not_database_admission",
      "reported_current_other": null,
      "scope_flags": [],
      "current_mass_basis": "not_finalized_do_not_infer_from_C_formula",
      "cycle_voltage_lower_V": null,
      "cycle_voltage_upper_V": null,
      "cycle_voltage_status": "not_finalized_for_this_delivery",
      "baseline_definition_status": "not_finalized",
      "BET_features_status": "not_merged_not_finalized",
      "publisher_url": "https://doi.org/10.1021/acs.energyfuels.4c01398",
      "reading_file": "三电极端点扩充_20261018/corpus/B_SRC025/main.pdf",
      "configuration_evidence_excerpts": [
        " using the three-electrode system in a 2 M KOH",
        "of 0.0−0.5 V. In the same three-electrode system, an electrochemical",
        "and Gel Electrolyte Devices. Three-electrode studies reveal"
      ],
      "cycling_evidence_excerpts": [
        " Besides, the cycle stability retains 98% even after 5000 cycles at 10 A g−",
        "93% of the beginning value even after 10 000 cycles.",
        "exhibits a gravimetric capacitance retention of 98% and",
        "Coulombic efficiency of 97% even after 5000 cycles. The",
        "Coulombic efficiency of 97% even after 5000 cycles at 10 A g−"
      ]
    },
    {
      "source_tag": "B_SRC121",
      "sample": "DSAC",
      "cycle_count": 2000,
      "retention_pct": 83.3,
      "retention_relation": "eq",
      "reported_current_A_g": 10,
      "electrolyte": "KOH",
      "concentration_mol_L": 1,
      "locator": "PDF p7 Figure6a and electrode methods",
      "review_note": "3 M KOH test is a different experiment; physical-current normalization and voltage reference remain under review.",
      "value_kind": "reported",
      "reported_loss_pct": null,
      "system": "3E",
      "cycle_method": "GCD",
      "training_admitted": false,
      "material_identity_finalized": false,
      "current_mass_denominator_finalized": false,
      "endpoint_id": "TE006",
      "doi": "10.1038/s41598-026-63280-x",
      "title": "Valorizing palm date wastes for supercapacitor electrode synthesis and evaluation",
      "source_file": "三电极端点扩充_20261018/corpus/B_SRC121/main.pdf",
      "source_sha256": "647f99b755ceff64d9159b67ef003b957ed2f01f173d2e6355825b5a60321d84",
      "text_file": "三电极端点扩充_20261018/corpus/B_SRC121/main.txt",
      "study_group": "doi:10.1038/s41598-026-63280-x",
      "count_profile": "three_electrode_GCD_numeric_N_and_retention",
      "counted": true,
      "scientific_status": "staged_evidence_only_not_database_admission",
      "reported_current_other": null,
      "scope_flags": [],
      "current_mass_basis": "not_finalized_do_not_infer_from_C_formula",
      "cycle_voltage_lower_V": null,
      "cycle_voltage_upper_V": null,
      "cycle_voltage_status": "not_finalized_for_this_delivery",
      "baseline_definition_status": "not_finalized",
      "BET_features_status": "not_merged_not_finalized",
      "publisher_url": "https://doi.org/10.1038/s41598-026-63280-x",
      "reading_file": "三电极端点扩充_20261018/corpus/B_SRC121/main.pdf",
      "configuration_evidence_excerpts": [
        "To evaluate the DSAC electrochemical performance, a three-electrode system was assembled and attached to ",
        "capacitance measured in the three-electrode configuration reflects the intrinsic electrochemical behavior of ",
        "supercapacitor is commonly estimated as approximately one-quarter of the three-electrode value due to the "
      ],
      "cycling_evidence_excerpts": [
        "capacitance of 179 F/g at 5 mV/s and retained 94% of their capacitance after 5500 cycles of galvanic charge ",
        "103.9 F/g at 0.5 A/g and maintained 97.3% of its capacity after 5000 cycles. The authors claim that combining ",
        "It shows that the DSAC electrode retains 83.3% of its initial capacity after 2000 discharge cycles. The 10-A/g ",
        "which proves the high capacity to store electric charges. The 17% loss of capacitive performance after 2000 cycles ",
        "is relatively high compared to conventional > 90% capacity retention after 5000–10,000 GCD cycles, which calls ",
        "develop a Zn-ion hybrid supercapacitor, also 83% (initial capacity is 70 F/g) of the capacity was retained after ",
        "the DSAC material can retain 83.3% of its initial capacity after 2000 GCD cycles. Finally, the prepared DSAC "
      ]
    },
    {
      "source_tag": "EXT_001",
      "sample": "AHPC-850",
      "cycle_count": 10000,
      "retention_pct": 96.3,
      "retention_relation": "eq",
      "reported_current_A_g": 10,
      "electrolyte": "KOH",
      "concentration_mol_L": 6,
      "locator": "P0055/three-electrode method/Fig4d",
      "review_note": "",
      "value_kind": "reported",
      "reported_loss_pct": null,
      "system": "3E",
      "cycle_method": "GCD",
      "training_admitted": false,
      "material_identity_finalized": false,
      "current_mass_denominator_finalized": false,
      "endpoint_id": "TE007",
      "doi": "10.3390/molecules31132329",
      "title": "Self-Nitrogen-Guided Activation of Algae Biomass into Hierarchical Porous Carbon Electrodes for Aqueous Supercapacitors",
      "source_file": "同体系文献补充_第二批_20261017/定向扩搜40至60篇_20261017/sources/OA001/main.xml",
      "source_sha256": "da88f13708ab3545567ea0db19692ce706ce27ef6bfe7a998e8b07ef77230a2e",
      "text_file": "三电极端点扩充_20261018/corpus/EXT_001/main.txt",
      "study_group": "doi:10.3390/molecules31132329",
      "count_profile": "three_electrode_GCD_numeric_N_and_retention",
      "counted": true,
      "scientific_status": "staged_evidence_only_not_database_admission",
      "reported_current_other": null,
      "scope_flags": [],
      "current_mass_basis": "not_finalized_do_not_infer_from_C_formula",
      "cycle_voltage_lower_V": null,
      "cycle_voltage_upper_V": null,
      "cycle_voltage_status": "not_finalized_for_this_delivery",
      "baseline_definition_status": "not_finalized",
      "BET_features_status": "not_merged_not_finalized",
      "publisher_url": "https://doi.org/10.3390/molecules31132329",
      "reading_file": "同体系文献补充_第二批_20261017/定向扩搜40至60篇_20261017/sources/OA001/main.xml",
      "configuration_evidence_excerpts": [
        "[P0004] Herein, algae-derived hierarchical porous carbon (AHPC) was prepared through pre-carbonization and KOH activation. The work focuses on the following question: how can activation conditions be selected to generate ion-accessible pores while retaining useful nitrogen species and maintaining low transport resistance? To address this question, non-activated carbon, temperature-dependent activated carbons, KOH-ratio-dependent carbons and activation-time-dependent carbons were prepared and compared. The samples were characterized by precursor analysis, nitrogen adsorption–desorption, pore-size distribution, XRD, Raman spectroscopy, XPS, wettability and electrolyte-uptake measurements, conductivity tests and electrochemical evaluation in both three-electrode and symmetric two-electrode configurations.",
        "[P0005] The results identify AHPC-850 as the optimized sample under the present experimental conditions. Its performance is discussed cautiously as the outcome of coupled textural, chemical and interfacial factors, including accessible micro/mesoporosity, retained nitrogen species, electrolyte affinity and low charge-transfer resistance. The study also separates three-electrode material behavior from symmetric-device performance and discusses practical challenges associated with algae variability, KOH activation, high-loading electrodes and scale-up.",
        "[P0027] Three-electrode measurements were conducted in 6 M KOH electrolyte using the prepared carbon electrode as the working electrode, a platinum plate as the counter electrode and a Ag/AgCl electrode as the reference electrode. The potential window was set from −1.0 to 0 V vs. Ag/AgCl unless otherwise stated. Cyclic voltammetry (CV) was performed at scan rates from 5 to 200 mV s−1. Galvanostatic charge–discharge (GCD) curves were collected at current densities from 0.5 to 50 A g−1, and the discharge time was taken from the linear discharge branch after excluding the IR drop. Electrochemical impedance spectroscopy (EIS) was performed from 100 kHz to 10 mHz with an amplitude of 5 mV. Long-term cycling tests were conducted at 10 A g−1, and coulombic efficiency was calculated from the ratio of discharge time to charge time in each cycle."
      ],
      "cycling_evidence_excerpts": [
        "[P0003] Biomass-derived carbon provides a sustainable route to porous electrode materials because biomass is renewable, abundant and often structurally heterogeneous [8,18,19]. However, many biomass carbons require severe chemical activation or external heteroatom doping to obtain sufficient capacitance, which can increase processing complexity and weaken the environmental advantage of the biomass route [20,21,22,23,24]. Algae biomass is particularly interesting because proteins, pigments, polysaccharides, lipids and mineral components provide intrinsic nitrogen, oxygen and sulfur sources as well as a chemically diverse carbon skeleton [22,25,26]. Algae-derived and microalgae-derived carbons have been reported for supercapacitors [22,26,27], but the relationship between activation severity, nitrogen retention, pore connectivity and device-level performance still requires clearer analysis.",
        "[P0016] To make the experimental design systematic, three activation variables were considered. First, activation temperature was varied to investigate the competition between pore generation and nitrogen retention. Second, the char:KOH mass ratio was varied from 1:1 to 1:4 to determine whether stronger chemical etching improved or weakened the electrochemical output. Third, activation time was varied from 0.5 h to 2.5 h at 850 °C to evaluate the time window of the activation reaction. An integrated performance score was calculated by normalizing the BET surface area, pore volume, inverse charge-transfer resistance and capacitance while penalizing severe nitrogen loss. This score was used only to guide experimental selection and did not replace direct electrochemical evaluation.",
        "[P0018] For each optimization series, the final carbon was evaluated using yield, BET surface area, total pore volume, nitrogen content, Rct and capacitance at 1 Ag−1. The preferred condition was selected only when improvements in capacitance were accompanied by reasonable rate capability and cycling stability. This criterion prevents the selection of a highly activated sample that gives high low-rate capacitance but poor durability or excessive loss of yield. In practical biomass conversion, yield and washing burden are also important, because a material with excellent laboratory performance may be unattractive if it requires very severe activation and produces substantial alkaline waste.",
        "[P0025] Before electrochemical testing, the electrodes were immersed in the electrolyte under vacuum for a short period to improve wetting of the inner pores. This procedure is particularly important for high-surface-area carbons because trapped air in micropores and mesopores may lead to underestimated capacitance and unstable initial cycling. The geometric area of each electrode was kept constant, and the active-material mass was measured after drying. The mass of nickel foam and binder was not included in the gravimetric capacitance calculation, following common practice in material-level electrode evaluation. However, the two-electrode device calculations were based on the total active mass of both electrodes.",
        "[P0040] This optimization behavior shows that the selected sample is supported by a convergent trend across several independent descriptors. If the performance improvement was caused only by increasing surface area, the most strongly activated sample would be expected to perform best. If it was caused only by nitrogen content, the non-activated or mildly activated sample would be expected to perform best. Instead, AHPC-850 achieves the highest capacitance because it preserves enough nitrogen while forming a highly accessible micro/mesopore network. This non-monotonic trend is consistent with a mechanistic trade-off between pore generation and nitrogen retention.",
        "[P0047] The quantitative summary in Table 4 further supports this coupled-optimization interpretation. AHPC-850 shows the largest SBET and Vtot, a moderate nitrogen content, the lowest Rct and the highest capacitance among the prepared samples, whereas AHPC-900 indicates that excessive activation can reduce nitrogen retention and weaken electrochemical performance.",
        "[P0055] The rate-capability comparison in Figure 4c shows that AHPC-850 retains 62.4% of its capacitance when the current density increases from 1 A g−1 to 20 A g−1. This retention is acceptable for an algae-derived porous carbon and is discussed as competitive rather than exceptional, because recent biomass-derived carbons may display different retention values depending on current range, pore connectivity and electrode loading. The long-term cycling test (Figure 4d) shows 96.3% capacitance retention after 10,000 cycles. The coulombic efficiency remains above 98.8% during cycling, supporting good reversibility of the charge–discharge process.",
        "[P0056] The trend in Table 7 reinforces the concept that electrochemical performance is controlled by a coupled descriptor set. AC-850 retains more nitrogen but has limited porosity, resulting in low capacitance. AHPC-900 has strong activation but lower nitrogen retention and a less favorable balance between pore widening and conductive integrity. AHPC-850 shows the highest capacitance among the prepared samples because its accessible surface area, pore volume, nitrogen functionality and interfacial resistance are jointly balanced. This interpretation does not imply that pore hierarchy alone determines capacitance; instead, the electrochemical response is governed by the combined effects of pore accessibility, surface chemistry, conductivity and electrode wetting.",
        "[P0060] The device metrics in Table 8 show that AHPC-850 maintains useful energy output as power density increases. Many porous carbons show attractive low-rate capacitance but lose energy rapidly at high power because ions cannot access internal pores quickly enough. The present symmetric-cell results indicate that the pore/transport balance observed in the three-electrode tests is partly retained at device level, although further validation under higher mass loading and practical cell formats is still required.",
        "[P0064] Table 9 compares the present work with selected biomass-derived carbon electrodes. Direct comparison requires caution because electrode mass loading, electrolyte, voltage window and testing configuration vary among reports; nevertheless, AHPC-850 shows competitive capacitance, rate capability and cycling durability. In addition, the strategy avoids additional nitrogen precursors by using the intrinsic nitrogen chemistry of algae biomass. This self-doping route reduces synthetic complexity and supports a more sustainable design philosophy.",
        "[P0065] The numerical comparison in Table 9 shows that AHPC-850 provides a competitive combination of capacitance, cycling stability and device-level energy output among biomass-derived porous carbons. Its rate retention of 62.4% from 1 to 20 A g−1 should be regarded as acceptable rather than exceptional. The comparison is not intended to rank materials directly, because reported values depend on testing configuration, electrolyte, voltage window, electrode loading and calculation basis. The main distinction of AHPC-850 is that competitive capacitance and stable cycling are achieved by using algae-derived nitrogen and controlled activation without adding an external nitrogen precursor.",
        "[P0070] AHPC-850 exhibits a BET surface area of 1486 m2 g−1, a total pore volume of 0.96 cm3 g−1, a retained surface nitrogen content of 2.91 at.%, and a charge-transfer resistance of 0.41 Ω. It delivers 386 F g−1 at 1 A g−1, retains 62.4% capacitance from 1 A g−1 to 20 A g−1, and maintains 96.3% capacitance after 10,000 cycles with stable coulombic efficiency. A symmetric aqueous device provides an energy density of 24.8 Wh kg−1 at 250 W kg−1."
      ]
    },
    {
      "source_tag": "EXT_002",
      "sample": "FWCA-4",
      "cycle_count": 10000,
      "retention_pct": 94.1,
      "retention_relation": "eq",
      "reported_current_A_g": null,
      "electrolyte": "KOH",
      "concentration_mol_L": 6,
      "locator": "P0019/Fig7c; methods",
      "review_note": "Cycle current not borrowed from separate capacitance tests.",
      "value_kind": "reported",
      "reported_loss_pct": null,
      "system": "3E",
      "cycle_method": "GCD",
      "training_admitted": false,
      "material_identity_finalized": false,
      "current_mass_denominator_finalized": false,
      "endpoint_id": "TE008",
      "doi": "10.3390/nano15050387",
      "title": "Microwave-Assisted Preparation of Hierarchical Porous Carbon Aerogels Derived from Food Wastes for Supercapacitors",
      "source_file": "同体系文献补充_第二批_20261017/定向扩搜40至60篇_20261017/sources/OA003/main.xml",
      "source_sha256": "6efa7f6aa3de39bd051055204654b523011bcd0d094acd664f442a142d96ffe8",
      "text_file": "三电极端点扩充_20261018/corpus/EXT_002/main.txt",
      "study_group": "doi:10.3390/nano15050387",
      "count_profile": "three_electrode_GCD_numeric_N_and_retention",
      "counted": true,
      "scientific_status": "staged_evidence_only_not_database_admission",
      "reported_current_other": null,
      "scope_flags": [],
      "current_mass_basis": "not_finalized_do_not_infer_from_C_formula",
      "cycle_voltage_lower_V": null,
      "cycle_voltage_upper_V": null,
      "cycle_voltage_status": "not_finalized_for_this_delivery",
      "baseline_definition_status": "not_finalized",
      "BET_features_status": "not_merged_not_finalized",
      "publisher_url": "https://doi.org/10.3390/nano15050387",
      "reading_file": "同体系文献补充_第二批_20261017/定向扩搜40至60篇_20261017/sources/OA003/main.xml",
      "configuration_evidence_excerpts": [
        "[P0004] In this study, a facile and eco-friendly strategy combining the gel process with microwave radiation heat treatment was developed to prepare CAs using food waste. KOH was chosen to be the activating agent. To compare the structural and electrochemical performance of the CAs and ordinary activated carbon, PCMs were also prepared using food waste under the same heat-treatment conditions. The morphology, structural characterization, and chemical composition of the different samples were analyzed. Different samples were used for testing electrochemical performance in a three-electrode system. Finally, the best sample was used to assemble symmetric capacitors, and the electrochemical performance of the capacitors under application conditions was evaluated to verify their practical applicability."
      ],
      "cycling_evidence_excerpts": [
        "[P0019] As the Nyquist plots show in Figure 7a, in the high-frequency range, the X-axis intercept on the real axis (Z’) represents the integrated resistance. The FWCA-4 sample had a low combined resistance of approximately 0.77 Ω. The semicircle in this region reflects the charge-transfer resistance (Rct) [29]. In the mid-frequency, the straight line close to 45° reflects the Warburg diffusion resistance (Rw). A smaller intrinsic resistance indicates higher conductivity, a lower diffusion resistance indicates faster ion transfer, and a lower Rw indicates faster ion diffusion [29]. After 10,000 cycles, FWCA-4 still had a capacitance retention of 94.1% (Figure 7c). Additionally, the GCD curve after 10,000 cycles maintained a good symmetrical triangular structure, and the resistance only increased slightly, indicating good cycle stability.",
        "[P0022] Food-waste-based CAs (FWCAs) with a three-dimensional network structure were synthesized via a gel process together with a multi-mode microwave pyrolysis furnace and exhibited excellent electrochemical performance as EDLC electrode materials. Compared with the FWPC prepared without the gel process, the as-prepared FWCAs had not only a larger SSA (1470 m2/g) and a higher porosity (0.634 m3/g) but also a hierarchical three-dimensionally connected porous structure. Furthermore, FWCA-4 had a better degree of graphitization than the FWPC, indicating that the gel process has a positive effect on the degree of graphitization. In terms of electrochemical performance, the specific capacitance of FWCA-4 was 314 F/g at 1.0 A/g. After 10,000 charge–discharge cycles, the capacitance retention rate still remained >90% which showed excellent cycle stability. The maximum energy density reached 179.9 W/kg in an assembled symmetrical solid capacitor in a neutral ionic electrolyte. This forms a solid foundation for its application in practical energy storage devices. Thus, microwave heat treatment was used to prepare CAs from food waste through a gel process. We not only achieved the recycling of waste biomass but also provided new ideas for the preparation of CAs. FWCAs are expected to show a wide range of potential applications in supercapacitors, lithium-ion batteries, and other energy storage applications due to their excellent electrochemical properties and sustainable feedstock sources."
      ]
    },
    {
      "source_tag": "EXT_003",
      "sample": "YPAC-1",
      "cycle_count": 10000,
      "retention_pct": 82.26,
      "retention_relation": "eq",
      "reported_current_A_g": null,
      "electrolyte": "KOH",
      "concentration_mol_L": 6,
      "locator": "P0011-P0012/Fig6d",
      "review_note": "Paper calls the working electrode a device in prose; paired with explicit three-electrode methods; cycling current remains unlocated.",
      "value_kind": "reported",
      "reported_loss_pct": null,
      "system": "3E",
      "cycle_method": "GCD",
      "training_admitted": false,
      "material_identity_finalized": false,
      "current_mass_denominator_finalized": false,
      "endpoint_id": "TE009",
      "doi": "10.3390/molecules28186543",
      "title": "In Situ N, O Co-Doped Nanoporous Carbon Derived from Mixed Egg and Rice Waste as Green Supercapacitor",
      "source_file": "同体系文献补充_第二批_20261017/定向扩搜40至60篇_20261017/sources/OA007/main.xml",
      "source_sha256": "40eb264737fcfd84211214ea784030f0808590d65ce27304ee46a77919fac391",
      "text_file": "三电极端点扩充_20261018/corpus/EXT_003/main.txt",
      "study_group": "doi:10.3390/molecules28186543",
      "count_profile": "three_electrode_GCD_numeric_N_and_retention",
      "counted": true,
      "scientific_status": "staged_evidence_only_not_database_admission",
      "reported_current_other": null,
      "scope_flags": [],
      "current_mass_basis": "not_finalized_do_not_infer_from_C_formula",
      "cycle_voltage_lower_V": null,
      "cycle_voltage_upper_V": null,
      "cycle_voltage_status": "not_finalized_for_this_delivery",
      "baseline_definition_status": "not_finalized",
      "BET_features_status": "not_merged_not_finalized",
      "publisher_url": "https://doi.org/10.3390/molecules28186543",
      "reading_file": "同体系文献补充_第二批_20261017/定向扩搜40至60篇_20261017/sources/OA007/main.xml",
      "configuration_evidence_excerpts": [
        "[P0011] In a three-electrode system, nitrogen-doped porous carbon based on egg yolk/white was tested for supercapacitor performance using a 6 M KOH electrolyte. The CV curves obtained at a scan rate of 20 mV s−1 for the egg yolk/white nitrogen-doped porous carbon electrodes are shown in Figure 5a,b. Weak humps were observed in the current range of −0.3 V to −0.7 V due to Faraday reactions generated by pyrrole N and pyridine N. Pyrrole N provided additional reversible pseudocapacitance, which gave the electrode excellent electrochemical performance. The constant current charge–discharge curves of the nitrogen-doped porous carbon prepared based on egg yolk/white were triangular (Figure 5c,d), but the GCD curves were not strictly symmetric due to the presence of pseudocapacitance [44]. YPAC-1 had the longest discharge time and the highest specific capacitance among all samples. As described in the previous section on pore characteristics and XPS analysis results, the combination of high specific surface area enhancing the viability of the charge accumulation surface, multilevel pore structure accelerating ion transport and diffusion, and N doping changing the characteristics of carbon electron donor/acceptor were the main factors affecting the performance of the nitrogen-doped porous carbon supercapacitors based on egg yolk/white [45].",
        "[P0012] Electrochemical tests such as CV and GCD were performed (Figure 6a,b) to investigate the electrochemical performance of YPAC-1 as a supercapacitor electrode material in the three-electrode system. The CV curves of YPAC-1 at low scan rates (5–20 mV s−1) exhibited a rectangular-like shape, which indicates that EDLC was dominant in this sample [46]. The CV curve exhibited a significant distortion with the increase in scan rates, and this distortion is due to the restriction of ion diffusion at high scan rates [47]. In this study, there is no need to add extra nitrogen sources during the preparation process. Consequently, the steps for nitrogen doping are eliminated, making the preparation process more convenient and cost-effective. Additionally, the in situ nitrogen doping helps minimize nitrogen loss, leading to enhanced nitrogen retention in the material [24]. Moreover, YPAC-1 exhibited outstanding specific capacitance properties compared to porous carbons derived from previous waste biomass (Table 3). Figure S2 summarizes the specific capacitance of YPAC-1 at different current densities. At a current density of 1 A g−1, it achieved a specific capacitance of 446.22 F g−1, significantly higher than that of its counterparts. Remarkably, even at a high current density of 20 A g−1, YPAC-1 maintained a specific capacitance of 136.55 F g−1. Figure 6c displays the EIS of the nitrogen-doped porous carbon prepared from egg yolk/white. The near-vertical Nyquist plots observed in the low-frequency region indicate the ideal capacitive behavior of all samples due to the mesoporous and macroporous structure of the material [31,47]. This structure shortened the ion diffusion distance and provided more ion diffusion channels, which enhanced the capacitive performance of the electrode material [48]. As evident in the mid-high-frequency region (inset in Figure 6c), all samples showed a transition from the 45° Warburg region to a semicircle, which could be attributed to ion diffusion and charge transfer. The slope of the straight line in the low-frequency region reflected the equivalent series resistance (Rs) of the material, and the Rs of YPAC-1 was the smallest among all samples (Rs = 2.43 Ω). In the high-frequency region, the charge transfer resistances (Rct) value of YPAC-1 was also smaller (Rct = 0.73 Ω), which means that it had a smaller load transfer resistance. Moreover, the Rs of YPAC-1 was 0.107 Ω, which suggests that the mass transfer and load transfer resi",
