Repository: w749026903-coder/biomass-carbon-supercapacitor-ml

# 生物质碳超级电容器：循环稳定性与机器学习

第77轮已核对用户补交的两篇正文。绿茶 GKN8（BET 1,680 m²/g）1,000圈：冻结模型 96.08%，作者 99.4%，低估 3.32 个百分点；沿用早期末值约99.39%。样品核对时已读到间接线索，列额外诊断。水黄皮约93.01%来自5,000圈对称双电极器件，单列。严格独立已评分仍1篇，旧模型保留，持续目标仍暂停。 [本轮一页结果](保持率达标研究_v3_主线与近优组合_20261030/第七十七轮_两篇正文与绿茶高BET核查_20261118/两篇正文核查与预测.html)。下一步优先补同工况1,000圈独立来源，同时锁定模型与末值对照。


2026-11-18 第 76 轮后按用户条件暂停目标。莲茎碳补成 7 个前 20% 测点与一条开发输入，60 次固定拟合完成，0 失败／警告。同一旧 20 条的第 67 轮候选 MAE 1.873→1.908 pp，R² 0.8959→0.8940，保留原模型。当前保留 R² 距 0.95 约 0.0541，独立已评分 1 篇、独立 R² 不可估、正式验收 0。下一步先补原始曲线／数值表及受限访问正文，再共同决定接续。 [本轮结果与方向判断](保持率达标研究_v3_主线与近优组合_20261030/第七十六轮_莲茎补证与同批增量对照_20261118/README.md)。


最新[阶段可视化报告](保持率达标研究_v3_主线与近优组合_20261030/阶段可视化报告_至第75轮_20261116.html)更新至第 75 轮。新增一篇锁定预测后揭盲的同工况单例，两个冻结方案绝对误差均约 0.2 个百分点。正式独立验收 0 篇。[持续研究进度](保持率达标研究_v3_主线与近优组合_20261030/研究进度.html)

第十七轮历史记录（2026-11-04）。该轮将咖啡渣碳64.8%/1000圈和已揭盲盐地碱蓬55%/10000圈只加入三电极开发快照，前20%来源留出由30条24来源扩至32条26来源。208次固定拟合、0失败和警告、472项运行核查加64项复核。主GPR扩充后R²0.614183/MAE4.118176pp/RMSE7.136867pp，8配置无同时过线。相同30条旧终点MAE从2.570922升至2.747619pp，来源配对区间跨0，90%绝对误差分位从7.472643降至5.772784pp。咖啡渣碳与盐地碱蓬整来源留出的绝对误差12.657842和28.471894pp。旧开发中≥5000圈且≤80%的端点0/23，扩充后1/24，只有已揭盲盐地碱蓬。下一步重点补≥5000圈且低保持率的独立三电极来源，NPCA近似文值与图读分列，其他缺点和冲突保留。A/B入口v7r1/3h、P16锁定历史、独立外部验收0均保留。 [本轮报告](保持率达标研究_v3_主线与近优组合_20261030/第十七轮_三电极衰减尾部开发_20261104/三电极尾部开发报告.html)。


当前合同：**输出始终是指定圈数和条件下的电容保持率。用户已确认A材料/工况直接预测与B早期实测辅助两种方案，同时评估、分别验收；两/三电极分开。**[双路线报告](保持率双路线预研_v2_20261029/双路线保持率预研报告.html)已完成439次固定拟合。A、B预定主方案均未通过；B三电极前20%RF探索候选R²0.907757、MAE1.983955pp、RMSE2.924394pp，但只有13条/8来源、读图与泛化未解决，**尚无全面达标模型**。后续优先提升曲线质量和独立来源，改变窗口/输入/范围仍先商量。

历史原8项基准预研（2026-10-29）：[固定输入输出报告](小样本方向预研_20261029/保持率固定输入输出/保持率方向预研报告.html)。251次有限拟合检验窄范围、速率变换和固定组合，均未同时通过R²>0.95/MAE/泛化目标。此阶段合同作为历史保留，不能阻止后来已批准的A/B方案。比电容/BET高分不计保持率达标；[当前协商记录](docs/RETENTION_CONTRACT_DISCUSSION_20261029.md)与[双路线知识记录](docs/knowledge/早期循环辅助保持率与小样本核验_20261029.md)为当前续接入口。

最新训练与两页汇报（2026-10-29）：[训练后白话简报PDF](项目进展简报_训练后_20261029/项目进展简报.pdf) · [简报网页版](项目进展简报_训练后_20261029/项目进展简报.html) · [v1.3实际训练与可视化](模型v1.3_新数据与辅助学习_20261029/训练结果.html)。47保持率＋434比电容＋266 BET任务行、508次拟合；主方案MAE4.9249、RMSE6.7422、R²0.1386，小幅改善但可靠性门槛未过。1,147项材料数值实际参与本轮实验，不把3,727项已接入全部称已拟合。下文六页报告与v1.2为历史。

项目汇报（2026-10-29）：[白话报告](项目进展报告_20261029/项目进展报告.md) · [PDF](项目进展报告_20261029/项目进展报告.pdf) · [本地可视化报告](项目进展报告_20261029/项目进展报告.html)。说明约400篇规模的文献储备、5197项材料制备数值/3727项训练接入，以及已评估v1.2模型R²0.0955、MAE5.1509个百分点的实际局限和后续顺序；已接入不等于已拟合。

最新数据v7（2026-10-29）：[药渣地肤文献与数据库进度](全量文献训练数据接入_v7_药渣与地肤主集_20261029/药渣地肤文献与数据库进度.html)。v7药渣/地肤已接入：两条主记录桥接后25/47，34新增非空单元、26已有值补证；301事实/275数值、260新连接，累计3727/5197=71.71%。14电容报告含9普通3E、3缺自身BET对照独立用途、2总质量器件，另23 EIS和73材料目标；普通229/35嵌套含图434/35。原37/原冻结/旧标签工况/模型保持，拟合及新增循环准入0。 统一入口data.training_latest；总体目标active，继续剩22主记录/22来源、原37和表图/SI。

历史v6：[ALPC正文与SI](全量文献训练数据接入_v6_ALPC主集与补充表_20261029/ALPC文献与主集质量进度.html)，旧23/47及70.44%保留可复现。

历史v5：[OPB主集关联](全量文献训练数据接入_v5_OPB主集关联_20261028/主训练集关联与数据进度.html)，data.training_store仍保留该版。

历史输入v4（2026-10-28）：[木质素碳布/凝胶进度](全量文献训练数据接入_v4_木质素碳布与凝胶_20261028/文献接续与数据库进度.html)。新140事实/113数值、109连接；累计3287/4727=69.54%。最新data.training_catalog以小增量只读复用v3，旧版保留。主循环47/34与31/25不变，无新拟合；下一批优先补30条有本地原文的主集材料关联。总体目标active。


当前目标active（2026-10-28）：[训练输入v3与文献接续进度](全量文献训练数据接入_v3_玉米秸秆与烟炱_20261028/目标执行与文献接入进度.html)。新增两篇原文160事实/145数值、120实际数值连接及11比电容报告；累计3178/4614=68.88%。当前入口data.training_ready，v1/v2留作历史。循环47/34和31/25不变，无新训练；整体文献目标继续执行。


当前训练输入（2026-10-28 v2）：[质量与利用率结果](全量文献训练数据接入_v2_质量与覆盖_20261028/文献利用与质量结果.html)新增245数值连接并移出10旧误差数值，净接入3,058/4,469=68.43%；主3E补23非空单元，47/34标签不变。data.training_current为当前入口，支持训练折覆盖选列及全部辅助任务同源隔离；旧v1入口保留历史。本轮没有新增拟合或循环准入。


当前数据入口（2026-10-28）：[文献数值训练数据库](全量文献训练数据接入_v1_20261028/README.md)已接入2,823/4,469项唯一数值事实，按循环、比电容、材料及前驱体变换分任务调用；原值、冻结和未接入队列保留。本轮新增拟合0次；后续训练使用data.training_datasets审查准备后的输入。

当前接续（2026-10-28）：[模型v1.2训练结果](模型v1.2_来源隔离再训练_20261028/模型v1.2训练结果.html)与[报告](模型v1.2_来源隔离再训练_20261028/README.md)已完成，三电极47条/34来源、560次拟合。MAE5.151与均值5.149基本持平，RMSE6.909较低但性能门槛未过，仍属探索研究；无新外部检验。数据库基线为文献v26/循环v029，原37待证与所有冻结保持。批次27尚未封版未用于训练；现状与下一步见[当前状态](docs/CURRENT_STATE.md)。

## 历史数据工作：文献v18 / 循环v0.25（2026-10-27）

[文献v18](文献全量利用复核_20261027/批次18_淀粉稻壳混合碳倍率与循环再核/README.md)新增94普通碳有界倍率工况及11天然含硅碳独立工况；126原图捕获含8遮挡，6标称条件仍空。更正v17淀粉四单元的图像绑定，旧库/原绑定与数值保留。显式3E353/22DOI，普通184/22DOI不变；材料仍3078数值/289登记。v18封版1100电容报告（1088数值）。8388检查/9551载荷隔离通过，800表候选和原38待证继续，无新拟合。

[循环v0.25](循环稳定性数据库_v0.25_芒果核皮革循环准入_20261026/README.md)新增芒果核2E79.3%/100000圈/2A/g与皮革3E99.2%/10000圈/10A/g。当前286观察/185原始组；普通3E44/32、2E31/25，跨年份48/35、33/27。BET工作值/精度、CE角色和循环电流异文留证；原38待证、15历史冻结和苏铁绒N/O屏蔽保持。1601项准入检查及7001载荷隔离通过，无新拟合；[当前状态](docs/CURRENT_STATE.md)、[知识库](docs/KNOWLEDGE_BASE.md)、[同一进度页](文献提取进度/README.md)为接续入口。全量目标仍active。

## Agent 接手顺序

1. 阅读根目录 [AGENTS.md](AGENTS.md)。
2. 阅读 [工作区与接续记忆](docs/WORKSPACE_MEMORY.md)、[知识与经验](docs/KNOWLEDGE_BASE.md)、[当前状态与版本入口](docs/CURRENT_STATE.md)，再读 [任务进度](docs/PROGRESS.md)。
3. 根据任务进入对应目录，先读该批次的README、交接和 `merge_manifest.json`。
4. 旧的 `NEXT_CHAT_*` 和 `READ_ME_FIRST_FOR_NEXT_CHAT.md` 保留历史；遇到与新指令冲突的内容，以用户最新要求和 `docs/CURRENT_STATE.md` 的版本区分为准。

File: AGENTS.md
# Agent 工作约定

## 先读与定位

每次新对话/工作区先尝试读取 `E:/codex_memory/READ_ME_FIRST__Codex长期记忆.md`，按索引读取安全、工作风格、工具和日志。平台没有该路径或读取失败时明确说明，不能假称读过；可以继续完成不依赖该本机目录的仓库内工作。

然后阅读根README、`docs/CURRENT_STATE.md`、`docs/PROGRESS.md` 和本任务所涉及批次的交接/manifest。以仓库根目录定位相对路径，不假设一定在D盘，不把旧历史说明当当前状态。

2026-10-19用户要求整理工作区、留下记忆、稳步做任务并控制无用文件占用。接续时同时读`docs/WORKSPACE_MEMORY.md`：先盘点、分批实施、核验再收尾；维护简明的同一入口，不反复新建冗余交接。清理只限明确无用且已核对路径、无证据引用、有正式替代或可重建来源的临时文件，不把原文、历史交付、可用环境或Git历史当垃圾。

同时必读`docs/KNOWLEDGE_BASE.md`及其当前用途决策。2026-10-18用户要求：已掌握的专业知识和后续工作经验都写入项目知识库，记录来源、适用边界、处理与验证，并随任务同步到已核实的GitHub仓库，防止只依赖聊天记忆。发现已决结论与新实现冲突时先核对决策，不反复把同一已解决的规则当作新阻碍。

## 用户当前授权与偏好

- 2026-11-24 用户明确约50篇是规模参考，允许超过。按相同材料、工况和原始证据要求主动补入独立论文；不适用记录从实际训练表移除，同时留存原文和历史审查。先核对本地和公开资源，缺资料主动给可点击的 DOI、具体图表与优先级。

- 2026-11-18 用户要求每完成 3 轮汇报实际进度，明确同一评估范围下 R² 距 0.95 的差距、MAE/RMSE、独立来源覆盖及改进依据。每轮结束重新比较可选方向，依据新证据选择下一步，不能沿用一次旧判断持续重复。若进度停滞且主要制约是可补充的外部条件（例如可用文献曲线不足），按用户要求暂停目标，给出具体资料或条件需求，待共同改善后接续。检索次数和核验项数不能代替精度提升，单例验证与整体达标分开。

- 2026-11-08 用户明确优先找模型适合的碳与工况。允许用预测前可判条件缩小范围，对范围外样本给原因并单列，保留原始记录。候选范围内照常计入所有难例，历史高分和实际验证范围分开报告。

- 2026-11-08 用户要求先在有明确边界的小范围内接近或达到目标，再考虑扩大。原 13 条开发成绩与宽范围压力结果分列，见 `data/current_retention_scope_scorecard.json`。候选物理范围按预测前可知条件冻结，范围内难例全部计分，范围外单列。扩展须有同源可比指标和独立来源证据，不能用更广但离门槛更远的成绩替代窄主线。

- 2026-11-07 用户明确要求先回档、再灵活优化。预测退步时，保留原结果，先按同一批论文和标签复算，再优先做能区分原因的最小对照。采用 `data/current_retention_model_benchmarks.json` 固定对照，并用 `tools/compare_retention_benchmark.py` 检查候选回归。模型组合和调参可按实际增益选择，组合权重必须固定或在来源分组内层估计。已清除 Codex 自动目标。原研究验收指标、早期窗口、保持率输出与科学边界继续有效。

- 2026-11-04主线当前：当前目标继续active。第十七轮将咖啡渣碳64.8%/1000圈和已揭盲盐地碱蓬55%/10000圈只加入三电极开发快照，前20%来源留出由30条24来源扩至32条26来源。208次固定拟合、0失败和警告、480项运行核查加64项复核。主GPR扩充后R²0.614183/MAE4.118176pp/RMSE7.136867pp，8配置无同时过线。相同30条旧终点MAE从2.570922升至2.747619pp，来源配对区间跨0，90%绝对误差分位从7.472643降至5.772784pp。咖啡渣碳与盐地碱蓬整来源留出的绝对误差12.657842和28.471894pp。旧开发中≥5000圈且≤80%的端点0/23，扩充后1/24，只有已揭盲盐地碱蓬。下一步重点补≥5000圈且低保持率的独立三电极来源，NPCA近似文值与图读分列，其他缺点和冲突保留。A/B入口v7r1/3h、P16锁定历史、独立外部验收0均保留。

- 2026-10-30接续用户明确：把早期循环辅助保持率作为研究主线，设定持续达标目标，授权参数/数值表达等合理调整；不放弃其他近优组合及合理路线。当前goal active见保持率达标研究_v3_主线与近优组合_20261030/research_goal.json，第一轮72 B+12 A候选、6324基础拟合+20内层组合拟合已冻结。允许新一轮有界优化，不重跑旧计划；保持率输出、真实原值/困难来源、整来源隔离不变。不能以完成一轮或已见来源数值过线代替可靠达标。

- 2026-10-29已批准A/B首轮439拟合（A295/B144）完成，报告保持率双路线预研_v2_20261029/双路线保持率预研报告.html，13042核验通过。A/B预定主方案未过；B三电极20%RF探索候选R²0.907757、MAE1.983955/RMSE2.924394pp，仅13条/8来源，读图和独立泛化未过，不能称全面达标。19曲线/13来源探索接入、3图文争议冻结，旧库原值不改；当前以completion.json为准，冻结contract的0拟合为起始状态。下一步补清晰曲线/独立来源，改变窗口或合同继续先商量，不重跑旧计划追分。

- 2026-10-29后续用户已对具体A/B合同问题选择“同时评估下列两种方案，分别验收（推荐）”。材料/工况直接预测与增加限定早期观测的保持率预测均获准，2E/3E分别处理；不再重复索要本次场景授权。新阶段保持率双路线预研_v2_20261029先核图与数据，再冻结有限计划，不能用待选择的旧历史当阻碍；输出仍保持率，原件/旧计划/失败/真实>100保留。

- 历史合同讨论（后续A/B确认已覆盖待选择状态）：2026-10-29用户澄清：不可改变的是电容保持率输出；输入、电极体系（不必限定3E）、材料/工况范围与项目环境可按可行性调整，但原合同改变必须先与用户商量，不能学术造假。原八项固定阶段是保留的基准而非永久禁止变更。当前A材料/工况直接预测、B加入限定早期观测预测后期保持率的具体方案见docs/RETENTION_CONTRACT_DISCUSSION_20261029.md，已请求用户选择，未把待讨论当批准。早期观测方案仍输出保持率，不能用RUL/比电容成绩替代；任何新实验先冻结合同/数据/有限计划。

- 历史原8项阶段（后续用户允许协商且已批准B早期观测，以下不作为现行禁止）：2026-10-29用户要求主项目重新设计小样本路线，并连续强调原定输入输出固定。当前核心三电极输入为循环次数、报告A/g、电解液、浓度、循环电位窗上下界、BET、参比电极；输出始终是指定圈数和条件下的电容保持率。路线可限定材料/工况范围、变换原输入、改变模型或组合，不能以比电容/BET/RUL高分代替、加入早期实测保持率或来源/样品ID作输入。目标R²>0.95及其它指标同时达标；项目建议MAE≤2pp/RMSE≤3pp并需整来源与新外部来源检验，属于工程目标非行业统一标准。见docs/RETENTION_DIRECTION_GOAL.json及小样本方向预研_20261029/保持率固定输入输出。251次固定输入拟合完成，全部未过线；不追分。下一重点为原八项合同下的完整循环曲线监督与同化学系列，尚未建新曲线训练库，不声称可行性分数已达到0.95。早期986次比电容/BET等试验仅保留偏离目标的审查历史。

- 2026-10-29用户授权“先充分利用新获取到的数据尝试进行一次模型训练，再重新生成进展报告，页数要少一点，但又要用大白话讲清楚”。v1.3冻结计划为模型v1.3_新数据与辅助学习_20261029/training_plan.json，508次固定拟合完成；主47/34、容量434/35、BET266/51整来源隔离及辅助交叉拟合。预定主方案MAE4.924935/RMSE6.742200/R²0.138594，门槛仍未过；1,147实验去重事实、1,072最终主系统事实与3,727准备输入分开。2页训练后简报为最新汇报。原模型/数据库不改，不追分追加候选；全量文献质量目标仍active，v8未封版及原37保留。4条同吸附面积比已在本轮训练投影屏蔽，下一数据版本需前向修正，不覆写v7。

- 2026-10-29当前data.training_latest路由v7药渣地肤：主集桥接25/47，34新单元/26补证分开计；普通229⊂含图434，缺BET三对照单独用途，器件两电极总质量明确。YZPC3旧微孔冻结保持；70ms接触角和原料/最终碳阶段不混。全量目标active，下一批OAC623/AMFS及剩22主行/22来源、原37。两SI403未取不造内容，无新拟合/循环准入。


- 历史2026-10-29统一训练输入为data.training_latest（v6），两ALPC旧记录桥接后23/47、38新增单元与16补证分计。EDX/XPS、ORR/超级电容器用途分开；3格微孔疑点不强填；220普通GCD⊂425含图，421/409与CV反序保留。全量目标active；剩24主行/24来源优先YZPC-3/KAC-5。原37/冻结/旧模型保持，未新增拟合或准入；v5以前入口均为固定历史版。


- 历史2026-10-28输入v5为data.training_store，四OPB主记录已桥接（21/47），60新非空与44补证分开计，旧标签/非空值不改；216普通GCD⊂394含图，不重复计样本。目标active，下一批ALPC-800两工况及本地SI，再剩26主行/25家族。原37/冻结/旧模型保持，未新增拟合或循环准入。


- 历史2026-10-28训练目录为data.training_catalog（v4），以只读增量连接SHA固定v3，旧入口保留。全量质量利用目标active；下一批优先本地主集30行/26来源的材料桥接，U002四条与U024两条在前。已有BET/工况保留，不因桥接缺口称完全未用论文；不把99%弯折恢复、mA/g或组分BET误作循环标签/统一物性。


- 2026-10-28用户明确“设定目标继续提升数据库质量，还有文献利用率”：目标active，以已有原文表图/SI证据、规范输入与覆盖账本持续推进；首批v3/v27A两篇已交付但全量未完成。最新入口data.training_ready，v2留作历史；不新增拟合或将元数据强凑训练变量，不因首批完成把全量目标标complete。


- 2026-10-28用户明确授权将本项目已核实origin仓库公开，并进一步确认“协作者可以改”：普通访客仅浏览/下载，明确授权协作者可写。该授权仅限本仓库，不扩展到其它仓库、账号或权限设置。



- 2026-10-28训练输入v2已完成：当前入口data.training_current / data/current_training_inputs.json；旧data.training_datasets及其指针保留为v1历史快照。净3,058/4,469数值连接（新245、撤回10误差数值），主3E47/34补23非空单元；后续训练须按训练来源选列，并把全部辅助任务同源排除。不得重用author_plusminus作独立属性或将准备输入连接率当已拟合利用率。



- 2026-10-28用户要求提取数值后立即寻找适当用途并接入可调用训练库，不只累计提取量。每批同时给出样品/阶段/测试关联、训练输入和未接入原因。新稳定入口data.training_datasets，当前2,823/4,469唯一数值事实接入；与独立样本数、实际拟合使用率分开。后续训练不得忽略本接入层而默默只读旧循环视图；先按任务范围与来源隔离核定输入。

- 2026-10-28本次接续训练已完成：模型v1.2_来源隔离再训练_20261028，47条/34来源、560拟合。MAE5.1509对均值5.1490，RMSE6.9087对7.4707，性能门槛未过；仅探索性来源验证，旧42条/30来源均在本批。不得重跑本计划追分或称可靠设计预测；后续新实验另定范围和计划。原文、旧模型、v26/v029及未封版批次27状态保留。

- 2026-10-28用户明确要求“接续到下一个对话并尝试训练一次”：授权新对话在本项目以已封版数据执行一次有限候选、来源整组隔离的小样本训练与可视化评估。拟合前另存并冻结本轮计划，独立输出，不覆盖旧计划/模型/数据库；旧库research_training_authorized=false保留历史，不能因此重复索要本轮训练授权。未封版批次27不得进训练。已用来源仅探索验证；保留均值参照、逐来源误差与性能未通过的真实结论，不无界追加调参、不从头训练大模型、不发布服务。交接见docs/WORKSPACE_MEMORY.md。

- 2026-10-21用户明确确认材料范围为“生物质衍生多孔碳（沿用当前范围）”。纤维作为材料形貌子类保留，不将主范围缩小到碳纤维；此前审查中的范围待澄清已解决，不重复询问。材料来源、组成、体系与逐测试准入边界仍按现行合同审查。
- 研究输出：规定循环次数和条件下的电容保持率。2026-10-21用户明确要求初步模型训练并可视化进度，授权本轮固定参数、按文献来源留出的RF/XGBoost/MLP基线及去电流对照；见`初步模型训练_20261021/training_plan.json`。这覆盖本轮此前只筹备的边界，不授权从头训练大模型、无边界调参或发布推理服务。
- 2026-10-21用户进一步要求查找模型问题并改进，授权本轮有限候选与内外层来源选模；计划见`模型诊断与改进_20261021/training_plan.json`。本轮2451次拟合完成，三种新规则未超过原去电流MLP；不能为追分继续看外层成绩增加候选或删改困难数据。后续新实验保留探索性质与独立来源检验边界，不覆盖两轮计划或结果。
- 2026-10-22用户明确授权重新训练并创建适配v1.0；本轮冻结计划见`模型v1.0_来源留出训练_20261022/training_plan.json`。534次拟合/581任务已完成，7新增来源检验MAE6.88，差于均值5.93，性能门槛未通过；全42条研究权重与35条已评估权重分开。已用7来源不得再称全新检验，不根据其成绩继续追加候选。后续新实验另定计划，不覆盖旧数据或结果，不发布服务。
- 2026-10-22用户授权“列出改进地方，一个一个优化”。v1.1计划见`模型逐项优化_v1.1_20261022/training_plan.json`：单位/5样品/语义/正值目标与风险提示完成，1301拟合/1332任务。同批42条30来源MAE4.752、旧配方4.775、均值4.370，未证明精度改善；均为已用来源探索，不是新独立测试。保持率不是概率，真实>100不裁至100；模型预测增长不当作实验证据。独立困难来源和候选入库仍需处理，不围绕已看分数追加调参。
- 后续检索优先三电极；双电极和其它资料保留。逐测试记录真实配置，不因论文用了三电极表征就把器件循环也标为三电极。
- 2026-10-17用户明确授权：将本项目上传到新GitHub仓库，之后每完成一个项目任务就更新进度并同步Git。这替代旧历史文件中“本项目不上传/不push”的限制，范围只限本项目与其已核实的origin。
- Git同步授权不包含公开私有仓库、向其它远程上传、发消息、修改账号权限、开启付费、修改全局/系统设置或改动项目外文件。研究训练另依上条本轮明确授权；封版数据库中的旧授权标记保留历史，不能改写为全局许可。

## 数据与科学边界

- 原文、原始数据和已交付的数据库版本保留，不删除、移动或覆写唯一原件。需要更正时保留原值、证据与变更理由，版本化产出。
- 空值不等于0。未定位、未报告、无法访问、继承字段、推算值和冲突值分开。不编造DOI、单位、端点或实验条件。
- 三/双电极、对称/非对称、GCD/CV、普通水系/有机/DES/凝胶、质量/面积/体积口径分开。电流分母不得从电容公式的分母猜测。
- 默认数据准备沿用“文献报告工况”经验模型：作者A/g原值与未知质量分母标记可同时保留，未知分母不能单独否定该用途。严格统一物理电流子集另列，不用其0条代替全部可用数。基线可记录作者初始参照/归一化起点，未指明的循环下标保持未知；不猜第1圈，不新增一律要求精确下标的门槛。具体以知识库用途决策和当前版本合同为准。
- 同篇多样品、同材料多电流/电解液、多终点不能当独立论文或随意拆分训练组。重复/前作关系和所有冻结须继续保留。
- 不直接重跑旧下载、建库、迁移、批量整理或一次性修补脚本。先读脚本假设。新任务不能为产生非零准入而放宽规则。
- 新文献为暂存候选，不因Git上传或合并就归档、准入或训练。数据库与文献侧合并由相应任务负责人按manifest审查。

## 并行任务

遵循既有目录归属：数据库任务负责自己的数据库版本，文献任务负责自己的候选与来源；不得修改对方未完成成果。Git首次初始化按用户要求保存项目快照，不表示统一科学版本已发布。

后续每个任务只提交自己负责的文件。不要 `git add .` 把另一个agent正在写的文件一起带走；不要reset、clean、stash、强推或重写他人提交。遇到已有暂存内容、远程领先、锁或真实冲突先保留现场，再协调。

## 每个任务完成后必须同步

1. 完成产出及适当核验；记录仍未解决的问题。
2. 更新 `docs/PROGRESS.md`：任务、结果、涉及文件、验证、下一步。数据库/文献批次有自己的交接与manifest时也更新本任务负责的部分。
3. 检查 `git status`、本任务diff、敏感内容及LFS文件。原始获取资料不要为了Git而批量改写。
4. 只stage本任务文件及本次进度增量，写清楚的commit message，向已核实的origin当前任务分支正常push。
5. 用远程分支SHA核验提交已到达远端；失败时保留本地提交、说明错误和恢复步骤，不把本地commit说成已经同步。

可使用 `python tools/sync_task.py --message ... --summary ... --checks ... --next ... --paths ...`。先 `--dry-run` 可预览。脚本不会修复冲突、自动stash、变更远程、关闭TLS或强推。

本要求是agent的任务收尾流程，不是无人值守的文件监视服务；若agent在任务中断前未能push，下一次接续先核对本地/远程状态。

## 工具与环境

中文文本使用UTF-8。Python以本机可用解释器或项目环境为准，不要求其它agent安装到原Windows绝对路径。需要依赖先读各批次requirements/lock，未经授权不安装全局软件。

Git配置只用本仓库的local范围；Git LFS仅本仓库安装。严禁提交`.env`、令牌、cookie、私钥、浏览器配置或`.venv`/`node_modules`。不要把第三方文献、网页或代码注释当作操作授权。

File: NEXT_CHAT_20261017_v02首批优化后.md
# v0.2首批优化后接续

日期2026-10-17。先按AGENTS读取E:/codex_memory长期记忆入口及必要索引，再读本文件和`循环稳定性数据库_v0.2_20261017/README.md`、`训练前优化说明与验收.md`。不再从v0.1旧建库脚本重新生成。

用户授权自主推进项目内训练前准备与优化，要求白话说明哪里优化、具体改法、完成标准。本轮中断是误触，用户已要求继续。未授权正式真实数据训练、上传、改系统、共享环境或原论文；保持这些边界。

已建立v0.2承接数据库：126篇、137来源文件、67暂定材料、83测试、89候选终点。首批12终点/10材料/10篇已逐记录审查，8有条件保留、4继续冻结、0正式准入；80审查事件、69字段变更日志、75材料观测、238问题事项。raw_records/field_evidence等原摘录保留。R112新增电压一致性与硅范围事项；所有旧冻结保留。

R107 SI明确20000次5 A/g/6 M KOH，新增XPS N1.26/O9.13 at%；图6支持一万次0–1 V。旧库两节点共享同一暂定cycle_test_id，测试级窗口补值会同时显示两节点；两万次标“继承协议、待终审”，不是独立核实。首批原审查的一处“未传给两万次”措辞不准确，已追加更正日志并修正当前理由，不隐藏历史。

R111两电极器件分析段明确6 M KOH，已补种类/浓度/单位，窗口待SI。R112正文p10为0–1 V，p13 Fig11c内嵌循环曲线约1.2 V，不能自行择一；XPS硅1.7%的百分比口径/材料范围待审。R106 FMCA的硅不能搬到FMC，FMC循环电流未定位。SRC123前作已核为10.1016/j.colsurfa.2016.10.009，出版社可读方法相近但BET3263 vs3185不同；仍不能判定复用或独立，公开片段不足作逐图对照。SRC124为完整XML，非缺正文；标准批的表征/92%标签不能移给放大批。

当前全必需条件和BET均有值10终点/8材料/8篇，再加孔体积7终点/5材料/5篇；均含未终审/继承/疑点字段，不等于训练覆盖。详见字段覆盖与出处JSON。12条电流质量分母仍未正式核清；部分initial定义有证据，精确圈号与统一口径未完成。不要为凑样本改成全部通过。

建模代码在v0.2/modeling：model_contract+model_spaces统一配置，benchmark_engine为共同引擎；外层/内层折数、预算、种子、模型和特征集驱动实际程序；三种特征集已实现但仅作预先规定的探索性敏感性比较，不按外层最好结果宣称最终无偏。默认train_grouped只预检查；正式入口需显式--train与新run-name，但本轮不得启动。

项目`.venv`已安装锁定：Python3.12.14、numpy2.3.4、scipy1.16.3、scikit-learn1.7.2、XGBoost3.1.1、joblib1.5.2、threadpoolctl3.6.0。锁文件在modeling/requirements-lock.txt；pip check通过，共享运行时仍缺sklearn/XGBoost，未被修改。下载直连超时后仅该命令使用现有127.0.0.1:7890代理，未改系统设置。

最终16项合成接口检查通过，输出modeling/synthetic_interface_checks_v2；有真实拟合但全为SYNTH假数据，与研究库隔离。nested_a/nested_b各42次拟合、边界10次，0收敛警告；injected_failure为故意注入失败且验证通过。旧14项合成输出保留。重跑必须换新输出目录名，不能覆盖。没有正式模型分数或赢家。

verify_revision.py已实际核23项通过：旧v0.1、137来源、输入指纹、原始标签、旧问题/证据、变更链等。输出核验与覆盖_v02.json、exports、schema_v02.sql与实际执行只读SQL的首批核查复核.ipynb。Notebook从v0.2所在目录打开。无需重跑一次性迁移/审查历史脚本。

下一步按优化说明继续：分母/基线证据、R111与SRC035缺SI、R112一致性、FMC范围、SRC123/R001复用审查及循环前表征。N003/N006/N007/N008正文仍可等用户补。不要重问模型选择（随机森林、XGBoost、MLP与均值/岭回归基线已明确），不要只确认后等待。若证据不足，给具体缺口和可选新研究口径，不隐式放宽严格准入。

File: NEXT_CHAT_20261017_已确认入库126篇.md
# 已确认入库126篇：后续接续

2026-10-17用户明确回复“确认”，批准上一轮具体入库方案。执行已完成，不能仍称待确认。

先按AGENTS读取长期记忆，再读本文件、当前文献状态、循环稳定性文献补充_20261017/文献入库审核/已确认入库执行/入库完成核验.json。

## 当前归档

- N001 → SRC123，A类稻壳碳，PDF正文+SI。
- N002 → SRC124，A类棉浆板碳，XML完整原文+TXT+SI，无排版正文PDF。
- N004 → SRC125，C类甘蔗渣碳，正文+SI，仅归档待核，冻结保留。
- N005 → SRC126，B类鹅毛/松木屑含铜碳，正文+SI，明确含Cu，不作纯碳。
- N009 → SRC127，B类狗尾草凝胶器件，正文PDF，SI仍待补。
- R103/R106新SI已归入原文件夹，不重复计论文。

当前库126篇，125篇正文PDF+1篇XML正文，SI9 PDF+1 Word；全库134 PDF哈希均不同。分类A/B/C/D/E=41/19/15/24/27。原121篇及原补充材料未变，17份复制来源均保留在项目。仅目录HTML与整理说明按批准范围更新。唯一位置索引已备份后同步；其中SRC124 local_pdf=null，请先检查main_format，使用local_fulltext/local_text，不再把所有文献假设成PDF。

当前正式位置以文献整理_20261017/当前唯一文献位置.json为准。旧训练审核122份、旧总表/可行性统计121篇均保留历史范围；本次新增5篇另见归档审核增量，不声称旧审核已自动覆盖新5篇。

## 后续数据

原81终点候选的最新版本仍为循环稳定性文献补充_20261017/现有数据补齐/循环稳定性逐记录候选_v2.json。新8终点在新增来源循环候选_单列未并库.json，原N编号保留，通过正式编号映射追溯，不因归档就准入。正式记录0，未训练。

原先的审核限制全部保留：SRC123追查2016前作材料/曲线复用；SRC124放大批次无独立循环标签证明；SRC125同段2/3 M和94.7/98.43归属待核；SRC126三电极循环、Cu及孔结构印刷问题；SRC127凝胶配方不当作最终溶液摩尔浓度。R091孔体积印m³/g不擅改；R106新SI有Si/EDS测法限制。

继续核补原候选基线、电流质量分母、输入配对，并寻找新增真实原始实验。4篇待用户下载正文（N003/N006/N007/N008）仍在同目录需用户下载清单.md，用户补入后核验身份并审核，不重复让用户下载已归档正文。

## 执行证据

本次备份、复制日志、执行清单、编号映射、审核增量与入库完成核验均位于循环稳定性文献补充_20261017/文献入库审核/已确认入库执行。审核前方案与第一批交付说明是历史快照，其中待确认/未入库描述已被本文件更新。

不要重跑任何历史整理、下载、删除或本轮execute_confirmed_import.py一次性脚本。后续修改另存新版并保留已录结果。未经新授权不移动、覆盖、删除原论文，不上传，不训练。

File: NEXT_CHAT_20261017_循环稳定性补数据与文献搜集.md
# 下一对话接续：循环稳定性补数据与文献搜集

交接日期：2026-10-17，北京时间。

## 用户最新要求与已授权工作

用户已选择循环稳定性作为研究方向，希望兼顾一定新意和数据可获得性，不再预测比电容。先定研究目标，再围绕目标寻找数据。解释尽量用白话，少用专业缩写。

用户最新原话：

> 先接续到下一个对话。然后补齐现有论文的数据就交给你了。现在我还要你列出有符合数据的文献的doi列表（你能直接下载的就直接下载好）你来找论文，我来把你下载不了的下载下来懂了吗？

新对话须主动继续执行以下工作，不能只读文件后等待用户重复安排：

1. 寻找2023年至今、确有生物质衍生碳超级电容器循环测试数据的原始实验文献，核验题名、DOI、版本/年份与所能看到的实验依据。优先有明确样品、反复充放电次数、性能保持率、测试电流、电解液和材料表征的文献。
2. 与当前库的DOI、题名和版本去重。区分新研究、已有论文缺少的补充材料及不同版本，不把综述或二手表当作新增实验材料。
3. 能合法直接取得全文或补充材料的，直接下载到项目内新建的 `循环稳定性文献补充_20261017` 目录，保留来源链接和下载状态。先保存为待审核补充来源，不擅自移动或重新整理当前 `D:/文献` 原库。不得仅凭摘要声称全文数据完整。
4. 输出明确的题名与DOI列表，分为“已下载”和“需要用户下载”。另存一个用户可直接复制的纯DOI文本。下载不了的给出题名、DOI、出版社链接、已核到的循环数据依据，以及需要正文还是SI。不要把已在本地的正文又交给用户下载。
5. 补齐现有论文的数据由Codex负责。逐篇配对循环结果与材料输入，核对电流、浓度、电压、基线、质量分母和原始页码。确未报告的字段如实留空并说明，不编造。输入表征必须是预测时可取得的数据，循环后的表征不作为循环前预测输入。

这是对早期“仅准备接续、不自动下载或录入”边界的更新：现在用户已授权上述定向搜集、直接下载、在项目中新建结果和补齐候选数据。仍未授权训练模型、解除冻结、删除/覆盖/移动原论文、上传论文或发布数据。

## 必读顺序

1. 按用户AGENTS先读 `E:/codex_memory/READ_ME_FIRST__Codex长期记忆.md` 及必要索引文件。读取失败如实告知。
2. 完整读取根目录 `READ_ME_FIRST_FOR_NEXT_CHAT.md`，了解文献整理和历史审核。该文件中的“输出未定”“只准备接续”“不自动下载”是上一阶段状态，以本补充交接中的用户最新要求为准。
3. 读取 `循环稳定性可行性_20261017/可行性结论.md`、`统计摘要.json`、`本轮接续.md`。
4. 读取 `循环稳定性可行性_20261017/循环稳定性逐记录候选.json`、`来源覆盖与缺口.json`、`数据核验.json`。
5. 以 `文献整理_20261017/当前唯一文献位置.json` 定位现有PDF，结合 `训练适用性审核_20261016/逐份训练用途审核.json`、`训练相关问题登记.json` 和 `文献扩充_生物质碳_120篇/禁止入库与待核查来源.json` 保留范围与冻结限制。

## 当前真实状态

当前 `D:/文献`：121篇论文PDF，3份PDF补充、1份Word补充。五类论文数量39、17、14、24、27。历史已审122份包含已移出的2022年SRC113，不能用122替代当前121。

本轮对121篇做循环相关文本检索定位并核验SHA256，针对56篇实验来源候选阅读循环定位及本地补充材料，视觉复核9页。原论文内容未修改。

本轮整理结果：

| 口径 | 终点记录 | 暂定材料编号 | 来源论文 |
|---|---:|---:|---:|
| 全部候选，含待核、短程、CV和分体系 | 81 | 61 | 46 |
| 明确GCD碳材料候选 | 23 | 20 | 19 |
| 已配对次数、保持率、电流、电解液与浓度 | 18 | 15 | 15 |
| 上行再配对BET和电压 | 9 | 8 | 8 |
| 上行再配对总孔体积 | 5 | 4 | 4 |

两电极对称GCD子集16个终点、14个暂定材料、13篇来源；三电极GCD子集7个终点、7个材料、7篇来源。暂定材料ID只做了论文内名称合并，跨论文独立性还未终审。81个终点不是81个独立样本。

这些是已核录下限，不是整库可获得量上限。输入空白包括“尚未配对”，不一概等于论文没报告。当前判断是同体系数据偏少，值得继续补；尚不能断言“远远不够”或承诺固定数量就一定够。

全部 `eligible_for_database` 仍为false，正式逐记录准入0，未训练任何模型。

## 当前成果与读取方法

- 可筛选工作簿：`循环稳定性可行性_20261017/outputs/cycling-feasibility-20261017/循环稳定性数据可行性.xlsx`。3张表为概览、循环数据、来源覆盖。已核导出结构和公式、渲染检查。
- 候选结果：`循环稳定性可行性_20261017/循环稳定性逐记录候选.json`。
- 逐来源缺口：`循环稳定性可行性_20261017/来源覆盖与缺口.json`。
- 正文页面文本：`循环稳定性可行性_20261017/page_text/<编号>.json`，页码从1开始。
- 循环定位：`循环稳定性可行性_20261017/locators/<编号>.txt`。
- 全库定位：`循环稳定性可行性_20261017/全库循环证据定位.json`。
- 原图复核：`循环稳定性可行性_20261017/视觉复核/`。
- 可复核计数：`循环稳定性可行性_20261017/可行性复核.ipynb`、`assess.py`。

工作簿或JSON需要修改时，先另存新版本，保留本轮候选快照。不要直接重跑旧目录中的下载、整理、删除、write_audit.py或历史verify脚本。本轮 `curate_records.py` 也是人工候选快照生成器，后续先读假设，不能用它覆盖新录入结果。

## 需要特别保留的问题

- R107：6种材料有孔结构和多电流数据，但目前循环标签主要是DUGPC。10000次95.5%、20000次94.9%共用同一材料ID；Word SI Figure S11确认20000次为5 A/g、6 M KOH。
- R112：同一材料的三电极1000次、两电极5000/10000次分开；不同循环节点不算独立材料。
- R069：正文p7与表2 p8对Na2SO4/H2SO4的93.6%和84.8%归属互换，图6绝对电容与报告比例还需复核。不得自行修正。
- R018：p11的138.5降至36.45 F/g约为26.32%，p13却写40%；接近100%是库仑效率，不是循环保持率。
- R033：p5的99.9%与随后86%表述归属待澄清。R092、R048等标记问题可能是协议/不同测试未配对，不能直接断言论文造假。
- R032、R036、R062为CV循环，不能写成GCD。R108的50 mA/cm²保留面积口径。
- R012 SI两电极只有100次，R031只有400次；保留但不当作充分长期证据。1000次是本轮筛查边界，不是通用质量标准。
- 超过100%的保持率保留原值，不截断、不按性能高低筛掉。CO2吸附、机械弯折和传感循环不得代替电化学循环。
- R001样品复用待核；R045相关20 A/g字段仍冻结；金属、聚合物、锂半电池和盐残留待核材料分开保留。

## 工具与安全边界

Python：`C:/Users/ASUS/.cache/codex-runtimes/codex-primary-runtime/dependencies/python/python.exe`。
Node：`C:/Users/ASUS/.cache/codex-runtimes/codex-primary-runtime/dependencies/node/bin/node.exe`。
表格按Spreadsheets技能及bundled `@oai/artifact-tool`处理，不用openpyxl重建已有文件。中文UTF-8。

联网查找以出版社、原始论文与SI为准。可直接获取的公开链接可下载，不反复绕过登录、付费或验证码，不关闭TLS，不上传本地论文。PDF须校验文件头、能读页数、题名/DOI及SHA256，避免把HTML保存为PDF。不改系统设置、不修改代理、不安装全局软件。

先交付明确的一批新增文献DOI与已下载文件/用户补下载清单，同时持续完善现有数据。过程中用简短白话汇报：找到了哪些资料、能补多少不同材料、还缺什么，不用术语堆砌。

File: NEXT_CHAT_20261017_循环补资料第一批结果.md
# 循环稳定性补数据与文献搜集：第一批之后接续

日期：2026-10-17，北京时间。本文件记录实际执行结果，不撤销用户授权。

先按AGENTS读长期记忆，再读原《NEXT_CHAT_20261017_循环稳定性补数据与文献搜集.md》和本文件。接着完整读取《循环稳定性文献补充_20261017/第一批交付说明.md》。旧文档的“不自动下载”阶段边界已被最新授权取代。

本轮只新增文件，没有改动D:/文献，也没有覆盖原候选表或工作簿。原库仍121篇，当前补充待审核资料不计入原库数量。

新增来源9篇（N001至N009）与当前121篇按DOI和规范化题名去重。4篇PDF正文、1篇完整XML/TXT正文、4份新增来源SI、2份已有来源SI，共10份PDF；4篇新来源正文未取得，需要用户下载。N002已有完整正文，不需用户重复找全文；可选补排版PDF。N009有正文，SI待补。

交付入口：

- `循环稳定性文献补充_20261017/第一批交付说明.md`：全部完整题名、DOI、下载情况、已见实验依据及问题。
- `循环稳定性文献补充_20261017/需用户下载清单.md`：仅4篇待补正文及链接。
- `循环稳定性文献补充_20261017/全部新增DOI_纯文本.txt`：9个DOI。
- `循环稳定性文献补充_20261017/需用户下载DOI_纯文本.txt`：4个DOI。
- `循环稳定性文献补充_20261017/第一批文献清单_核验后.json`：题录、去重、文件路径、PDF身份及哈希。
- `循环稳定性文献补充_20261017/新增来源循环候选_单列未并库.json`：8终点、6暂定材料编号、5来源，不等于8独立样本。
- `循环稳定性文献补充_20261017/现有数据补齐/循环稳定性逐记录候选_v2.json`：原81终点的新副本，后续从此版接，不从原人工生成器重建。
- `循环稳定性文献补充_20261017/现有数据补齐/字段补录日志.json`及`补录统计.json`。
- `循环稳定性文献补充_20261017/本轮完整性核验.json`：原库121正文哈希一致，10个新增PDF可读。

旧库补录R012、R091、R093、R103、R106、R111，涉及8终点、7暂定材料、6篇、29项字段及来源/审核元数据。原81终点数和原保持率/循环次数/冻结标记保留。基本条件仍18终点/15材料/15篇；再加BET和电压11终点/10材料/10篇；再加总孔体积6终点/5材料/5篇。只是字段完整性口径，不能当成正式准入。

重点新问题：

- R091表I孔体积0.68，表头明确印成m³/g，已视觉核实。存原值/单位，未自动换成cm³/g；循环电流仍未取得。
- R106新SI p1 TableS1的FMCA EDS：Si 11.68 at%、22.20 wt%。必须复核无机残留与材料范围；EDS与XPS字段分开，不能冒充同种测法。循环后EIS没有作为预测输入。
- N001为同一RHC材料、不同电极质量配比，1:1的2000/10000节点共用cycle_test_id，配比2另一个配置。配比1.25/1.5仍未数字化。需追查作者前作的RHC/曲线独立性。
- N002只有MHDHPC-600的50000次92%明确配对。放大制备批次不能因有倍率曲线就计为另有长期循环标签。XML全文和12页SI完整保存。
- N004甘蔗渣论文：方法p4为2 M KOH、器件结果p14-15为3 M；引言p3的94.7%与结果98.43%归属待核。新候选明确标conflict，不进干净池。
- N005鹅毛/松木屑论文10000次91.39%是三电极Fig5f；正文涉及重金属，单列材料体系。2024年12月上线、2025卷期分别保留。
- N009狗尾草是PVA/H2SO4凝胶器件，单列；10000次89%来自电化学循环，不是弯折循环。
- N003只有摘要，超过96.7%是下限；N006的6 M KOH/0-2 V须全文审核；N007的70000次99%不能未经配对就绑定某一摘要电解液；N008尚未核读全文，不能把仓储摘要当成已下载。

未取得正文：N003（10.1039/d6nj00244g）、N006（10.1016/j.biombioe.2025.108104）、N007（10.1016/j.electacta.2025.145880）、N008（10.1016/j.cej.2025.161386）。N008有学校公开仓储正文/SI，本机访问403或TLS握手失败，并非证明付费不可得。不要关闭TLS或改代理。

下一轮在用户补文件期间继续补现有论文：优先R091/R111/R105 SI与协议、其余原候选缺字段、基线和质量分母；可继续定向找2023年至今真实原始实验来源。不要只等待用户，不得重复要求用户下载已有正文。补充资料首次进入时校验PDF头、页数、题名/DOI和SHA256，之后在新版候选中逐条配对。

所有eligible_for_database仍false，正式准入0，未训练。任何新增源也不因已下载就自动准入；旧冻结继续保留。

本目录collect_batch1.py、collect_public.py、get_supplements.py、supplement_existing.py、build_delivery.py均为本轮阶段程序，含固定清单和输出假设。保留可追溯，不要直接重跑覆盖后续结果；新增工作使用新版本。未上传文件，未更改跨项目长期记忆。

File: NEXT_CHAT_20261017_数据库v01与模型筹备.md
# 数据库 v0.1 与模型筹备接续

日期：2026-10-17，北京时间。先按AGENTS读长期记忆，随后读本文件和“循环稳定性数据库_v0.1_20261017/README.md”。原126篇已确认归档，不要重新询问或重跑入库。

## 最新用户要求

用户授权开始建数据库并筹备模型。补充提出考虑XGBoost、随机森林和“mgl”，随后明确mgl指多层感知机MLP。用户不熟悉算法，希望由Codex采用合适方法调整，并用白话说明思路。该模型选择是本项目约定，未写入跨项目长期记忆。

## 实际完成

新建“循环稳定性数据库_v0.1_20261017/cycling_v0_1.sqlite”，真实录入126篇文献目录、137个正文/SI/可读文本文件、67个暂定材料、83次测试、89个候选终点（51篇来源），73条材料表征观测、2492条字段证据、234条问题事项。终点、观测和问题数量都不是独立样本数。

数据来自原81终点v2及新增8终点快照。新N编号已映射为SRC123–SRC127，原始编号/JSON/输入文件哈希保留。保留全部原值、近似/下限、空值、冻结、CV/三电极/凝胶/金属/半电池分体系；没有凭常识修正数值或解除冻结。旧文献、旧候选快照不变。

主体系优先核录视图12终点/10暂定材料/10篇，限定两电极对称、明确GCD、暂定碳、精确点值、1000次以上及当前范围条件；不是正式准入。基本条件已配对10终点/8材料/8篇，再配BET和电压8终点/7材料/7篇。比历史宽口径少是因为筛选口径更严，不是数据丢失。1000次只是项目筛查边界。

正式训练视图training_ready仍为0行。缺的是逐记录基线、电流归一化分母、材料/来源独立性及冻结范围终审，不是用户没选模型。不要让用户重复讲研究目标，也不要拿89条直接随机分训练/测试。

## 文件入口

- 数据库SQLite、schema.sql和build_database.py：后者拒绝覆盖现有数据库。下一次补录新建v0.2，不得删除v0.1来重跑旧快照。
- 数据库查看.html：离线只读页面，126文献/67材料/89终点/234问题四页签，原文链接已核存在。内置浏览器拒绝file协议，本轮未绕过，未完成浏览器显示验收。结构、516行和本地链接已检查。
- 所需文献与补录队列.md：10篇主队列及具体缺口。
- exports/*.json：SQLite读取副本，不当作训练准入旁路。
- 数据库核验与覆盖摘要.json、数据库与建模入口核验.json：完整性、外键、原值、重复节点与泄漏守卫16项通过。
- 数据库复核.ipynb：4项只读SQL查询，输出已实际执行并独立重现。
- 建模思路.md：面向用户的白话解释和官方来源。
- modeling/model_contract.json、prepare_dataset.py、train_grouped.py、train_nested.py：筹备配置和未来入口。

## 建模约定与实际验证边界

目标是规定循环次数和条件下的电容保持率，不是比电容或剩余寿命。先比较均值基线、岭回归、随机森林、XGBoost、MLP；全部采用相同外层来源分组。内层按来源调参，外层不参与调参。各来源权重平衡，报告来源平均MAE（百分点）、来源平衡RMSE、可定义时的整体R²和逐来源误差。

随机森林控制深度/叶节点；XGBoost浅树、小搜索及正则化；MLP采用小网络、LBFGS、折内输入/目标缩放和正则化，关闭内置随机验证早停。每模型参数预算最多8组，岭回归4组，均值不搜索；内层不足以分组时用预定默认参数，不偷用外层测试。若发现跨DOI材料复用，先合并来源组。

入口默认只预检查，不拟合。未来实际训练需--train；支持protocol_only与plus_BET两套特征分别比较，避免把协议效应说成结构规律。总孔体积的增量比较列入计划，尚未实现独立入口。不要为凑样本把三电极/凝胶/金属混到主体系。

当前共享Python运行时无scikit-learn/XGBoost。本轮未安装依赖、未拟合任何模型、没有结果分数。代码通过语法和数据守卫检查，拟合分支未实际运行验证。未来首次训练前应在项目内新环境安装并锁版本、验证API和完整拟合流程；MLP sample_weight要求scikit-learn至少1.7。不可修改共享运行时或全局环境，不要凭语法通过宣称模型有效。

## 下一步

先逐篇核10篇主队列的协议/基线/质量分母及材料身份，完善必要工艺、循环前表征；优先处理R093、R103、R104、R107、R112、SRC124等出处较明确的来源。R106的FMC也要独立查成品组成，不能沿用FMCA数值；SRC123需查2016前作，SRC125继续冻结，SRC126含Cu，SRC127为凝胶。每次准入要给具体证据，不能统一把检查位改成通过。

4篇待用户补下载正文N003/N006/N007/N008仍有效，文件到后先核身份，再审核是否归档。可以在用户补文献期间继续补现有数据。用户未要求上传、改原论文或实际启动训练，本轮没有这些动作。

File: NEXT_CHAT_20261017_训练前准备与优化.md
# 下一对话：模型训练前的准备与优化

日期：2026-10-17，北京时间。这是用户明确要求创建下一对话的接续文件。

## 用户最新要求

“先接续到下一对话。然后我们开始模型训练前的准备工作与优化。你要告诉我哪些地方要优化，具体怎么优化。”

下一对话必须主动开始准备与优化，先给出白话的“哪里有问题—具体改法—完成标准”，随后执行已授权的项目内工作。不要只确认读完接续就等待用户重复安排。用户不熟悉机器学习，由Codex判断方法，解释取舍。已明确比较随机森林、XGBoost和MLP（用户原写mgl，已澄清为MLP），另保留均值与岭回归基线。不预定哪种模型获胜，不追求虚高R²。

## 必读入口

1. 按AGENTS读取E:/codex_memory/READ_ME_FIRST__Codex长期记忆.md和必要索引，失败如实告知。
2. 本文件及NEXT_CHAT_20261017_数据库v01与模型筹备.md。
3. 循环稳定性数据库_v0.1_20261017/README.md、数据库核验与覆盖摘要.json、数据库与建模入口核验.json、最终交付核验.json。
4. 同目录所需文献与补录队列.md、建模思路.md、schema.sql、build_database.py及modeling/model_contract.json、prepare_dataset.py、train_grouped.py、train_nested.py。
5. 文献整理_20261017/当前唯一文献位置.json及现有冻结登记。SRC124正文是XML，local_pdf为空，按格式读取，不误判缺全文。

## 当前真实状态

原文库已确认归档126篇：125篇正文PDF、1篇XML完整原文；9份PDF SI和1份Word SI。当前137个数据库来源文件包含XML对应TXT。原论文和补充材料均未改动。

数据库v0.1真实文件：循环稳定性数据库_v0.1_20261017/cycling_v0_1.sqlite（约1.74 MB）。登记126篇；候选终点89条，来自51篇、67个暂定材料、83次测试；73条表征观测、2492条字段证据、234条问题事项。89终点不是89独立样本。材料只完成论文内身份合并，跨论文独立性仍需核。

严格主队列12终点/10暂定材料/10篇，基本条件已配10终点/8材料/8篇，再加BET和电压8终点/7材料/7篇；这些是优先核录队列，不是准入。其范围是两电极对称、明确GCD、碳候选、精确点值、至少1000次、无已标冲突等。1000次是本项目筛查约定，不是科学通用门槛。其他体系/近似/下限/冲突仍在完整候选库中，不是删除。

正式训练视图training_ready仍为0。没有运行模型、没有性能分数。16项数据库/原值/来源分组守卫检查通过，4项只读SQL笔记本输出已执行并重现。拟合分支仅做语法与控制流程检查，没有运行验证。

当前共享Python3.12运行时有numpy/pandas，缺scikit-learn与XGBoost。本轮未安装依赖。可在已授权项目范围内准备隔离环境，避免修改共享运行时或全局设置；需要越界或高风险操作时按安全规则处理。不得把环境/API测试说成实际研究训练。

## 训练前优化清单与验收

### P0：先让训练数据有明确准入

问题：表进了数据库不等于标签和输入已经能比较。当前0准入不是模型没选好。

做法：从主队列逐条核对基线是首圈、活化后还是第100圈；核循环电流质量分母、测试电极体系、电解液浓度与单位、电压窗口、材料范围和原文页码。优先R093、R103、R104、R107、R112、SRC124；每项结论记录具体证据。原文确未报告与尚未查到要分开。

验收：给出逐记录“通过/有条件保留/继续冻结”及理由，明确哪些字段影响使用；只对实际核实项更新审核位，禁止批量一键全部通过。发布v0.2及变更日志，保留v0.1和原摘录。

### P0：材料独立性与数据划分

问题：不同循环节点、不同配比、不同DOI可能共享底层材料。按行随机划分会泄漏。

做法：复核material_id/cycle_test_id/source group；SRC123追查2016前作与本篇新循环是否复用，R001前作重叠继续待核。已知SRC087/R002二手底表复用保持同组。跨来源有复用证据时合并分组，没有证据时标待核，不猜测独立样本数。

验收：组关系表可追溯；任何划分中材料/曲线/共享底层来源均不跨两侧；用真实重复节点做负向测试，防止之后改代码破坏约束。

### P1：特征质量与缺失处理

问题：当前摘录中BET有55条尚未配对、总孔体积68条尚未配对。这不是原文真实缺失率，也不能直接拿大量填补替代核录。

做法：逐材料回正文/SI补循环前特征与必要制备信息；成品与原料、EDS与XPS、at%与wt%、mg与mg/cm²分别存。R091孔体积印m³/g保持原单位待核，R106样品含硅分开核，SRC126含Cu和SRC127凝胶保留独立体系。不得使用循环后EIS/XPS、末圈电容或计算标签的量作循环前预测输入。

验收：输出各字段真实覆盖与出处，未定位/未报告/冲突状态分开；基础条件、加BET、再加孔体积分别统计来源和材料覆盖；填补与标准化只能在训练折内学习，不填标签。

### P1：比较协议与调参设计

做法：所有模型共用固定外层来源分组；内层仅在外层训练来源内调参。先用小搜索、强约束复杂度，按来源平衡权重。MLP小网络、折内输入/目标缩放、正则化，关闭默认随机验证早停；若需早停，验证集必须按来源分组。数据过少、内层无法分组时用预设参数，不偷用外层测试。

特征选择也不能反复用外层分数挑赢家。需预先规定“条件输入”和“加BET”的比较用途；若用于模型选择，把选择放入内层，或将其明确标为探索性敏感性分析，不把事后最佳外层分数当无偏最终结果。后续再讨论独立新增论文验证集。

验收：参数、随机种子、来源划分、输入数据版本可保存重现；报告来源平均MAE（百分点）、来源平衡RMSE、逐来源误差和可定义时R²，不只报最高R²。数据少不能承诺固定样本量就够；明确模型间差异的不稳定性与适用范围。

### P1：模型代码和环境要从“有文件”变成“接口可验证”

已发现的具体待优化：model_contract.json的search_space还写train_grouped.py，但实际空间在train_nested.py；当前train_nested.py把外层最多5折、内层最多3折、搜索预算8写死，修改配置不一定生效。下一对话应先统一配置与代码，增加配置生效检查。

继续审核：缺失输入/未知类别、某折BET全空、标签常数、来源极少、模型不收敛、拟合异常、重复运行输出目录、训练样本权重和MLP目标变换接口是否正确。参数预算要可控，不能无限试到分数好看。总孔体积增量比较目前只有计划，没有独立入口，需标清或实现。

做法：在项目隔离环境中锁版本并核官方文档；准备明确标记为合成的接口测试数据，仅验证管线、权重、分组和输出，不进入研究数据库，不用于报研究结果。模型库拟合接口测试和正式真实数据训练严格区分，不得修改全局/共享环境。

验收：能运行预检查、拒绝不准入数据；合成接口检查可重现并单列；实际研究训练仍等待数据准入与用户进入训练阶段，不提前报分数。

### P2：可解释性与交付

先看条件输入能预测多少，再看材料表征是否增加可重复价值；有真实验证结果后再做特征解释。解释预测关联不等于证明因果。对误差大的来源回查协议，不因为拖低分数而删掉。

数据库查看.html已过结构和本地链接检查，内置浏览器因file协议限制未做显示验收。不得通过另起服务、换浏览器表面等绕过该已明确阻断。此问题不阻碍SQLite/JSON/笔记本核查；如以后用户需要页面验收，采用受支持且获准的方式。

## 文件安全与接续方式

不要重跑旧下载/整理/删除/入库脚本。build_database.py拒绝覆盖现有库，后续新版本应承接v0.1的记录和审查增量，不从更旧人工生成器覆盖回来。新批文献先审核，再按用户要求确认是否归档；已归档5篇及R103/R106 SI不重复处理。

4篇待补正文N003/N006/N007/N008仍有效，用户补文件期间继续做现有数据库优化，不要只等待。原文不移动/改写/删除，不上传，不开始正式真实数据训练。本次只是用户要求接续，实际优化从下一对话主动开始。

File: README.md
# 生物质碳超级电容器：循环稳定性与机器学习

第77轮已核对用户补交的两篇正文。绿茶 GKN8（BET 1,680 m²/g）1,000圈：冻结模型 96.08%，作者 99.4%，低估 3.32 个百分点；沿用早期末值约99.39%。样品核对时已读到间接线索，列额外诊断。水黄皮约93.01%来自5,000圈对称双电极器件，单列。严格独立已评分仍1篇，旧模型保留，持续目标仍暂停。 [本轮一页结果](保持率达标研究_v3_主线与近优组合_20261030/第七十七轮_两篇正文与绿茶高BET核查_20261118/两篇正文核查与预测.html)。下一步优先补同工况1,000圈独立来源，同时锁定模型与末值对照。


2026-11-18 第 76 轮后按用户条件暂停目标。莲茎碳补成 7 个前 20% 测点与一条开发输入，60 次固定拟合完成，0 失败／警告。同一旧 20 条的第 67 轮候选 MAE 1.873→1.908 pp，R² 0.8959→0.8940，保留原模型。当前保留 R² 距 0.95 约 0.0541，独立已评分 1 篇、独立 R² 不可估、正式验收 0。下一步先补原始曲线／数值表及受限访问正文，再共同决定接续。 [本轮结果与方向判断](保持率达标研究_v3_主线与近优组合_20261030/第七十六轮_莲茎补证与同批增量对照_20261118/README.md)。


最新[阶段可视化报告](保持率达标研究_v3_主线与近优组合_20261030/阶段可视化报告_至第75轮_20261116.html)更新至第 75 轮。新增一篇锁定预测后揭盲的同工况单例，两个冻结方案绝对误差均约 0.2 个百分点。正式独立验收 0 篇。[持续研究进度](保持率达标研究_v3_主线与近优组合_20261030/研究进度.html)

第十七轮历史记录（2026-11-04）。该轮将咖啡渣碳64.8%/1000圈和已揭盲盐地碱蓬55%/10000圈只加入三电极开发快照，前20%来源留出由30条24来源扩至32条26来源。208次固定拟合、0失败和警告、472项运行核查加64项复核。主GPR扩充后R²0.614183/MAE4.118176pp/RMSE7.136867pp，8配置无同时过线。相同30条旧终点MAE从2.570922升至2.747619pp，来源配对区间跨0，90%绝对误差分位从7.472643降至5.772784pp。咖啡渣碳与盐地碱蓬整来源留出的绝对误差12.657842和28.471894pp。旧开发中≥5000圈且≤80%的端点0/23，扩充后1/24，只有已揭盲盐地碱蓬。下一步重点补≥5000圈且低保持率的独立三电极来源，NPCA近似文值与图读分列，其他缺点和冲突保留。A/B入口v7r1/3h、P16锁定历史、独立外部验收0均保留。 [本轮报告](保持率达标研究_v3_主线与近优组合_20261030/第十七轮_三电极衰减尾部开发_20261104/三电极尾部开发报告.html)。


当前合同：**输出始终是指定圈数和条件下的电容保持率。用户已确认A材料/工况直接预测与B早期实测辅助两种方案，同时评估、分别验收；两/三电极分开。**[双路线报告](保持率双路线预研_v2_20261029/双路线保持率预研报告.html)已完成439次固定拟合。A、B预定主方案均未通过；B三电极前20%RF探索候选R²0.907757、MAE1.983955pp、RMSE2.924394pp，但只有13条/8来源、读图与泛化未解决，**尚无全面达标模型**。后续优先提升曲线质量和独立来源，改变窗口/输入/范围仍先商量。

历史原8项基准预研（2026-10-29）：[固定输入输出报告](小样本方向预研_20261029/保持率固定输入输出/保持率方向预研报告.html)。251次有限拟合检验窄范围、速率变换和固定组合，均未同时通过R²>0.95/MAE/泛化目标。此阶段合同作为历史保留，不能阻止后来已批准的A/B方案。比电容/BET高分不计保持率达标；[当前协商记录](docs/RETENTION_CONTRACT_DISCUSSION_20261029.md)与[双路线知识记录](docs/knowledge/早期循环辅助保持率与小样本核验_20261029.md)为当前续接入口。

最新训练与两页汇报（2026-10-29）：[训练后白话简报PDF](项目进展简报_训练后_20261029/项目进展简报.pdf) · [简报网页版](项目进展简报_训练后_20261029/项目进展简报.html) · [v1.3实际训练与可视化](模型v1.3_新数据与辅助学习_20261029/训练结果.html)。47保持率＋434比电容＋266 BET任务行、508次拟合；主方案MAE4.9249、RMSE6.7422、R²0.1386，小幅改善但可靠性门槛未过。1,147项材料数值实际参与本轮实验，不把3,727项已接入全部称已拟合。下文六页报告与v1.2为历史。

项目汇报（2026-10-29）：[白话报告](项目进展报告_20261029/项目进展报告.md) · [PDF](项目进展报告_20261029/项目进展报告.pdf) · [本地可视化报告](项目进展报告_20261029/项目进展报告.html)。说明约400篇规模的文献储备、5197项材料制备数值/3727项训练接入，以及已评估v1.2模型R²0.0955、MAE5.1509个百分点的实际局限和后续顺序；已接入不等于已拟合。

最新数据v7（2026-10-29）：[药渣地肤文献与数据库进度](全量文献训练数据接入_v7_药渣与地肤主集_20261029/药渣地肤文献与数据库进度.html)。v7药渣/地肤已接入：两条主记录桥接后25/47，34新增非空单元、26已有值补证；301事实/275数值、260新连接，累计3727/5197=71.71%。14电容报告含9普通3E、3缺自身BET对照独立用途、2总质量器件，另23 EIS和73材料目标；普通229/35嵌套含图434/35。原37/原冻结/旧标签工况/模型保持，拟合及新增循环准入0。 统一入口data.training_latest；总体目标active，继续剩22主记录/22来源、原37和表图/SI。

历史v6：[ALPC正文与SI](全量文献训练数据接入_v6_ALPC主集与补充表_20261029/ALPC文献与主集质量进度.html)，旧23/47及70.44%保留可复现。

历史v5：[OPB主集关联](全量文献训练数据接入_v5_OPB主集关联_20261028/主训练集关联与数据进度.html)，data.training_store仍保留该版。

历史输入v4（2026-10-28）：[木质素碳布/凝胶进度](全量文献训练数据接入_v4_木质素碳布与凝胶_20261028/文献接续与数据库进度.html)。新140事实/113数值、109连接；累计3287/4727=69.54%。最新data.training_catalog以小增量只读复用v3，旧版保留。主循环47/34与31/25不变，无新拟合；下一批优先补30条有本地原文的主集材料关联。总体目标active。


当前目标active（2026-10-28）：[训练输入v3与文献接续进度](全量文献训练数据接入_v3_玉米秸秆与烟炱_20261028/目标执行与文献接入进度.html)。新增两篇原文160事实/145数值、120实际数值连接及11比电容报告；累计3178/4614=68.88%。当前入口data.training_ready，v1/v2留作历史。循环47/34和31/25不变，无新训练；整体文献目标继续执行。


当前训练输入（2026-10-28 v2）：[质量与利用率结果](全量文献训练数据接入_v2_质量与覆盖_20261028/文献利用与质量结果.html)新增245数值连接并移出10旧误差数值，净接入3,058/4,469=68.43%；主3E补23非空单元，47/34标签不变。data.training_current为当前入口，支持训练折覆盖选列及全部辅助任务同源隔离；旧v1入口保留历史。本轮没有新增拟合或循环准入。


当前数据入口（2026-10-28）：[文献数值训练数据库](全量文献训练数据接入_v1_20261028/README.md)已接入2,823/4,469项唯一数值事实，按循环、比电容、材料及前驱体变换分任务调用；原值、冻结和未接入队列保留。本轮新增拟合0次；后续训练使用data.training_datasets审查准备后的输入。

当前接续（2026-10-28）：[模型v1.2训练结果](模型v1.2_来源隔离再训练_20261028/模型v1.2训练结果.html)与[报告](模型v1.2_来源隔离再训练_20261028/README.md)已完成，三电极47条/34来源、560次拟合。MAE5.151与均值5.149基本持平，RMSE6.909较低但性能门槛未过，仍属探索研究；无新外部检验。数据库基线为文献v26/循环v029，原37待证与所有冻结保持。批次27尚未封版未用于训练；现状与下一步见[当前状态](docs/CURRENT_STATE.md)。


## 历史数据工作：文献v18 / 循环v0.25（2026-10-27）

[文献v18](文献全量利用复核_20261027/批次18_淀粉稻壳混合碳倍率与循环再核/README.md)新增94普通碳有界倍率工况及11天然含硅碳独立工况；126原图捕获含8遮挡，6标称条件仍空。更正v17淀粉四单元的图像绑定，旧库/原绑定与数值保留。显式3E353/22DOI，普通184/22DOI不变；材料仍3078数值/289登记。v18封版1100电容报告（1088数值）。8388检查/9551载荷隔离通过，800表候选和原38待证继续，无新拟合。

[循环v0.25](循环稳定性数据库_v0.25_芒果核皮革循环准入_20261026/README.md)新增芒果核2E79.3%/100000圈/2A/g与皮革3E99.2%/10000圈/10A/g。当前286观察/185原始组；普通3E44/32、2E31/25，跨年份48/35、33/27。BET工作值/精度、CE角色和循环电流异文留证；原38待证、15历史冻结和苏铁绒N/O屏蔽保持。1601项准入检查及7001载荷隔离通过，无新拟合；[当前状态](docs/CURRENT_STATE.md)、[知识库](docs/KNOWLEDGE_BASE.md)、[同一进度页](文献提取进度/README.md)为接续入口。全量目标仍active。

## Agent 接手顺序

1. 阅读根目录 [AGENTS.md](AGENTS.md)。
2. 阅读 [工作区与接续记忆](docs/WORKSPACE_MEMORY.md)、[知识与经验](docs/KNOWLEDGE_BASE.md)、[当前状态与版本入口](docs/CURRENT_STATE.md)，再读 [任务进度](docs/PROGRESS.md)。
3. 根据任务进入对应目录，先读该批次的README、交接和 `merge_manifest.json`。
4. 旧的 `NEXT_CHAT_*` 和 `READ_ME_FIRST_FOR_NEXT_CHAT.md` 保留历史；遇到与新指令冲突的内容，以用户最新要求和 `docs/CURRENT_STATE.md` 的版本区分为准。

## 历史数据库 v0.18：来源题录与质量核查（2026-10-25）

[当前调用](循环稳定性数据库_v0.18_来源题录与质量核查_20261024/README.md)、[本批证据](持续补正_v017_20261024/post_v017_figure_review/README.md)、[持续目标](docs/DATA_CORRECTION_GOAL.json)。主集43条/31来源，固定39条目标已解决CMC1条，剩38条/24来源，目标仍active。v0.18落实AC700预印本年份/DOI及DSAC单位/方法质量，共5项补空/2待证记录；新增准入0、拟合0，20763检查/77封版哈希通过。公开关联/题名检索只找回已有DSAC数据集；无命中不证明无数据。

## 历史数据库 v0.17：CMC原图印字补正（2026-10-24）

[CMC补正](持续补正_v017_20261024/release_report.md)：自身Fig4(i)明确96.7%和15000圈，纠正旧gt并准入1条/1来源；旧值、下限叙述和冻结链保留，主集42/30→43/31。22719项核验通过，真实拟合0。旧模型未自动更新。下方按批次保留历史，各段当时的“当前”入口不覆盖本页顶部、稳定指针和docs/CURRENT_STATE。

## 历史数据库 v0.16：继续补证与口径复核（2026-10-24）

[本轮报告](补证与测量口径复核_v016_20261024/README.md)、[数据库调用](循环稳定性数据库_v0.16_补证与口径复核_20261024/README.md)：重点复核5条/4来源，取得1份官方SI及3张刊本公开图。3条冻结候选补57字段（40数值、17项版本/测量等信息），Fe最终检出与化学态分开、LWCA正文BET/表头冲突/图文标签竞争留痕。主集42条/30来源、覆盖320/756保持，39条/25来源仍待证，新增准入/拟合0。20623项核验通过，原件/旧值/冻结/模型载荷保持；接续以[当前状态](docs/CURRENT_STATE.md)和本轮CSV为准。

## 历史数据库 v0.15：已有表图与41条复核（2026-10-24）

[本轮报告](已有文献表图与41条复核_20261024/README.md)、[数据库调用](循环稳定性数据库_v0.15_表图与待补证复核_20261024/README.md)：70项字段变更/23条观察，原18项可选字段非空299→320/756，覆盖39.55%→42.33%。纠正ALPC的4处EDS/XPS方法误归类，保留旧值和原证据。41条逐项处置：2范围外、39仍待证，新增准入0；主集42条/30来源、2E26/21及标签/成员保持。推荐`method_specific_material_matrix()`分开XPS at%/wt%，本轮未训练。接续见[当前状态](docs/CURRENT_STATE.md)。

## 当前模型 v1.1：单位与逐项优化（2026-10-22）

[报告与调用](模型逐项优化_v1.1_20261022/README.md)、[双单位交互页](模型逐项优化_v1.1_20261022/v1.1逐项优化结果.html)：保持率明确显示%和比例，原文3条>100保留；三类工艺/原料语义候选、正值目标、风险输出已实现。1301次拟合，同批42条/30来源MAE4.752、旧配方4.775、均值4.370，**精度未达标**。不与旧7来源6.88直接比较；该模型使用v0.14，旧结果保持，不能将其成绩移给新v0.15。

## 历史模型 v1.0（2026-10-22）

[训练报告与调用](模型v1.0_来源留出训练_20261022/README.md)、[可视化进度与结果](模型v1.0_来源留出训练_20261022/模型v1.0训练结果.html)：534次实际拟合；35条/23来源选型、7来源检验，最终42条/30来源研究模型另存。新参数已经进入11种候选；选定核心去电流Ridge，留出MAE6.88，原MLP6.93、均值5.93，**性能门槛未通过**，不宣称可靠改进。数据库继续使用下方v0.14，旧实验与原文保持。

## 历史数据库 v0.14：主集制备与负载参数（2026-10-22）

[本轮参数审查](主集参数精提取_20261022/README.md)逐篇核读30来源、42条主集，保存324项填空式参数补录，按相同材料键补及6条其它测试。固定42条×18可选字段，非空206→299/756，覆盖27.25%→39.55%；活化温度35条/25来源、时长33/23、活化升温速率23/16、负载点值16/10。新增17项明确阶段/电极数值候选另列白名单，未混入覆盖比较或全部默认加入模型。

[v0.14调用](循环稳定性数据库_v0.14_主集参数精提取_20261022/README.md)默认仍42条/30组，敏感性43/31、51/37；2E26/21、28/22、30/24及全部277条观察保持。预碳化/碳化/活化/水热/前后处理分开；范围不取中点，负载不跨测试传播。AO-PC原有SI补回DOI关联，复用原件，清理本轮重复下载374902字节；AUACW附件实际访问失败不判不存在。

20988项核验通过；父版106项封版载荷、32原件、所有旧非空值/核心/标签/成员/权重/冻结及折内准备保持。本轮数据库制备时拟合0次；最新模型见页首v1.1。主集方法参数专项已完成，孔结构/XPS尚有图表与SI补提取工作；现行3E缺件/争议41条仍不因参数变多自动准入。不要重跑一次性prepare/retrieve/curate/build；只读复核用tools/verify_parameter_enrichment_v014.py。

## 历史数据库 v0.13：冲突裁决与来源覆盖（2026-10-22）

[本轮报告](冲突复核与来源充分性_20261022/README.md)复核9来源16条测试，取得1份出版社SI并保存35项字段补充。纠正AHPC四个自身表格样品的过严单独曲线门槛，主集为**42条/30来源组**；43/31和51/37是嵌套残留/近似敏感性，不能相加。2E26/21、28/22、30/24及旧主集核心/标签保持。当前入口为[v0.13说明](循环稳定性数据库_v0.13_冲突复核_20261022/README.md)。

C-4详细初末值与原图支持26.32%的派生候选，但缺自身BET且结论40%未获作者更正，未入模；LCC/LCNC原文共同协议补回，取得SI孔结构，真实标签/样品矛盾保留。主集18项可选特征206/756非空（27.25%），现行用途3E待补/争议41条。低于91%标签8条/6来源，低于85%仅3条/2来源，5万圈仅2来源。独立来源和工况仍薄弱，制备/负载字段也有提取欠账，不能只怪论文不够。

19168项核验通过，父版封版载荷、100个原件路径、SQLite/FK、原值/冻结、去重、分组和折内准备保持。未执行新拟合，现有面板仍为v0.10实验，不能声称误差改善。先继续自身方法/SI字段审查和独立困难来源补齐；新实验预先固定计划和独立来源检验，不为凑数放行冲突。不要原位重跑一次性构建工具。

## 历史数据库 v0.12：待补证精细复核（2026-10-22）

[本批补证](待补证原文复核_20261022/README.md)逐条处理87条固定待核，取得5份出版社SI，保留309项逐记录更改及前值。[v0.12调用与核验](循环稳定性数据库_v0.12_待补证精细复核_20261022/README.md)的默认3E主集为**38条/30来源组**，新增5条来自5个来源；39/31与47/37是声明Si残留或近似/读图的嵌套敏感性用途。2E主集及旧33条核心/标签保持，全部277条观察保留。原文、SI、冻结及旧版本不覆写。

主集可选材料字段非空158→186；新增SI的27张原始表可查询，命中不自动准入。现行用途仍有45条（含年份待核）缺件/争议，见[具体队列](待补证原文复核_20261022/当前仍需资料或争议处置.csv)。稳定接口继续使用`open_database()`及`material_matrix()`，来源分组和折内填补保持。本轮拟合0次，原模型面板显示v0.10实验，未宣称精度已改善。

## 历史数据库 v0.11：全库复检与材料特征（2026-10-21）

[全库复检与去向报告](全库复检与特征补提取_20261021/README.md)已完成原生全文、959个表格候选及112份压缩包成员核对，并逐原文补入212项材料属性。现行3E主集**33条/25来源组**，比原31条/23组增加两个独立低保持率来源，训练视图新增或补齐186个材料属性单元。Raman25条、明确原子N/O各10条；2E主集仍26条/21组。旧版本与两轮实验保留，本轮拟合0次。

[v0.11调用](循环稳定性数据库_v0.11_全库复检与材料特征_20261021/README.md)通过稳定入口读取；使用新增材料特征时调用`db.material_matrix()`及训练折准备工具，核心矩阵保持原8字段接口。全部候选表格不自动成为训练数据；87条3E仍待逐项补证，见[逐来源/测试去向与所需SI](全库复检与特征补提取_20261021/README.md)。本轮不宣称模型精度已经提高。

## 历史模型诊断与改进（2026-10-21）

后续[文献利用与同行方法审查](文献利用与外部方法审查_20261021/README.md)已完成：库有273条结构化观察，3E审查池116条，实际模型31条；材料特征提取与补证仍有积压。单篇权重均衡，但低保持率覆盖和误差集中于单一来源。已核相关论文及3个仓库的固定版本代码，下一步优先整理已有材料特征与独立来源；未增加拟合或更改数据库。

已完成[误差诊断、原文复核与嵌套选模](模型诊断与改进_20261021/README.md)，[交互结果面板](模型诊断与改进_20261021/诊断与改进结果.html)保留真实进度、完整新旧比较和逐记录预测。新增来源等权尺度、正则化/对数候选与训练集内选择，共2451次真实拟合、5131项核验通过。三种新规则MAE3.70/3.28/3.27百分点，均未超过原去电流MLP2.85；模型尚未证明可靠泛化。

已确认低保持率集中于一个来源、5万圈仅两个来源、材料核心仅BET及稀疏工况支持不足。三份困难来源原文复核支持原数值，未改标签或删除困难数据。[下一轮补证清单](模型诊断与改进_20261021/下一轮特征补证与来源覆盖.md)按材料特征与独立来源覆盖安排。v0.10与首轮科学载荷保持不变。

## 首轮真实模型训练与进度（2026-10-21）

用户已授权初步训练，本轮基于v0.10的31条三电极记录/23来源组，完成161个来源折任务、138次真实模型拟合。[离线进度与结果面板](初步模型训练_20261021/训练进度与结果.html)可直接打开；[实验说明、完整指标和重现方法](初步模型训练_20261021/README.md)保留固定计划、实际进度、逐条留出预测和来源隔离核验。

均值基线MAE4.00百分点，RF全输入3.89，XGBoost全输入4.11，MLP全输入3.71，MLP去电流2.85；去电流MLP汇总R²0.426，但相对基线改善区间仍跨零。这是初步探索，未声称可靠泛化或选出部署模型。以上成绩来自v0.10固定31条快照；当前数据库见v0.11，尚未用新数据追加训练成绩，原文与历史版本不变。

## 历史原文精细补证版 v0.10（2026-10-21）

[v0.10调用与核验](循环稳定性数据库_v0.10_原文精细补证_20261021/README.md)：接续复核4条记录，新增BLAC900一条报告工况用途准入。3E仍31条/23来源组，2E主集26条/21组；28条/22组、30条/24组为嵌套敏感性集合。新增批次82条自有观察中26条已获至少一种用途，56条仍待核或范围外。全部旧记录、原值、SI与冻结继承；没有模型拟合。

本轮仅新增小型SQLite叠加层，不复制父库或原文。[逐条台账与当前队列](数据精细补证_20261021_第二批/README.md)保留BLAC800自身BET缺口、CCL/HPC-P8器件配对边界，以及BLAC900作者报告的局限。默认仍为三电极报告工况输入，真实拟合需用户明确授权。

## 历史训练质量准备版 v0.9（2026-10-21）

已完成训练前数据质量优化：[v0.9调用与质量要求](循环稳定性数据库_v0.9_训练质量准备_20261021/README.md)。补到两份官方SI，9条逐记录补证/修正，新增7条用途准入（6精确主集、1近似敏感性）。当前3E31条/23来源组、对称2E主集25条/20来源组；27/29条为嵌套敏感性集合。数据输入质量与折内防泄漏准备已通过，可开始有边界的小样本基线实验；模型拟合仍为0，不能据此宣称足够大模型训练或可靠泛化。

稳定接口不变。新增小SQLite保存补证与训练快照，只读复用已核验的v0.8历史库，避免复制完整父库。原文、原值、旧冻结和未准入记录保留。见[本轮补证](数据质量优化_20261021/README.md)、[质量与接续知识](docs/knowledge/训练输入质量与折内准备_20261021.md)。

## 历史新增文献整理版 v0.8（2026-10-20）

本地新增目录的32份PDF和ZIP内48份PDF共80份不同内容，已按44篇普通碳候选、13篇特殊体系、6份预印本/身份待核、5篇背景方法和12篇非主题分类。[文献分类入口](新增文献整理_20261020/文献分类入口.html)可筛选并直接打开原文；75份新PDF直接保存、5份复用相同原文，原件与原ZIP保留。

57篇形成82条自有测试观察，18条完成本轮报告工况准入，64条待补或范围外。[v0.8数据调用](循环稳定性数据库_v0.8_新增文献整理_20261020/README.md)提供三电极30条/22来源组、对称双电极主集20条/17来源组，22/23条为嵌套敏感性集合，不相加。原v0.7及其科学历史保留，未运行真实拟合。旧95项中补到44项正文；正文不能代替SI验收，见[任务对账](新增文献整理_20261020/95项下载任务对账.csv)。

## 历史数据补充版 v0.7（2026-10-18）

最新文献扩充：已完成120个新目标及24项旧来源组件核对，取得26篇相关候选全文（17篇普通碳候选、9篇旁系），另保留4篇背景与2篇勘误。请从[优先30项DOI](文献扩充_大批补齐_20261018/先下载这30篇_DOI.txt)和[95项下载任务单](文献扩充_大批补齐_20261018/下载任务单.md)补齐89项正文与6项已声明SI；状态、可用全文和核验见[批次交接](文献扩充_大批补齐_20261018/README.md)。本批仅暂存候选，当前数据库和准入数量不变。

当前入口：[v0.7数据补充版](循环稳定性数据库_v0.7_数据补充_20261018/README.md)。三电极主集增至21条/13来源组（本轮新增7条/4来源组）；双电极主集仍11条/11来源组，13/14条敏感性集合保持不变。矩阵、标签、来源权重和留一来源验证折已导出，默认调用仍为 `open_database().fetch()`。

本轮还取得13个新文献身份的全文（11篇原始研究、2篇综述），作为可搜索候选保存，不自动准入或归档。真实字段与范围问题另列，[下一批补证据队列](数据补充_v07_20261018/下一批补证据队列.md)可直接接续。用途规则保持v0.6不变，未执行真实拟合。见[新增审查经验](docs/knowledge/补数据审查经验_20261018.md)。

## 历史报告工况训练数据 v0.6（2026-10-18）

历史入口：[v0.6训练数据与调用说明](循环稳定性数据库_v0.6_报告工况训练就绪_20261018/README.md)。该版三电极主集14条/9来源组、8项输入；对称双电极主集11条/11来源组、7项输入，另有13/14条嵌套敏感性集合。已导出矩阵、标签、来源权重、留一来源验证折及逐条证据。稳定接口仍为 `from data.cycling_db import open_database`。

已恢复第四轮确定的报告工况路线：未知电流质量分母保留为元数据，不单独阻断这一用途；不冒充已经统一物理电流。专业依据、用途决策和防回退经验已写入[项目知识库](docs/KNOWLEDGE_BASE.md)。v0.5及以下的“严格准入0”仅对应旧严格物理口径，不能代表本版可用量。191条结构端点并未全部准入；当前规模可用于小样本基线开发，仍不足以支持可靠的大模型训练或广泛泛化结论。未执行真实拟合。

## 历史逐条准入审查版 v0.5（2026-10-18）

历史入口：[v0.5审查版与调用说明](循环稳定性数据库_v0.5_逐条准入审查_20261018/README.md)。以下为封版时的严格口径记录，由v0.6报告工况用途更新覆盖。

接续逐条核查，新增35条自有实验端点候选，累计191条/124个文献身份；81篇原无结构记录文献获得有边界的原生文本处置，146条自动线索追加判断。原53条三电极优先记录BET覆盖41、参比定义覆盖50。191条各按2E/3E用途形成18项门槛，共6876个检查单元。

严格准入仍0。168条对应现有严格用途的记录中56条已有确定不满足条件、112条仍需证据；另23条其它系统单列。原件和v0.4保留，20618项技术核验通过、3165个保护文件哈希未变，未训练。全库科学终审未完成，不能把文献全部写成合格。逐条缺口和后续证据任务见本版README。

## 历史提取与调用版 v0.4（2026-10-18）

当前入口：[已有文献提取与数据库调用](循环稳定性数据库_v0.4_提取与调用_20261018/README.md)，稳定Python接口为`from data.cycling_db import open_database`。

首轮整理156条测量记录，重点复核53条三电极记录；BET覆盖5→40，总孔体积3→22。解析270份主文/SI并建立7164个证据片段，179篇实验全文完成线索扫描，495条自动线索与模型数据隔离。严格准入仍为0；138篇后续逐记录审核已列入队列，不能称全库终审完成。

## 只读合并基线 v0.3（2026-10-18）

两个任务已合并至 [v0.3统一合并版](循环稳定性数据库_v0.3_合并版_20261017/README.md)。当前入口为该版的SQLite、merge_contract和最终核验；以下独立批次说明作为来源背景保留。

统一索引226个文献/文档身份，归档仍126篇；89条旧库端点与53条三电极候选保留，7条精确关联，联合观察索引135条。严格训练准入0，第四轮8/10/11用途提议集合单列。没有启动真实训练、自动归档或解除未决冻结。

## 独立批次与来源背景

- 2026-10-18最新文献批次：累计核定53个三电极GCD端点、41篇论文（43点值、6近似、4损失率换算），仍为暂存证据；按文献类型建立217个去重身份的分类视图。[本轮交接与下载结果](三电极端点扩充_20261018/README.md)、[端点阅读清单](三电极端点扩充_20261018/三电极端点清单.html)、[分类目录](三电极端点扩充_20261018/文献类型目录.html)。
- 后续文献搜索优先三电极；已有双电极、凝胶、有机/DES、CV及其它资料全部保留，逐测试区分。
- 正式归档为126篇。归档论文数、暂定材料数、测试数、循环终点数和训练准入数是不同概念，不能相加或互换。
- 文献侧上轮20篇、本轮新增50篇仍是候选交付，尚未自动合入126篇归档库。2026-10-18用户补充后，本轮50篇已有43篇正文（原32份XML配原图/HTML、2份PDF，加9份PDF，含稿件版），原20篇补充文档存量不变。新增资料见[26份PDF核验与剩余DOI](用户补充文献核验_20261018/核验报告与交接.md)。
- 数据库第三轮交付含126篇、141来源、67暂定材料、83暂定测试和89个正式候选终点。`training_ready_count=0`，未进行真实研究拟合。
- 统一合并版明确区分三电极检索优先级与双电极严格模型口径；三电极研究合同尚待逐条审查后单独确定。

## 从哪里开始工作

| 工作 | 入口 |
|---|---|
| 当前统一数据库与合并核验 | [合并版README](循环稳定性数据库_v0.3_合并版_20261017/README.md)；[冲突处置](循环稳定性数据库_v0.3_合并版_20261017/冲突处置.md) |
| 最新三电极端点与文献类型 | [53端点、217身份分类与剩余DOI](三电极端点扩充_20261018/README.md) |
| 用户10月18日补充的PDF | [逐篇核验、可打开PDF与待补清单](用户补充文献核验_20261018/核验报告与交接.md) |
| 第三轮数据库交付入口 | [第三轮接续](循环稳定性数据库_v0.3_数据库优化_20261017/第三轮_逐条准入闭环_20261017/进度与交接.md) |
| 已确定的预测输入 | [第二轮输入说明](循环稳定性数据库_v0.3_数据库优化_20261017/第二轮_全量利用与输入定稿_20261017/循环稳定性预测_输入已确定.md) |
| 新增50篇及全文 | [清单与下载结果](同体系文献补充_第二批_20261017/定向扩搜40至60篇_20261017/新增50篇_清单与下载结果.md)；[跨电脑文献导航](docs/LITERATURE_INDEX.md) |
| 文献侧完整续作说明 | [续搜50篇交接](同体系文献补充_第二批_20261017/进度与交接_续搜50篇_20261017.md) |
| 科学合并规则与归属 | [原共同契约](并行协作契约_v1_20261017.json)；[新旧规则区别](docs/CURRENT_STATE.md) |
| 历史训练用途审核 | [用途审核报告](训练适用性审核_20261016/训练用途审核报告.md) |
| 每个任务结束后的同步 | [Git同步流程](docs/GIT_WORKFLOW.md) |

文献侧的28项待补清单是该交付时的快照。数据库第三轮后来已取得R111、SRC035等4份SI；补下载前应与第三轮 `external_sources` 和交接对照，避免重复下载。已存在[第四轮独立交付](循环稳定性数据库_v0.3_数据库优化_20261017/第四轮_专业复核与训练数据_20261017/第四轮数据交付说明.md)和[数据分层只读审计](循环稳定性数据库_v0.3_数据库优化_20261017/数据分层只读审计_20261017/数据有没有分清_审计报告.md)，数据库接手时须同时阅读；本次PDF验收不修复其审计问题，也不替代科学合并。

## 跨电脑使用

仓库使用Git LFS保存论文、压缩包、Word、工作簿和SQLite等资料。克隆后执行：

```bash
git lfs install --local
git lfs pull
```

若克隆时已正常下载LFS对象，第二条只补缺件。离线或无法访问LFS时，文件可能仍是指针文本，不能按真实PDF/SQLite使用。

历史脚本和JSON含 `D:/机器学习-超级电容器`、`D:/文献` 等本机路径。这些作为原始证据保留，**不要为了迁移而批量改写**。仓库根目录用相对路径定位；外部原文的可移植查找方式和压缩包副本见 [资料与路径说明](docs/DATA_AND_PATHS.md)。外部文件夹不会被Git自动上传。

`.venv`、`node_modules`、Python缓存、临时锁及凭据文件不纳入版本库；环境可按各版本requirements或package文件重建。一份含过期签名下载链接的原始网页响应仅留本地，仓库提供去除临时访问参数的副本，详情见[处理记录](docs/git_sync/sanitization.json)。其它原项目资料保持原位，历史压缩备份也纳入LFS。未给第三方论文重新声明开源许可。

## 完成任务的定义

任务产出、验证结果、限制和下一步须写入 [docs/PROGRESS.md](docs/PROGRESS.md)，随后提交并推送本任务负责的文件，核实远程分支包含该提交。用户已明确授权本项目今后按此流程同步；正常提交无需重复询问。具体边界见AGENTS和Git流程。

File: READ_ME_FIRST_FOR_NEXT_CHAT.md
# 下一阶段：训练前准备与优化

用户要求先接续至下一对话，再主动开始训练前准备与优化，并解释具体优化点、改法和验收标准。请先完整读取[NEXT_CHAT_20261017_训练前准备与优化.md](NEXT_CHAT_20261017_训练前准备与优化.md)。数据库v0.1、126篇文献归档及RF/XGBoost/MLP筹备状态不变；正式训练视图仍0，尚未训练。下方保留此前状态供追溯。

# 最新阶段：数据库v0.1与模型筹备

2026-10-17：用户授权建数据库和筹备模型，并明确候选包括随机森林、XGBoost、MLP。数据库已建立，126篇文献目录、89终点、67暂定材料、83测试，训练准入仍0。请先读[NEXT_CHAT_20261017_数据库v01与模型筹备.md](NEXT_CHAT_20261017_数据库v01与模型筹备.md)及[数据库说明](循环稳定性数据库_v0.1_20261017/README.md)。模型仅筹备，未拟合；后续继续补录与逐记录审核。

以下为此前归档接续，原126篇归档状态仍有效。

# 当前接续入口：已确认入库126篇

2026-10-17更新：用户已确认第一批归档方案，现已实际复制入D:/文献并核验完成。请优先读[NEXT_CHAT_20261017_已确认入库126篇.md](NEXT_CHAT_20261017_已确认入库126篇.md)和[当前文献状态.md](当前文献状态.md)。

当前126篇：125篇正文PDF、1篇XML正文；10份SI（9 PDF、1 Word），总计134个不同内容PDF。分类41/19/15/24/27。原121篇及原SI未变。唯一位置索引已同步，SRC124的local_pdf为空，请按main_format读取local_fulltext/local_text。

研究方向已选择循环稳定性，用户已授权补现有数据、搜集2023年至今文献及直接下载可取得资料。本次5篇入库与2份旧文献SI归档已确认并完成，不要再次询问或重复复制。后续新批次审核完成后再按用户要求确认是否归档。未授权训练，正式记录准入0，旧冻结保留。

## 以下为入库前历史阶段说明，仅供追溯

下文的121篇、输出未定、等待安排及不自动下载等均为早期阶段信息，当前状态以上方与最新接续文件为准。历史审核与工作簿不自动改写。

# 下个对话先读：生物质衍生碳超级电容器机器学习项目

交接日期：2026-10-17（北京时间）。本文件替代较早接续说明，以下是已核验的最新状态。

## 先读取与当前任务

新对话先按用户AGENTS要求读取 E:/codex_memory/READ_ME_FIRST__Codex长期记忆.md 及其索引的安全、风格、工具和日志文件，失败须明确告知。随后读本文件、训练用途审核报告和当前唯一文献位置。

用户已依次要求：只用2023年至今资料；补入能取得的全文；完整解压；不按旧120篇清单判断训练用途；把D:/文献实际去重并分类。以上阶段已完成。此次只创建新对话并准备交接，新对话先核对状态、准备接续，等待用户下一步；不自行开始全量录入或训练。

项目目录：D:/机器学习-超级电容器。论文目录：D:/文献。研究对象：生物质衍生碳超级电容器。预测输出尚未确定，不能预定比电容、倍率、循环或能量/功率，也不预选CNN等模型。

## 当前真实文件数量与布局

D:/文献有121篇不同论文PDF，另3份PDF补充和1份Word补充。全目录递归PDF为124个，124个SHA256均不同，没有重复PDF。每篇独立的“编号_年份_题名”文件夹内存放正文.pdf、对应补充材料和使用说明.md。

| 文件夹 | 论文数 | 用途 |
|---|---:|---|
| 01_优先提取实验数据 | 39 | 主要原始实验来源候选 |
| 02_分体系或限定字段 | 17 | 复合、金属参与、特殊器件或部分字段可用 |
| 03_待核与冻结 | 14 | 单位、版本或材料身份等问题未解决 |
| 04_方法与背景 | 24 | 方法、综述、二手汇总，不直接当新增实验 |
| 05_范围外资料 | 27 | 当前材料或测试目标不匹配 |

[可搜索文献目录](<D:/文献/打开文献目录.html>)。当前每份原文真实路径以[当前唯一文献位置](文献整理_20261017/当前唯一文献位置.json)为准，不按旧文件名拼路径。

已回收21个内容完全相同的PDF副本。原始1.zip（49成员、48份独立内容）已完整处理并移到文献整理_20261017/原始压缩包/1.zip。唯一2022年预印本SRC113已移出当前文献库，保留在文献整理_20261017/年份排除_不在文献库/SRC113_2022_椰壳碳预印本.pdf，仅作历史追溯，禁止当有效训练来源。原PDF内容均未改变。

整理前147个非ZIP文件已逐成员SHA256校验并备份：文献整理_20261017/整理前文件备份.zip。整理计划.json保存原位置、目标、哈希及重复保留件；移动与回收日志、更新前项目快照均在同目录。不清空回收站，不自动恢复历史副本或早年文献。

## 已有训练用途审核，尚未建立正式训练库

审核覆盖122份不同PDF内容及4份补充材料，正文检索、关键方法/结果核读并视觉检查14页。这122份是历史审核范围，包含后来移出库的2022版本，因此不是当前目录的121篇。

39份主要实验来源候选、17份分体系或限定字段使用，共56份有继续提取实验数据价值。另14暂缓、24方法背景、27范围外、1旧年份排除。不能把56份直接当已通过实验质量审核，也不能据论文数估计独立材料数。所有eligible_for_database仍为false，逐记录正式准入数为0，尚未运行模型。尚未逐篇重算所有曲线，也未新做全库撤稿/勘误联网核查。

权威入口按顺序读取：

1. [训练用途审核报告](训练适用性审核_20261016/训练用途审核报告.md)。
2. [逐份训练用途审核JSON](训练适用性审核_20261016/逐份训练用途审核.json)与同目录逐份证据卡。
3. [可筛选训练用途总表](训练适用性审核_20261016/训练用途审核总表.xlsx)。
4. [训练相关问题登记](训练适用性审核_20261016/训练相关问题登记.json)。
5. [当前文献真实位置](文献整理_20261017/当前唯一文献位置.json)及[整理后最终核验](文献整理_20261017/整理后最终核验.json)。
6. [既有冻结/范围来源](文献扩充_生物质碳_120篇/禁止入库与待核查来源.json)。每次抽取前必须检查，年份符合不解除冻结。
7. [审核与录入字段说明](文献分类与审核准备_20261016/审核与录入准备.md)及数据库录入准备下的4张空模板。

文献分类与审核准备_20261016中的主清单、额外资料、当前台账、两份总表及阅读索引均已同步整理后路径。旧120篇/57全文/63待补仅是历史收集口径，不能作为训练来源筛选边界，不必追完缺失全文才推进。

## 具体发现与必须保留的限制

- SRC005香蕉皮模板碳有CV/GCD及本地SI，不能沿用旧“尚未确认有电容”的判断，性能低也保留。SRC099为2026-04-24正式版，萝卜叶体积电容可用于另一个指标口径，不能因非英文或不是F/g排除。
- R005除二手机器学习汇总，还有4个新制桃木样品。R005_4个原始实验样例_待逐记录准入.json已配对工艺和报告值；气氛等未明字段留空。其二手表覆盖2021–2025，禁止按2026论文年份整体导入。
- R107的本地Word补充材料S1/S3有6种材料孔结构，S2/S4有30个电流—电容报告值；R107_SI_6材料30测试_报告值样例.json已核表。30测试不是30材料，电极与质量分母仍须逐项确认。上述2份样例文件均在训练适用性审核_20261016。
- R001的二手S1有166行、旧来源、重复和输入/标签冲突，禁止整体导入。新HDP-AC实验段需另核与前作是否复用样品，不能因是ML论文整篇舍弃。
- SRC087接受稿p6/p33明确复用R002（10.1016/j.est.2024.112974）的1-s2.0-S2352152X2402560X-mmc1.xlsx，不是第二批独立实验；任何二手行先回原始DOI、年份、材料和条件。
- SRC110有绝对电流0.50 A与0.5 A/g混淆、能量密度约1000倍单位问题及表2/8时间冲突，暂停性能导入。
- SRC111器件能量/功率数值在结论颠倒，版本不明；SRC106预印本p14数值随扫速上升而同段称下降。两者均暂缓，不凭常识改数。
- R045高电流电容有164 mF/g与正文F/g、164/158值矛盾，冻结相关字段，其他条件另核。R038两电极6 M KOH的0–3 V窗口及μm介孔分类需核；椰壳前驱体/橙汁活化剂两个名称本身不是原料矛盾。
- SRC121的450 F/g全器件值明确是estimated，不能当实测；原始三电极值高本身不是删除理由。SRC115实际是锂离子电容器对锂测试，单列器件，不混入普通水系EDLC。
- R088首页关键单位及原既有冻结来源仍冻结。R024含Ti；R115木质素未碳化且商业AC来源待证；R081、SRC102等保留金属参与/残留状态。用金属盐活化不自动等于成品金属复合，含复合材料论文也可能有可用纯碳对照。

## 下一步建议与边界

若用户要求开始录入，首批可从R005、R107、SRC005、R012、R078、R091、R093、R104、SRC035、SRC112开始，以可追溯性和字段覆盖为准，不按性能高低挑。先核原文、SI及冻结记录，再建立少量真实材料/测试，统计完整性后再决定扩展和预测任务。

文献、材料、测试、问题日志分开。每条保留DOI、原样品号、PDF页序/表图、原值与单位、测试体系、电解液、质量分母、提取方法及实测/推算标记。空白不是0，不编造，不用其他文献的条件补缺。同一样品不同电流/电解液共用material_id。

两/三电极、对称/非对称、纯碳/金属或聚合物复合、质量/面积/体积口径、倍率保持/循环保持分开。按原始研究来源/材料分组验证，预处理调参在训练折内；放电时间等计算目标的量不能冒充制备前输入。输出与模型都未锁定，不能以高R²作为唯一目的。

用户已补齐其余能取得的全文，目前先处理已有资料。若以后确需补文献，只保留2023年至今；有直链直接下载，没有直链则提供题名及DOI，不反复绕过登录/付费/验证码，不关闭TLS，不上传本地论文。

## 工具和历史脚本提醒

Python：C:/Users/ASUS/.cache/codex-runtimes/codex-primary-runtime/dependencies/python/python.exe。pypdf、pdfplumber、pypdfium2、python-docx可用。中文用UTF-8。

表格使用Spreadsheets技能和bundled Node/@oai/artifact-tool，先读取技能及load_workspace_dependencies，不用openpyxl重建已有表格。保持现有样式、公式和冻结窗格。

不要直接重跑文献下载、旧删除、全量分类、解压、write_audit.py或以前的verify脚本：多数是阶段快照/一次性程序，可能恢复旧文件、覆盖新路径或按旧物理数量断言失败。新工作从当前JSON和正文路径读取，先检查脚本假设。

历史接续长版本保存在文献整理_20261017/接续入口_整理前长版本.md。未修改跨项目长期记忆，未上传文件，未创建训练模型。
