Repository: w749026903-coder/biomass-carbon-supercapacitor-ml

# 生物质碳超级电容器：循环稳定性与机器学习

第77轮已核对用户补交的两篇正文。绿茶 GKN8（BET 1,680 m²/g）1,000圈：冻结模型 96.08%，作者 99.4%，低估 3.32 个百分点；沿用早期末值约99.39%。样品核对时已读到间接线索，列额外诊断。水黄皮约93.01%来自5,000圈对称双电极器件，单列。严格独立已评分仍1篇，旧模型保留，持续目标仍暂停。 [本轮一页结果](保持率达标研究_v3_主线与近优组合_20261030/第七十七轮_两篇正文与绿茶高BET核查_20261118/两篇正文核查与预测.html)。下一步优先补同工况1,000圈独立来源，同时锁定模型与末值对照。


2026-11-18 第 76 轮后按用户条件暂停目标。莲茎碳补成 7 个前 20% 测点与一条开发输入，60 次固定拟合完成，0 失败／警告。同一旧 20 条的第 67 轮候选 MAE 1.873→1.908 pp，R² 0.8959→0.8940，保留原模型。当前保留 R² 距 0.95 约 0.0541，独立已评分 1 篇、独立 R² 不可估、正式验收 0。下一步先补原始曲线／数值表及受限访问正文，再共同决定接续。 [本轮结果与方向判断](保持率达标研究_v3_主线与近优组合_20261030/第七十六轮_莲茎补证与同批增量对照_20261118/README.md)。

File: docs/DATA_AND_PATHS.md
# 资料与跨电脑路径

## 什么已放入仓库

本次保存 `D:/机器学习-超级电容器` 项目下的研究文档、脚本、候选记录、数据库快照、下载来源、图像、交接和历史备份。排除 `.venv`、`node_modules`、`__pycache__`、凭据及临时锁；没有从项目外擅自移动或复制原文库。

历史完整备份 `文献整理_20261017/整理前文件备份.zip` 和 `文献整理_20261017/原始压缩包/1.zip` 纳入LFS。下载包也保留，避免备份不完整。正常访问二进制前确认已取到LFS实际对象。

## 原文库在项目外

归档原文库的本机位置是 `D:/文献`，其权威路径索引为 `文献整理_20261017/当前唯一文献位置.json`。该绝对路径在云端或其它电脑通常不可用；目录不存在不表示论文没取得或没有实验数据。

`data/source_locations_portable.json`按来源SHA256，列出能在项目普通文件或历史压缩包找到的同内容副本；没有匹配的条目明确保持外部依赖。它只是定位索引，不改变原始路径或归档状态。已按SHA256匹配原137份来源，137份均可在仓库文件或历史压缩包中定位（没有仅依赖外部目录的条目）；第三轮新增SI在其 `external_sources/` 内，另按该目录manifest定位。

需要某份归档来源时：

1. 从权威索引/数据库确定来源ID、格式和SHA256。
2. 在可移植索引查相同SHA对应的仓库相对路径，或压缩包与成员名。
3. 若在压缩包，先列出/选中确切成员，再只提取该成员到项目内新缓存目录，复核内容SHA。不自动完整解压到原文库，不覆盖现有文件。
4. 确认身份后再读正文、SI及冻结记录；不得拿另一篇题名相近的文件替代。

历史绝对路径、manifest和数据库证据作为原始记录保留。不要批量替换D盘路径以制造“可移植”，也不要重跑旧整理程序恢复已经归档或回收的副本。

## 环境

模型依赖见各版本 `modeling/requirements-lock.txt`，Notebook和科学审核说明在各版本目录。以自己的Python环境运行只读核验；不要假设用户本机缓存Python路径在其它agent环境存在。

数据库第三轮、文献扩展和旧版本目录是并行/历史交付，不是可以随意互相覆盖的同一输出。是否合并及如何解除冻结，按任务归属和科学证据决定。

## 原始搜索响应的上传例外

`web_round01.json`包含已过期的签名访问参数，原件本机保留并排除上传；同目录的`web_round01.sanitized.json`去掉整段签名查询。原manifest没有改写，因此远程逐字节复核这个响应需要本机原件；其它科学证据保持原样。路径及原件哈希见[处理记录](git_sync/sanitization.json)。


## 2026-10-18新增文献类型分类视图

用户授权重新分类后，在外部 `D:/文献/按文献类型_20261018/` 新建分类副本，旧路径与原件保留。该目录不是Git工作区；不要声称Git会自动监视或上传它。[本轮类型索引](../三电极端点扩充_20261018/文献类型分类索引.json)保存217个文献身份、别名、来源SHA、分类路径与仓库相对来源/压缩包成员；[复制记录](../三电极端点扩充_20261018/分类复制与原件哈希.json)记录1080个副本的源/目标SHA。

本轮下载的130份原始XML、重点19篇的原图/HTML阅读版与SI，以及先前仅有元数据的4份用户背景/书籍资料原样副本保存在本轮项目目录。它们可随本任务Git同步获取；未核的XML仅为检索暂存。分类目录能打开原始实验论文，不表示所有论文都具备合格3E循环端点。机器学习综述、原创建模与原创实验三者分开，SI不独立计篇数。

File: docs/KNOWLEDGE_BASE.md
适用范围评分敏感性（2026-11-16）。固定逐篇留出的预测，整篇暂去并按同一批记录复算，可检验单一来源对 MAE 和 R² 的影响。活化剂名称与式冲突时保留原文，不从电解液推断活化剂。[核查与证据](../保持率达标研究_v3_主线与近优组合_20261030/第六十九轮_范围稳健性与活化工艺核查_20261116/README.md)

限定预测范围的对照（2026-11-11）。对每个范围固定同一批测试，比较宽训练、当前训练和范围内重训。BET≥1,500 的回顾性 MAE 较低，重训同批退步。R² 随终点离散度变化。活化剂需绑定具体样品和制备阶段。[范围对照](../保持率达标研究_v3_主线与近优组合_20261030/第六十八轮_十个物理适用范围_20261111/README.md)

中间圈数辅助训练（2026-11-11）。中间目标取原图实际标记，早期窗按中间目标横坐标下界计算；同曲线新增目标共用原权重，整篇留出。先同批对比中间点、限域和按圈数加权，再用新论文核验由旧成绩导出的分圈数规则。[证据与局限](../保持率达标研究_v3_主线与近优组合_20261030/第六十七轮_中间圈数与万圈限域_20261111/README.md)

早期形状和误差预算（2026-11-08）。只从截止前可确认的标记算形状；有连线、近轴重叠或坐标上界跨窗时，保留空值。比较固定样本上的全量与缺项回退，微升 R² 不能抵消 MAE 退步。终点图文差异可用冻结预测单独复算敏感性；误差归因可用来源等权平方误差与同批反事实，均不更改历史标签。[第 66 轮证据与复算](../保持率达标研究_v3_主线与近优组合_20261030/第六十六轮_温和范围曲线形状对照_20261108/README.md)

文献迁移与工况消融（2026-11-08）。比电容研究提供 SVR 候选，保持率研究的未见器件验证支持分来源评估。固定 23 条中加 SVR 或三个工况均未通过回归。15条可核形状，优先补误差最大的 AC-600C 的早期点。[文献、适用边界与实测](../保持率达标研究_v3_主线与近优组合_20261030/第六十五轮_文献借鉴与支持向量对照_20261108/README.md)

模型适用范围（2026-11-08）。用三电极试验条件和早期振幅／拟合变化划范围，按同一规则记录全部范围外原因，范围内标签全计分。1–6 M 温和早期是当前优先验证范围。只收窄到 6 M 的同测试行误差反而变大。[核验](../保持率达标研究_v3_主线与近优组合_20261030/第六十四轮_三电极温和早期适用范围_20261108/README.md)

强早期衰减修正（2026-11-08）。基于前 20% 斜率和末次观测的有限外推，只在预设强衰减条件下以 25% 权重与原组合混合。旧 13 条不变，已见 2 个来源误差下降。保留尾部指标作为选择约束，50% 权重和全局重训均被拒。[复算](../保持率达标研究_v3_主线与近优组合_20261030/第六十三轮_强衰减尾部修正与双队列守门_20261108/README.md)

已知来源的转移误差（2026-11-08）。固定组合在额外 20 条上 MAE 4.490 pp。最大误差来自属于两个 KOH 工况范围的盐地碱蓬，线性外推向另一方向偏。后续保留早期明显下降与早期平稳的对照组，确认原表后再比较。[证据](../保持率达标研究_v3_主线与近优组合_20261030/第六十二轮_原组合转移诊断与新来源核查_20261108/README.md)

适用范围与历史分数（2026-11-08）。固定原 13 条后，等权 GPR＋RF 在该历史对照通过数值门槛。按浓度和圈数划出的两个 KOH 范围均未通过，说明实际范围需要事先可判、范围内全量评估，并单列泛化。先达到门槛再扩大。[本次证据](../保持率达标研究_v3_主线与近优组合_20261030/第六十一轮_物理适用范围与原十三条_20261108/README.md)

回归排查与组合选择（2026-11-07）。同源同标签评估须先回档再逐一更改。GPR 退步由稻草单独加入复现，固定原缩放不能消除。等权组合降低部分平均误差时仍需核查两个 P90。若学习权重，采用外层整篇留出与内层分组。详见[本项目单因素验证](../保持率达标研究_v3_主线与近优组合_20261030/第六十轮_回档与单因素回归诊断_20261107/README.md)。

历史终点暴露（2026-11-07）。训练库 DOI 零命中仍需复查预留前的文献摘要。木源碳的旧题录摘要含目标圈数与保持率百分数，按开发用途管理，保留整族隔离。[暴露核查](../保持率达标研究_v3_主线与近优组合_20261030/第五十八轮_木源碳来源隔离与暴露核查_20261107/README.md)

迟发衰减对照（2026-11-07）。稻草活性炭早期约 100%，10,000 圈作者报 83.54%，整篇留出时主模型高估约 14.96 个百分点。双电极图文终点敏感性与正文主分析分列。[来源留出结果](../保持率达标研究_v3_主线与近优组合_20261030/第五十九轮_四条补证曲线来源留出再训练_20261107/README.md)

作者归一化循环表（2026-11-07）。木源碳早期表保留逐列分母公式和归档 100 圈基准，同时将物理基准圈数留空。用冻结图读区间对全部同表样品列做单调匹配，能识别同篇同样品的不同电解液曲线。多曲线仍按同一来源簇隔离。[原表、遮蔽与边界](../保持率达标研究_v3_主线与近优组合_20261030/第五十七轮_木源碳数据包与归一化证据_20261107/README.md)

早期实测点核验（2026-11-07）。连续连线不能拆成独立测量。双电极植物蛋白／木质素碳 Fig. 4(F) 遮蔽后仅核到 1 个前 20% 实测标记。S5 横轴不同，需先绑定试验才能关联。[核查与适用边界](../保持率达标研究_v3_主线与近优组合_20261030/第五十六轮_植物蛋白木质素盲态轴与早期输入_20261107/README.md)

尾部开发（2026-11-04）。新增长短两条大衰减曲线，长周期低保持率仍仅一来源，主模型未达标。[覆盖与证据](knowledge/长周期低保持率覆盖与尾部开发_20261104.md)

外部单篇揭盲（2026-11-04）。主配置在三电极严重衰减案例高估29.06个百分点，正式外部验收仍未达标。[锁定预测与衰减外推](knowledge/外部单篇锁定与三电极衰减外推_20261104.md)

外部候选核验（2026-11-04）。一篇原文的双/三电极早期曲线均可继续精读，另外两篇待全文。[遮蔽读图与来源去重](knowledge/外部候选早期遮蔽与来源去重_20261104.md)

最新对照（2026-11-04）。双、三电极前20%使用25%曲线内权重做中段监督，尚无稳定收益。三条外部元数据预留等待证据核验。[中段监督配对结果与外部候选](knowledge/中段监督配对结果与外部候选_20261104.md)

最新复验（2026-11-04）。第十三轮完成3520次新拟合和2880次旧预测复用，双电极20%主方案未达标。当前数据可支持下一轮训练来源专用的中段监督对照。[纠错复验与中段监督边界](knowledge/纠错复验与中段监督边界_20261104.md)

最新更正（2026-10-31）：[MK9双轴指标语义更正与技术核验边界](knowledge/MK9双轴指标语义更正与技术核验边界_20261031.md)。原Fig10a蓝色保持率65%，绿色库仑效率79.3%；旧知识条目中反向角色判断和由此得出的迟发衰退解释已撤回，以下旧条目须按该更正阅读。当前训练入口v7r1/3h，旧原值、旧库和模型结果保留；原P12前20%成绩无效，纠错后尚未重训。

# 专业知识与已决策入口

当前主线更新：[稳定性、非线性表达与原文证据](knowledge/持续达标研究_参数竞争与证据扩充_20261030.md#更新稳定选模非线性表达和证据缺口2026-10-30)：9规则0重训，第六轮2580新拟合/3440旧预测复用、主R².746633，866207核验、7警告；目标active，形状提案待讨论未训练，近优家族和A/2E保持。


最新研究：[持续达标、参数竞争与已有曲线扩充](knowledge/持续达标研究_参数竞争与证据扩充_20261030.md)。用户已确定早期辅助为主线，同时保留近优组合和A路线。目标active；第一轮6324+20拟合、最高固定候选R²0.916071但未达标，内层选模主结果也未过。三新早期曲线已接独立研究SQLite，第二轮尚未拟合，继续20来源证据队列。


当前决定：用户已批准A材料/工况与B早期10%/20%观测辅助方案，分别验收，两/三电极分开；输出仍电容保持率。[最新方法与经验](knowledge/早期循环辅助保持率与小样本核验_20261029.md)：439次固定拟合，无模型全面达标。B三电极20%RF候选R²0.907757，13条/8来源、图读界限和未见来源检验均限制结论。改变后续窗口/输入/范围仍需商量。

历史基准：[保持率原8项输入输出、方向预研与开源方法](knowledge/保持率固定输入输出与方向选择_20261029.md)。251次有限拟合未达标；原合同不回写，也不作为禁止后来已批准B输入的规定。比电容/寿命高分仍不能替代保持率。当前适用决策以上述双路线知识记录和授权合同为准，所有材料/来源整组隔离。

最新训练经验：[v7数据的实际拟合、辅助交叉生成与测量块补漏](knowledge/v13实际拟合与辅助来源隔离_20261029.md)。508固定拟合，预定主方案MAE4.9249/R².1386，门槛未过；1,147实际事实与3,727准备输入分开；4个BET同吸附面积比仅本轮投影屏蔽，后续数据版本待前向修正。

当前新增：[药渣地肤阶段、配方、时点接触角与缺BET用途](knowledge/药渣地肤_阶段配方_时点接触角与缺BET用途_20261029.md)：62格表、34主集新单元/26补证、旧冻结与原料/成品分层，229⊂434及3缺BET对照独立用途。当前data.training_latest路由v7，25/47关联、3727/5197数值接入，无新拟合。


历史v6：[ALPC补充表、计量一致性、EDX/XPS与倍率去重](knowledge/ALPC补充表_计量一致性_EDX与XPS及倍率去重_20261029.md)：21格SI转录、3格保留疑点、两主记录38新单元/16补证、30倍率标记与3锚点去重。当前统一入口data.training_latest，23/47关联、3467/4922数值接入；不称全文或新训练完成。


历史v5：[主记录桥接、区间特征与嵌套用途](knowledge/主训练记录桥接_区间特征_派生行更新与嵌套用途_20261028.md)：原已用值/补证/新字段分别计数，区间不猜中点、配方和HK方法角色、原始事实不可覆写、派生行前后哈希以及216⊂394和逐批计数审查。主集桥接21/47，最新data.training_store。


本轮新增：[木质素碳布、毫安单位、绝对循环电容与只读增量](knowledge/木质素碳布_毫安单位_绝对循环电容与只读增量_20261028.md)：99%恢复角色、mA/g换算、Csp公式泄漏、组分/工艺继承边界、TGA后缀和按SHA连接的增量存储。当前入口data.training_catalog，优先30条主集尚未桥接来源。


本轮新增：[原始表头、残留阶段与有界湿润曲线](knowledge/残留阶段_原始表头与有界湿润曲线_20261028.md)：玉米/烟炱原文进入独立用途；BET异文冻结、EDS空白/质量基准与颗粒尺寸独立性、十五标记点容差，以及旧循环身份关联与原37分母。当前输入data.training_ready，目标active。


本轮新增：[训练输入误差列与跨来源覆盖校验](knowledge/训练输入误差列与跨来源覆盖校验_20261028.md)：撤回10项误差数值/10误差目标，新接入245事实与23个主集单元；方法分组、前驱体阶段、谱峰元数据与训练折内覆盖选列、全部辅助任务隔离。当前入口data.training_current，旧v1为历史。


本轮新增：[提取数值到训练输入的逐项接入](knowledge/提取数值到训练输入的逐项接入_20261028.md)：2,823/4,469唯一数值事实接入、循环/比电容/材料与真实前驱体辅助用途、测量块与全来源隔离、剩余逐项队列及计数校核。

本轮新增：[来源隔离再训练与材料特征覆盖v1.2](knowledge/来源隔离再训练与材料特征覆盖_v12_20261028.md)：47条/34来源、560次拟合，MAE与均值持平，RMSE较低但预设门槛未过；方法限定材料/制备投影、困难来源、历史DOI统计更正与无新外部检验的边界。

本轮新增：[循环印字、正文损失率与逐测试补正](knowledge/循环印字与正文补数的逐测试补正_20261028.md)：三旧标签更正、两既有敏感性记录进入普通3E，AC500缺BET保持；全温度/含锰分层、比值方向与参数阶段、逐字段出处和未决边界。

本轮新增：[公开图包与跨年份器件程序证据](knowledge/公开图包与跨年份器件程序证据_20261028.md)：端点失败不等于无公开原图、floats-group图节点、像素界限与旧锚点去重、2022器件仅跨年份准入及共同GCD程序的证据边界。

本轮新增：[含灰循环分用途与共同GCD程序补证](knowledge/含灰循环分用途与共同GCD程序补证_20261028.md)：三林业旧端点只准入残留敏感性、保留物理质量/基线下标未知；共同程序与个别循环电压证据分级，固定37不抵扣。

本轮新增：[全样品、图文异文与原样品/去灰口径](knowledge/全样品图文异文与原样品去灰口径_20261027.md)：单工况争议、原印单位、百分比基准、SAP/Mn/CV范围、公式缺项与固定39/历史41分母。

本轮新增：[候选身份、旧审查与CV方法前向补正](knowledge/候选身份与CV方法前向补正_20261027.md)：规范DOI检索避免漏连旧端点；先读已存在的前作冻结；Fig6b明确CV5mV/s；图像误差、作者SD和准入分开。

本轮新增：[CV/GCD、阶段与原图误读复核](knowledge/CV_GCD与阶段及原图误读复核_20261027.md)：五来源公式/质量、循环后特征、IG/ID与EA/XPS风险、重复行身份，以及撤回自己原图误读的依据。

本轮新增：[前驱体分层、原印不确定性与循环电流漏读补正](knowledge/前驱体分层与循环电流漏读补正_20261027.md)：木质素阶段/PEO、XPS百分比基准、检出限及TE009原文漏读更正。

本轮新增：[图号、图例与遮挡标记的证据检查](knowledge/原图编号定位与遮挡标记防误提取_20261027.md)：更正v17淀粉图像引用偏移并保留旧绑定，新增原文label/href检查；遮挡留空、不取邻线，循环角色与配置分别审。

本轮新增：[多来源全样阶段与方法冲突](knowledge/多来源全样阶段与方法冲突_20261027.md)：Ar/N₂、质量/原子百分比、工艺阶段、CV循环、CE/保持率角色与未知器件窗口；原值、用途和核验落点。

更新：2026-10-26。接手本项目时与AGENTS、CURRENT_STATE一起阅读。知识与决策保存到本项目Git仓库；不能只留在聊天、模型记忆或某台电脑上。

本轮新增：[有界倍率曲线、区间标签与集体谱学注记](knowledge/有界倍率曲线与区间标签_20261026.md)：点/区间分用途、重复点ID、倍率注记争议、101取整检查、前驱体与最终物性分开。

本轮新增：[图文角色冲突、残留组分与商业参考分用途](knowledge/图文角色冲突与残留组分分用途_20261026.md)：79.3%保持率/CE轴、10/1A/g异文、EDS/XPS基准、图文接触角冻结、溶液配方和裸DOI规范化。

1. [电化学定义、证据与适用边界](knowledge/电化学与数据定义.md)
2. [建模用途与准入决策](knowledge/建模用途决策.md)
3. [工作经验与回归防护](knowledge/工作经验与防回退.md)
4. [补数据时的证据检查](knowledge/补数据审查经验_20261018.md)
5. [文献补齐、SI缺件与勘误处理](knowledge/文献补齐与缺件判定_20261018.md)
6. [工作区与接续记忆、目录归属及存储纪律](WORKSPACE_MEMORY.md)
7. [新增原文逐测试审查：窗口、图文冲突、配对和下载组件对账](knowledge/新增原文逐测试审查经验_20261020.md)
8. [训练输入质量、SI补证与内外层分组/折内编码](knowledge/训练输入质量与折内准备_20261021.md)
9. [原文再核读：自身BET、名义配对与3E/原型负载边界](knowledge/训练输入质量与折内准备_20261021.md#第二批原文复核与配对边界)
10. [首次真实基线：授权、分组评分与实际进度恢复](knowledge/训练输入质量与折内准备_20261021.md#2026-10-21首次真实基线与进度)
11. [模型不足诊断：覆盖、材料特征、有限嵌套选择与未改善结果](knowledge/训练输入质量与折内准备_20261021.md#模型不足诊断与有限嵌套改进)
12. [文献利用与同行方法：材料特征积压、误差集中、目标及验证可比性](knowledge/训练输入质量与折内准备_20261021.md#文献利用与同行方法对照)
13. [全库复检：材料数值定义、原子/质量百分比、Raman方向、孔径、冻结和稀疏矩阵](knowledge/全库复检与材料特征准入_20261021.md)

14. [待补证精细复核：完整段落、原图、附件身份、原始口径与有界读图](knowledge/待补证精细复核与原图口径_20261022.md)

15. [冲突裁决、表格样品准入与独立来源充分性](knowledge/冲突裁决与来源充分性_20261022.md)

16. [制备阶段、参数量纲、负载与附件关联提取](knowledge/制备阶段与参数提取_20261022.md)

17. [v1.0模型、来源预留、参数候选利用与未通过的性能检验](knowledge/v1模型与新增来源检验_20261022.md)

18. [保持率百分数/比例、真实增长与预测错误、语义投影和有界优化经验](knowledge/保持率单位与逐项优化_20261022.md)

19. [表图数字、EDS/XPS测量方法纠错与41条逐项处置](knowledge/表图提取与EDS_XPS区分_20261024.md)：ALPC旧11.23/8.54为EDS，XPS更正4.64/7.44；本条覆盖此前知识中的误归类，旧文件留存。

20. [出版社附件、最终Fe检出、预印本与刊本口径补正](knowledge/出版社附件与版本口径补正_20261024.md)：Fe新SI补到最终EDS但不判化学态；LWCA选正文明确BET、保留表头冲突，版本协议与81.3/81.37竞争不伪报通过。

21. [作者原始数据、程序/实测计数与改题名正式版追踪](knowledge/原始数据包与正式版本追踪_20261024.md)：在研经验，DSAC原始ZIP的条件/归一化/BET质量仍待核，AC700正式DOI已得而全文未得；持续目标未完成，不冒称新准入。

22. [原图印字、文本下限与测量质量](knowledge/原图印字补正与测量质量_20261024.md)：CMC据自身图印字更正旧gt；v0.18落实AC700预印本年份/DOI，复算DSAC单位并区分IUPAC三项与RSC额外条件。DataCite无关联不等于无数据，原值/冻结保留，固定目标剩38条，尚未完成。

23. [文献全量利用与摘要漏项](knowledge/文献全量利用与摘要漏项_20261025.md)：按用户纠正将现有文献作为提取范围；AF-MMTC5摘要数值遗漏、两阶段制备和4篇7表的材料/分体系循环事实。全文索引完成不等于数据充分利用，先补提再定新模型。

24. [全量提取分层、SI多级表头、低于误差与竞争证据](knowledge/全量提取分层与争议保留_20261025.md)：材料与比电容分层；紫玉米芯EIS酸碱表和XPS标签冲突保留；合成碳对照与比较前作分开；历史725属性不重复计新增。

25. [多样品、制备阶段和辅助任务逐用途准入](knowledge/多样品工况与辅助任务准入_20261025.md)：MNS孔容竞争、Hurd IG/ID与CE/循环基准、爆米花四倍器件表达和CNF/MWCNT范围；25条分目标GCD辅助输入/来源隔离，不能据此称精度达标。

26. [循环原图、天然矿物与分用途多任务提取](knowledge/循环原图与分用途多任务提取_20261025.md)：TAK5图文保持率冲突不再归一化猜解；HAC天然CaP和MnO₂混合器件分开；硬木EDX/SI精度、两阶段制备及双电极两倍系数另列。四任务63输入、6个DOI组，保持率正式准入未增加。

27. [碳化系列、DES与实际循环图裁决](knowledge/碳化系列与循环原图裁决_20261025.md)：锦带花实际首次/末次循环图支持0～1V，保留SI异文；糖原12组DES均值±范围、木苹果壳27GCD/66CV分开。累计103普通3E辅助输入/7DOI，正式循环库尚未改变。

28. [新增来源循环准入、追加接口与跨任务隔离](knowledge/新增来源循环准入与追加接口_20261025.md)：NWJPC-2新增普通水系2E循环准入，双电极27/22；三电极43/31及原38待证保持。新增真正可枚举端点和候选链接，留出时隔离同DOI29辅助行；旧封版与791事实不重计。

## 当前有效结论

默认筹备“按文献报告工况预测给定圈数电容保持率”的经验模型。电流输入为作者报告的A/g，分母未知保留元数据，不因此自动否定标签或这条用途。物理归一化电流另列，缺证不猜、不统一除二。

三电极与双电极分别审查、分别输出矩阵；3E电位附参比定义。原图/方法/样品/实际循环条件冲突仍须审查。基线可以是作者初始参照或图中归一化起点，不猜第1圈，也不因未写精确循环下标一律拦截。

上次第四轮默认报告工况主集8条、两个嵌套敏感性集10条和11条已经可做探索性数据输入；这是交付时的基数，后续以最新manifest为准。严格统一物理电流子集为0不等于所有循环保持率数据不可用。

## 维护方式

每次学到可复用知识，记录出处、读过的范围、结论、适用场景和不适用场景；区分方法文献事实、本项目推导和项目选择。每次形成工作经验，记录问题、原因、处理、验证及防回退检查。涉及规则更正时保留历史并明确新决策的覆盖关系。完成任务后连同产物更新进度、提交、push到核实的项目origin，核对远程SHA。

未经用户明确要求，不把仅对本研究成立的选择写成跨领域统一标准，也不自动修改系统或全局记忆文件。新证据可推翻旧判断，但须有来源和变更理由。

- [SI全表、共同GCD协议与DES均值输入](knowledge/SI全表与DES用途输入_20261026.md)：ND/横杠、XRD/Raman异文、原图电流裁决和单来源双目标隔离；不增设每圈绘图门槛。

- [棕榈壳的作者统计、逐器件数据及归一化口径](knowledge/棕榈壳统计与器件口径_20261026.md)：均值/CI/SD、重复器件、XPS wt%与包络、作者2m公式和串联循环角色；新数据尚不能解释旧模型误差。

- [原文曲线、Word数值与复合体系用途](knowledge/原文曲线与复合体系用途_20261026.md)：C(N)/限值、像素界限、EDAX、材料/温度阶段与质量口径；历史检查钉住历史输入，当前来源另审。

- [多样品系列与图表冲突的前向冻结](knowledge/系统系列提取与图表冲突冻结_20261026.md)：原图/表N与Raman竞争、重复配方、倍率/循环/成本分开；当前训练接口冻结不改旧标签，整来源跨任务留出。

- [自身循环原图与同行ANN审查](knowledge/自身循环原图与同行ANN审查_20261026.md)：具体图文证据、跨年份队列、ND/重量百分比、异常孔容量纲、200样本与240参数边界及多器件来源隔离。

- [前作复用与自身图表身份裁决](knowledge/前作复用与自身图表身份裁决_20261026.md)：GP/NGP标签、Tondolo两DOI复用家族、物料衡算未决、实际循环条件与旧年份边界。

- [体积电容与椰壳SI成对口径](knowledge/体积电容与椰壳SI成对口径_20261026.md)：假定密度、积分Raman、±统计、Cs/Cd共享测试、酸窗口和同工况竞争的逐项处置；分用途输入不等于新增循环准入。

- [XPS尺度、孔模型与历史测试关系](knowledge/XPS尺度与孔模型及历史测试关系_20261027.md)：全表at%/包络%Area、DFT/DA、Ag/AgCl证据、阶段与涂层质量、旧循环身份去重及Dunn作者解释边界。

- [倍率全样读图与作者锚点去重](knowledge/倍率全样读图与作者锚点去重_20261027.md)：四种图轴量程、95捕获/94图工况/95混合工况、19旧锚点、6A/g复述、75净近似与251显式用途的整来源边界。

- 2026-10-28：[同行汇编核验与含铜对照分层](knowledge/同行汇编核验与含铜对照分层_20261028.md)：二手166行不直接入训；续页补行、重复/同特征异目标与Scaled指标核验；Cu-free对照逐样品准入，O差值与XPS分开。

- 2026-10-28：[参比分用途、阶段和异文单元](knowledge/参比分用途_原料阶段_单位与异文证据单元_20261028.md)：报告电容与循环准入边界、HK/t-plot/成分基准、设备功率/实际条件、K与C换算和多出处争议保留。

- 2026-10-30：[已批准形状对照与本地证据替代](knowledge/同窗口形状与本地证据核查_20261030.md)：5360新拟合/3440预测复用、原六项匹配控制、形状实际使用与读图界限；RPPAC本地PDF前向3c、HPCN2E归属、GAC缓存与图像边界。

- 2026-10-30：[稳健验证、来源正则化与球状标记](knowledge/稳健正则化验证与球形标记读图_20261030.md)：9350实际估计器拟合/8800旧流程预测复用，解析预测独立重建、旧对照保留；HPCS高光与几何中心、3d前向输入、MMC参照及来源计数。

- 2026-10-31：[截断轴、成对工况与C(N)参考](knowledge/截断纵轴与成对工况循环图_20261031.md)：PC50%起轴更正及原试读保留；CE碱/酸同源、ACK双效率轴、BLAC首点归一化争议；6条早期输入实际接入3e，覆盖与拟合分开计。

- 2026-10-31：[本地原文、稀疏误差棒与遮挡](knowledge/本地证据与误差棒遮挡循环图_20261031.md)：剩余13来源初审、12曲线/10来源组接入3f；SSC85%截断轴、MF/LYS原文与SI、真实增长、图像条带、注释污染与五条待解边界；5682核验。

- 2026-10-31：[自身C参照、舍入与来源预注册](knowledge/自身C参照误差与扩充来源预注册_20261031.md)：MMC共享参考误差、舍入区间微小重叠的用途限制；四条继续未准入；扩充2E6400拟合计划、严格R²/RMSE关系与未启动状态。

- 2026-10-31：[MK9双轴指标与核验边界](knowledge/MK9双轴指标语义更正与技术核验边界_20261031.md)：当前已决保持率65/CE79.3；P12原20%科学无效、旧判断撤回；v7r1/3h前向更正、63917检查和59冻结对象保存，当前SQL准入优先于历史rawflag。

- 2026-11-04：[文献核查本地入口](knowledge/文献核查本地入口_20261104.md)：本地正文与原图优先，在线题录作备选；WHAC150早期标记可辨、循环电流仍待补。

- 2026-11-05：[长周期衰减证据补查](../保持率达标研究_v3_主线与近优组合_20261030/第十八轮_长周期尾部证据补查_20261105/README.md)：同论文三/双电极终点分开；F/g曲线按自身图上参照换算；读图界限与作者约值分列；同一来源多个配方整篇留出。

- 2026-11-05：[剩余圈数目标与早期相似度核查](../保持率达标研究_v3_主线与近优组合_20261030/第十九轮_剩余圈数目标对照_20261105/README.md)：圈数归一化使主GPR误差增加；Ridge局部改进由两个难例驱动。按固定输入距离寻找跨论文邻居，近邻缺失与不可预测性分开。

- 2026-11-05：[PMC刊本嵌入图与DDHPC补证](../保持率达标研究_v3_主线与近优组合_20261030/第二十轮_DDHPC双电极刊本补证_20261105/README.md)：用开放存档刊本嵌入图区分早期方形标记，贴轴初值只作带界限的共享参照。窗口边界重叠点排除；同论文多样品整组留出。

- 2026-11-05：[双电极重衰减扩充对照](../保持率达标研究_v3_主线与近优组合_20261030/第二十一轮_DDHPC双电极来源扩充_20261105/README.md)：同一论文两个样品共用一个来源权重。分开比较相同旧记录与扩充队列；固定模型扰动图读参照可以检查局部敏感性。

- 2026-11-05：[题录先冻结与全文盲态结构筛查](../保持率达标研究_v3_主线与近优组合_20261030/第二十二轮_外部验证来源盲态预留_20261105/README.md)：只取题录字段选候选；原文封存后只导出方法旗标、图号和原图指纹。词频线索需逐图与实际测试绑定，终点揭示前锁定预测。

- 2026-11-05：[早期窗口盲态输入与可反推结果防漏](../保持率达标研究_v3_主线与近优组合_20261030/第二十三轮_花椒壳早期盲态输入_20261105/README.md)：图先裁剪再显示。协议文本只导出事先允许字段，初末比电容、差值和区间可暴露终点，接触后转为开发。

- 2026-11-05：[刊本嵌图、勘误和早期像素筛查](../保持率达标研究_v3_主线与近优组合_20261030/第三十二轮_盲态文献筛选扩充_20261105/README.md)：题录先冻结，再用公开存档的正文和 SI。大图可在 PDF 中以连续图带存放，按面板位置和坐标轴配准。早期色迹覆盖不计实测点，图注与测试段必须绑定。比电容曲线使用同试验的初始参照，勘误只按明确指向的面板记录。

- 2026-11-05：[断轴、归一化矢量图及诊断暴露](../保持率达标研究_v3_主线与近优组合_20261030/第三十三轮_刊本原图盲态复核_20261105/README.md)：断轴的比电容图不得用单段标尺。作者已归一的 SI 可以直接逐点读取，同时保留文字和图形差异。盲验的 PDF 结构诊断也须先按窗口过滤再输出，平移参数本身可能泄露终点。咖啡已转开发，同页图件与其他来源分别控制。

- 2026-11-06：[阶段诊断与按来源分解误差](../保持率达标研究_v3_主线与近优组合_20261030/第三十四轮_阶段诊断与研究转向_20261106/README.md)：先以相同旧记录比较精度走势，再区分误差集中于少数来源还是普遍分布。整来源完美修正的复算只用于量化现有差距。近邻应先按输入筛选，再对照终点，并检查图读不确定性和测试条件差异。

- 2026-11-06：[同篇双体系、指标归属和图文冲突](../保持率达标研究_v3_主线与近优组合_20261030/第三十五轮_长循环补证与草莓秸秆原图_20261106/README.md)：按实际装配与面板绑定测试体系，保留图注冲突；相邻文字里的保持率、倍率值和库仑效率逐个归属。三电极、双电极、CV 和 GCD 分列；早期形状相似还需核实际工况。

- 2026-11-06：[双轴比电容和极端衰减](../保持率达标研究_v3_主线与近优组合_20261030/第三十六轮_对照样品与极端衰减_20261106/README.md)：同图比电容初末值可形成带区间的图读保持率，传播共同零点误差并保留与正文的冲突。早期急衰减与晚期重衰减分开记录。二次引用的循环或倍率指标以原论文归属为准。

- 2026-11-06 [迟发衰减和嵌图身份](../保持率达标研究_v3_主线与近优组合_20261030/第三十七轮_迟发衰减与冲突复核_20261106/README.md)。用可见标记给出跨阈值的区间，把零圈归一化参照和正圈数观测分开计。早期平台可伴随明显的后期衰减，跨来源能否区分仍待验证。同图比值可支持某个正文数值，但样品嵌图、结论和正文冲突需各自保留并追溯。

- 2026-11-06 [倍率、循环和器件归属](../保持率达标研究_v3_主线与近优组合_20261030/第三十八轮_橙皮低保持率与原文归属_20261106/README.md)。低值先回原文区分倍率保持率、恒流循环、电位循环和混合器件。相邻 GCD 图的电流、器件读数电流与长期实际循环电流分别记录。窗口边缘仅在图读横坐标上界仍落在窗口内时计入。

- 2026-11-06 [盲态图的标记识别和斜率精度](../保持率达标研究_v3_主线与近优组合_20261030/第三十九轮_柚子籽盲态输入核验_20261106/README.md)。先隔离早期像素和绘图区外的轴刻度。以色芯、间隙和阈值稳定性确认可分离标记，不能从连续线插点。早期点数合格后，仍须将图读不确定性传到预测。固定横坐标的纵向扰动已能使斜率变号时，只能描述近平台及其判读边界。

- 2026-11-06 [外部单例锁定和坐标敏感性](../保持率达标研究_v3_主线与近优组合_20261030/第四十轮_柚子籽三电极外部锁定_20261106/README.md)。同一输入场景给所有已冻结模型与基线，模型各拟合一次。离散图读角点反映敏感性，不能作置信区间或样本量。含静态项配置若同时改变早期表达，使用同表达配对消融后才讨论静态项的贡献。

- 2026-11-06 [静态项配对与固定核相似度](../保持率达标研究_v3_主线与近优组合_20261030/第四十一轮_三电极GPR静态项配对_20261106/README.md)。在完全相同的整来源划分上交叉比较表达方式和静态项，已有相同配置可逐折核验后复用。各向同性固定核中追加标准化字段会改变近邻相似度，尤其要核对低保持率来源。这个诊断只支持比较不同静态项权重，尚无法归因到具体物理特征。

- 2026-11-07 [公开数据版本与试验身份](../保持率达标研究_v3_主线与近优组合_20261030/第四十九轮_木源长循环原始数据核查_20261107/README.md)。公开 ZIP 预览能证实成员名称。取得文件、核表头、绑定样品和确认早期数值分别记账；同团队数据记录先查谱系，两种电解液仍按同篇分组。

- 2026-11-07 [同图多颜色与早期点的样品绑定](../保持率达标研究_v3_主线与近优组合_20261030/第五十轮_木源碳双电极早期盲态图读_20261107/README.md)。外轴刻度和三档阈值可支持逐点图读；CR% 轴和颜色仍不足以证明样品身份或归一化参照。保留带坐标误差的证据，工况与曲线一一对应前暂缓预测锁定。同篇的点、轨迹和面板各自计数，来源只算一次。

- 2026-11-07 [公开根目录为空时核版本子目录](../保持率达标研究_v3_主线与近优组合_20261030/第五十一轮_公开逐圈数据筛查与阶段图表_20261107/README.md)。分开读取根文件和版本目录，再按子目录 ID 取文件清单。下载后核 SHA-256、归档成员和表头。热重时间序列、XRD CSV、充放电图与逐圈电容表分别归类，电池容量保持率按用途排除。

- 2026-11-07 [仓储图与接受稿绘图区对照](../保持率达标研究_v3_主线与近优组合_20261030/第五十二轮_雨树碳循环附件与工况复核_20261107/README.md)。PNG 哈希不同可继续比解码像素和差异区域。同曲线的新版面标签不增加可观测点。循环后 CV、器件工作窗和 GCD 倍率扫描的工况只归各自测试；位于早期窗口边界的标记按横坐标误差上界处理。

- 2026-11-07 [综述数值回原图和测试条件](../保持率达标研究_v3_主线与近优组合_20261030/第五十三轮_三电极长循环定向补证_20261107/README.md)。同一论文可同时报告电极比电容、器件倍率和器件长循环。综述汇总项必须回原图绑定试验，图读与综述不合则保留双方。双纵轴先识别保持率与库仑效率。可分离图上标记留坐标误差，实际循环工况待核时仍不进入开发快照。

- 2026-11-07 [先封存再分面板核试验](../保持率达标研究_v3_主线与近优组合_20261030/第五十四轮_独立候选结构筛查与阶段图表_20261107/README.md)。题录 DOI 不在当前训练来源表只表示未匹配。保留历史题录命中，另核旧终点暴露和实验谱系。用结构化图注区分循环、CV 和器件信号，整幅图的体系线索不能覆盖同图每个面板。

- 2026-11-07 [循环后的 CV 与逐圈保持率](../保持率达标研究_v3_主线与近优组合_20261030/第五十五轮_两篇封存候选循环归属核查_20261107/README.md)。图注同时出现 GCD 与圈数时，需核清这些词描述的是前置循环还是纵轴观测。双电极工况以绑定到同一面板的文字为准。刊本提高分辨率有助于核轴，几何边界未确认时保持图内像素封存，点数记录为待判定。

- 2026-11-06 [公开数据目录与倍率／循环归属](../保持率达标研究_v3_主线与近优组合_20261030/第四十八轮_公开数据附件审查与阶段图表_20261106/README.md)。公开仓储元数据和文件清单需分开核验。雨树碳摘要的保持率必须回原图绑定横轴；Fig. 6(e) 的倍率保持与 Fig. 8(d) 的双电极循环分别存证。

- 2026-11-06 [同源循环条件与连续墨迹复核](../保持率达标研究_v3_主线与近优组合_20261030/第四十七轮_海藻碳循环证据核验_20261106/README.md)。验证到循环条件、坐标轴和作者初始参照后，仍需在遮蔽窗口看到可分离的正圈数观测。刊本高分辨率连续轨迹仅供定位，补充显微图也不能替代逐圈数据。

- 2026-11-06 [改变后段数据验证遮蔽](../保持率达标研究_v3_主线与近优组合_20261030/第四十六轮_遮蔽回归与封存候选核查_20261106/README.md)。更改后段全部像素并比较允许输出字节，同时用早期像素改动做正对照。通过只证明已核几何下的像素隔离，下一图仍须独立确认面板、绘图区和可能带出终点的文字。

- 2026-11-06 [盲验图只在绘图区外找轴](../保持率达标研究_v3_主线与近优组合_20261030/第四十五轮_芒果核盲态输入与阶段图表_20261106/README.md)。全图黑线扫描会把密集的深色测点误识别为轴，程序输出的坐标也能暴露后段表现。限定固定外轴条带，并在诊断前断言曲线切片的最右边仍在早期窗口内。发生暴露按整篇转开发。绝对比电容须使用同试验的初始参照。

- 2026-11-06 [高清刊图和内嵌对象的归属核查](../保持率达标研究_v3_主线与近优组合_20261030/第四十四轮_三电极端点反查与定向盲筛_20261106/README.md)。同一张色带图提升分辨率后仍无分离标记时，保持早期观测数为零。补充文档的嵌入对象需核关系、相邻图注和对象类型。NPCA 的 Origin 对象属于热重图，不能提供循环数据。

- 2026-11-06 [循环曲线样品角色与盲态题录去重](../保持率达标研究_v3_主线与近优组合_20261030/第四十三轮_循环工况与盲态来源复核_20261106/README.md)。先核图注和方法是否绑定同一试验，不能将器件循环继承给材料的三电极表征。刊本精确读图与作者定性近似各留出处。题录 DOI 已收录仅排除本批的新盲态预留，不能推定终点曾被读取。

- 2026-11-06 [静态距离降权与低保持率尾部](../保持率达标研究_v3_主线与近优组合_20261030/第四十二轮_静态距离低权重_20261106/README.md)。平方距离权重施加于整组静态编码列时，列缩放因子取其平方根，早期列维持原尺度。相似度恢复可用来诊断特征距离。平均误差的微小变化仍需同时核对原始难例、尾部和来源配对区间。

- 2026-11-05：[花椒壳先锁预测的单例检验](../保持率达标研究_v3_主线与近优组合_20261030/第二十四轮_花椒壳外部预测锁定_20261105/README.md)：提前冻结两窗口和基线，主GPR单例误差小但20%线性更近；两窗口训练池不同，单终点不估R²和尾部。

- 2026-11-05：[三电极重衰减来源复核](../保持率达标研究_v3_主线与近优组合_20261030/第二十五轮_三电极重衰减证据复核_20261105/README.md)：用实际GCD体系区分同篇三电极CV和双电极循环；绝对电容连线只作筛查，不补早期点或反推作者归一化。
- 2026-11-05：[丝瓜络对照与误差预算](../保持率达标研究_v3_主线与近优组合_20261030/第二十六轮_丝瓜络补证与误差预算_20261105/README.md)：低保持率可能只出现在正文的对照样品段落，不能移用主样品的循环电流或 BET。用冻结预测和原权重拆出难来源的平方误差，比较 R² 与 RMSE 共同容许的误差。该分解只用于诊断现有预测。
- 2026-11-05：[低保持率折内加权](../保持率达标研究_v3_主线与近优组合_20261030/第二十七轮_低保持率训练加权_20261105/README.md)：用训练折内的作者标签确定训练权重，保持评价权重与目标中心、尺度可配对。三组共 24 个配置没有在低保持率与其余样本上同时改善，三个主 GPR 的 MAE 变化小于 0.003 pp。证据只覆盖本批数据及固定双倍权重。
- 2026-11-05：[出版社独立图件与原文补证](../保持率达标研究_v3_主线与近优组合_20261030/第二十八轮_SSC700出版社原图补证_20261105/README.md)：正文入口受限时，可核对带同一 PII 的公开原始图件。图件用于分清曲线、读取标记和核验终点，循环工况另查原文。按横坐标上界分窗，图框遮挡点单列。同一曲线的 5,000 与 10,000 圈共用来源与测试身份。
- 2026-11-05：[重衰减来源加入与联合留出](../保持率达标研究_v3_主线与近优组合_20261030/第二十九轮_洋葱花籽双电极扩充_20261105/README.md)：逐篇留出与同批原样本配对用于全组评估；另将指定难来源同时留出，测两篇对彼此预测的影响。联合折结果单列，两篇的已知终点和三条测试记录不替代独立外部验收。
- 2026-11-05：[杉木屑碳双体系图与补表](../保持率达标研究_v3_主线与近优组合_20261030/第三十轮_杉木屑双体系原图_20261105/README.md)：同一论文的 3E、2E 可用相同圈数和报告 A/g，但应按各自图注和补表绑定终点。用原图圆环内亮点和双阈值确认观测，保留近似终点跨阈值的事实，循环参比冲突留空。
- 2026-11-05：[来源等权分位数边界](../保持率达标研究_v3_主线与近优组合_20261030/第三十一轮_杉木屑双体系开发对照_20261105/README.md)：累计权重恰到 9／10 时，浮点误差可能改变入选观测。用整数公共分母或分数复算首次达界的加权分位数，保留旧轮指标和拟合历史。

File: docs/LITERATURE_INDEX.md
# 文献与下载任务：可移植入口

**2026-10-21训练质量补证：**[两份官方SI与9条补证/修正](../数据质量优化_20261021/README.md)、[v0.9训练输入与折内准备](../循环稳定性数据库_v0.9_训练质量准备_20261021/README.md)。原文分类入口仍可阅读原PDF；当前准入和待核状态以v0.9及本轮审查视图为准，不能把旧分类页中的历史待核字样当成未处理。

**2026-10-20新增原文已整理：**[80份PDF分类与直接阅读](../新增文献整理_20261020/文献分类入口.html)、[82条逐测试观察](../新增文献整理_20261020/逐测试数据.csv)、[旧95项组件任务对账](../新增文献整理_20261020/95项下载任务对账.csv)、[v0.8数据调用](../循环稳定性数据库_v0.8_新增文献整理_20261020/README.md)。75份新内容保存直接PDF，5份复用相同原文；本批18条记录逐条准入，其他资料没有自动归档或获得训练资格。下方10月18日清单为历史，当前缺件以新对账和待补证据清单为准。

**最新补齐清单（2026-10-18）：**[优先30项DOI](../文献扩充_大批补齐_20261018/先下载这30篇_DOI.txt)、[全部95项组件任务](../文献扩充_大批补齐_20261018/下载任务单.md)、[已取得全文](../文献扩充_大批补齐_20261018/已取得全文_阅读索引.md)、[批次核验与交接](../文献扩充_大批补齐_20261018/README.md)。本批覆盖120个新目标和24项旧来源组件核对，正文与SI分列；历史下表的缺件状态以最新组件任务单及本地证据为准。新候选未自动进入126篇归档或训练集。


**2026-10-18端点扩充批次：**[53个三电极GCD端点](../三电极端点扩充_20261018/三电极端点清单.html)、[按文献类型分类217个身份](../三电极端点扩充_20261018/文献类型目录.html)、[下载/缺件与交接](../三电极端点扩充_20261018/README.md)。53包括43点值、6近似、4损失率换算，不是53篇或53条训练数据。该批分件清单保留为历史，下载优先使用本页上方的新95项任务单；下面保留历史50篇身份与旧交付时状态。

2026-10-18补入的9份正文及另外资料，见[用户补充PDF核验](../用户补充文献核验_20261018/核验报告与交接.md)。下表保留10月17日的路径快照；当前50篇正文可用43篇。

保留历史原件中的Windows绝对路径；本页使用仓库相对路径。克隆后取齐LFS文件，再打开HTML/PDF或直接读取XML。

|编号与体系|文献及DOI|本地正文|
|---|---|---|
|EXT_001 三电极|Self-Nitrogen-Guided Activation of Algae Biomass into Hierarchical Porous Carbon Electrodes for Aqueous Supercapacitors<br>[10.3390/molecules31132329](https://doi.org/10.3390/molecules31132329)|[打开](../同体系文献补充_第二批_20261017/定向扩搜40至60篇_20261017/sources/OA001/readable_article.html)|
|EXT_002 三电极|Microwave-Assisted Preparation of Hierarchical Porous Carbon Aerogels Derived from Food Wastes for Supercapacitors<br>[10.3390/nano15050387](https://doi.org/10.3390/nano15050387)|[打开](../同体系文献补充_第二批_20261017/定向扩搜40至60篇_20261017/sources/OA003/readable_article.html)|
|EXT_003 三电极|In Situ N, O Co-Doped Nanoporous Carbon Derived from Mixed Egg and Rice Waste as Green Supercapacitor<br>[10.3390/molecules28186543](https://doi.org/10.3390/molecules28186543)|[打开](../同体系文献补充_第二批_20261017/定向扩搜40至60篇_20261017/sources/OA007/readable_article.html)|
|EXT_004 三电极|Controllable Preparation of Eucommia Wood-Derived Mesoporous Activated Carbon as Electrode Materials for Supercapacitors<br>[10.3390/polym15030663](https://doi.org/10.3390/polym15030663)|[打开](../同体系文献补充_第二批_20261017/定向扩搜40至60篇_20261017/sources/OA025/readable_article.html)|
|EXT_005 三电极|Fabrication of N-Doped Porous Carbon with Micro/Mesoporous Structure from Furfural Residue for Supercapacitors<br>[10.3390/polym15193976](https://doi.org/10.3390/polym15193976)|[打开](../同体系文献补充_第二批_20261017/定向扩搜40至60篇_20261017/sources/OA031/readable_article.html)|
|EXT_006 三电极旁系|Renewable Carbon Materials as Electrodes for High-Performance Supercapacitors: From Marine Biowaste to High Specific Surface Area Porous Biocarbons<br>[10.1021/acsomega.3c00816](https://doi.org/10.1021/acsomega.3c00816)|[打开](../同体系文献补充_第二批_20261017/定向扩搜40至60篇_20261017/sources/OA041/readable_article.html)|
|EXT_007 三电极|In Situ N, O-Dually Doped Nanoporous Biochar Derived from Waste Eutrophic Spirulina for High-Performance Supercapacitors<br>[10.3390/nano13172431](https://doi.org/10.3390/nano13172431)|[打开](../同体系文献补充_第二批_20261017/定向扩搜40至60篇_20261017/sources/OA043/readable_article.html)|
|EXT_008 三电极|Hydrothermal Carbonization of Cellulose with Ammonium Sulfate and Thiourea for the Production of Supercapacitor Carbon<br>[10.3390/polym15234478](https://doi.org/10.3390/polym15234478)|[打开](../同体系文献补充_第二批_20261017/定向扩搜40至60篇_20261017/sources/OA044/readable_article.html)|
|EXT_009 三电极|Conversion of Amazonian Biomass (Tucumã Bark) into Porous Carbon Electrodes for Energy Storage<br>[10.1021/acsomega.5c08826](https://doi.org/10.1021/acsomega.5c08826)|[打开](../同体系文献补充_第二批_20261017/定向扩搜40至60篇_20261017/sources/OA047/readable_article.html)|
|EXT_010 三电极|Structural and Electrochemical Evolution of Water Hyacinth-Derived Activated Carbon with Gamma Pretreatment for Supercapacitor Applications<br>[10.3390/ma17133233](https://doi.org/10.3390/ma17133233)|[打开](../同体系文献补充_第二批_20261017/定向扩搜40至60篇_20261017/sources/OA050/readable_article.html)|
|EXT_011 三电极|Applications of functionalized porous carbon from bio-waste of Alnus nepalensis in energy storage devices and industrial wastewater treatment<br>[10.1016/j.heliyon.2023.e21804](https://doi.org/10.1016/j.heliyon.2023.e21804)|[打开](../同体系文献补充_第二批_20261017/定向扩搜40至60篇_20261017/sources/OA052/readable_article.html)|
|EXT_012 三电极|High-Performance Supercapacitor Electrodes from Fully Biomass-Based Polybenzoxazine Aerogels with Porous Carbon Structure<br>[10.3390/gels10070462](https://doi.org/10.3390/gels10070462)|[打开](../同体系文献补充_第二批_20261017/定向扩搜40至60篇_20261017/sources/OA053/readable_article.html)|
|EXT_013 三电极+双电极|N- and O- Doped Porous Carbon Nanosheets Prepared from Templating Methodology for Supercapacitors<br>[10.3390/polym17091198](https://doi.org/10.3390/polym17091198)|[打开](../同体系文献补充_第二批_20261017/定向扩搜40至60篇_20261017/sources/OA057/readable_article.html)|
|EXT_014 三电极+双电极|Hard template–salt template double template preparation of heteroatom-doped hierarchical porous carbon and its electrochemical properties †<br>[10.1039/d4ra08818b](https://doi.org/10.1039/d4ra08818b)|[打开](../同体系文献补充_第二批_20261017/定向扩搜40至60篇_20261017/sources/OA058/readable_article.html)|
|EXT_015 三电极|Facile Synthesis of Functionalized Porous Carbon by Direct Pyrolysis of Anacardium occidentale Nut-Skin Waste and Its Utilization towards Supercapacitors<br>[10.3390/nano13101654](https://doi.org/10.3390/nano13101654)|[打开](../同体系文献补充_第二批_20261017/定向扩搜40至60篇_20261017/sources/OA059/readable_article.html)|
|EXT_016 双电极|Hierarchical Porous Carbon Based on Waste Quinoa Straw for High-Performance Supercapacitors<br>[10.1021/acsomega.3c04692](https://doi.org/10.1021/acsomega.3c04692)|[打开](../同体系文献补充_第二批_20261017/定向扩搜40至60篇_20261017/sources/OA004/readable_article.html)|
|EXT_017 双电极|Activated Carbon Electrodes for Supercapacitors from Purple Corncob ( Zea mays L. )<br>[10.1021/acsenvironau.3c00048](https://doi.org/10.1021/acsenvironau.3c00048)|[打开](../同体系文献补充_第二批_20261017/定向扩搜40至60篇_20261017/sources/OA005/readable_article.html)|
|EXT_018 双电极|Stable Supercapacitors Based on Activated Carbon Prepared from Italian Orange Juice<br>[10.3390/nano14010071](https://doi.org/10.3390/nano14010071)|[打开](../同体系文献补充_第二批_20261017/定向扩搜40至60篇_20261017/sources/OA006/readable_article.html)|
|EXT_019 双电极|Activation of Biomass-Derived Carbon Platelets for EDLC Symmetrical Devices<br>[10.3390/nano16150957](https://doi.org/10.3390/nano16150957)|[打开](../同体系文献补充_第二批_20261017/定向扩搜40至60篇_20261017/sources/OA008/readable_article.html)|
|EXT_020 双电极|Waste jean derived self N-containing activated carbon as a potential electrode material for supercapacitors<br>[10.55730/1300-0527.3579](https://doi.org/10.55730/1300-0527.3579)|[打开](../同体系文献补充_第二批_20261017/定向扩搜40至60篇_20261017/sources/OA009/readable_article.html)|
|EXT_021 双电极|Heteroatom co-doped green pea peel-derived biochar for high-performance energy storage applications †<br>[10.1039/d5ra01262g](https://doi.org/10.1039/d5ra01262g)|[打开](../同体系文献补充_第二批_20261017/定向扩搜40至60篇_20261017/sources/OA011/readable_article.html)|
|EXT_022 双电极|Converting New Zealand Slash into S‐Doped Electrode Materials for High‐Performance Supercapacitors<br>[10.1002/cssc.202500396](https://doi.org/10.1002/cssc.202500396)|[打开](../同体系文献补充_第二批_20261017/定向扩搜40至60篇_20261017/sources/OA012/readable_article.html)|
|EXT_023 双电极|Lignin Selection Improves the Performance of Porous Carbon Nanofiber Electrodes in Freestanding Supercapacitors<br>[10.1021/acssuschemeng.6c00388](https://doi.org/10.1021/acssuschemeng.6c00388)|[打开](../同体系文献补充_第二批_20261017/定向扩搜40至60篇_20261017/sources/OA013/readable_article.html)|
|EXT_024 双电极|Valorization of Macadamia Nut Shell Waste into Activated Carbons for Electrochemical Supercapacitor Electrodes<br>[10.1021/acsomega.5c06396](https://doi.org/10.1021/acsomega.5c06396)|[打开](../同体系文献补充_第二批_20261017/定向扩搜40至60篇_20261017/sources/OA014/readable_article.html)|
|EXT_025 双电极|Turning mango kernel waste into high-energy porous carbon: a sustainable electrode material for high-performance supercapacitors with exceptional stability<br>[10.1039/d5ra02129d](https://doi.org/10.1039/d5ra02129d)|[打开](../同体系文献补充_第二批_20261017/定向扩搜40至60篇_20261017/sources/OA015/readable_article.html)|
|EXT_026 双电极|Synergistic Effects of K 2 CO 3 and Melamine on Enhancing the Performance of Date Stone‐Derived Supercapacitors<br>[10.1002/open.202500271](https://doi.org/10.1002/open.202500271)|[打开](../同体系文献补充_第二批_20261017/定向扩搜40至60篇_20261017/sources/OA018/readable_article.html)|
|EXT_027 双电极|Nanoporous Carbon Materials Derived from Zanthoxylum Bungeanum Peel and Seed for Electrochemical Supercapacitors<br>[10.3390/nano14100836](https://doi.org/10.3390/nano14100836)|[打开](../同体系文献补充_第二批_20261017/定向扩搜40至60篇_20261017/sources/OA022/readable_article.html)|
|EXT_028 双电极|Pork-Derived Porous Carbon for Supercapacitors: Achieving “Near-Zero-Loss” and Ultralong Cycle Life<br>[10.1021/acsomega.5c08616](https://doi.org/10.1021/acsomega.5c08616)|[打开](../同体系文献补充_第二批_20261017/定向扩搜40至60篇_20261017/sources/OA023/readable_article.html)|
|EXT_029 双电极|Waste bio-tar based N-doped porous carbon for supercapacitors under dual activation: performance, mechanism, and assessment<br>[10.1007/s42773-023-00293-z](https://doi.org/10.1007/s42773-023-00293-z)|[打开](../同体系文献补充_第二批_20261017/定向扩搜40至60篇_20261017/sources/OA024/main.pdf)|
|EXT_030 双电极|Pecan Shell-Derived Activated Carbon for High-Electrochemical Performance Supercapacitor Electrode<br>[10.3390/ma17133091](https://doi.org/10.3390/ma17133091)|[打开](../同体系文献补充_第二批_20261017/定向扩搜40至60篇_20261017/sources/OA045/readable_article.html)|
|EXT_031 双电极|Activated Carbon Derived from Cucumber Peel for Use as a Supercapacitor Electrode Material<br>[10.3390/nano14080686](https://doi.org/10.3390/nano14080686)|[打开](../同体系文献补充_第二批_20261017/定向扩搜40至60篇_20261017/sources/OA048/readable_article.html)|
|EXT_032 双电极|Influence of Pyrolysis Temperature on the Properties and Electrochemical Performance of Cedar Wood-Derived Biochar for Supercapacitor Electrodes<br>[10.3390/bioengineering12080841](https://doi.org/10.3390/bioengineering12080841)|[打开](../同体系文献补充_第二批_20261017/定向扩搜40至60篇_20261017/sources/OA049/readable_article.html)|
|EXT_033 双电极，另有3E表征|Microporous and Mesoporous Carbon Nanofibers from Lignin by In Situ Sodium Templating for Supercapacitor Electrodes<br>[10.3390/polym18182203](https://doi.org/10.3390/polym18182203)|[打开](../同体系文献补充_第二批_20261017/定向扩搜40至60篇_20261017/sources/OA051/readable_article.html)|
|EXT_034 双电极，另有3E数据|Utilization of Waste Rice Husk to Derive Graphitic Carbon Nanosheets as Novel Electrode Materials for the Fabrication of Symmetric Supercapacitor<br>[10.1007/s10904-026-04338-1](https://doi.org/10.1007/s10904-026-04338-1)|[打开](../同体系文献补充_第二批_20261017/定向扩搜40至60篇_20261017/sources/P057/main.pdf)|
|EXT_035 双电极|Peanut Oil Cake Biomass‐Derived Hierarchical Porous Carbon by Dual Step Activation as Potential Electrodes for Fabrication of Prototype Symmetric Supercapacitor Device<br>[10.1155/2024/4961636](https://doi.org/10.1155/2024/4961636)|待补正文|
|EXT_036 双电极|Preparation of Carbon Electrode Material with a Large Specific Surface Area and Multiscale Pore Structure from Biowaste Kochia for Symmetrical Supercapacitor<br>[10.1002/ente.202201281](https://doi.org/10.1002/ente.202201281)|待补正文|
|EXT_037 双电极|Chemically activated carbons derived from cashew nut shells as potential electrode materials for electrochemical supercapacitors<br>[10.1016/j.crcon.2024.100267](https://doi.org/10.1016/j.crcon.2024.100267)|待补正文|
|EXT_038 双电极|Nitrogen and Oxygen Codoped Hierarchically Porous Carbon Derived from Tannic Acid and Reed Straw for High-Performance Supercapacitors<br>[10.1021/acsaem.4c01027](https://doi.org/10.1021/acsaem.4c01027)|待补正文|
|EXT_039 双电极|Porous carbon materials from peanut shells for high-rate and long-cycle supercapacitors<br>[10.1088/1402-4896/ae73bc](https://doi.org/10.1088/1402-4896/ae73bc)|待补正文|
|EXT_040 双电极|Trichosanthes Cucumerina Derived Activated Carbon: The Potential Electrode material for High Energy Symmetric Supercapacitor<br>[10.1002/cnma.202400112](https://doi.org/10.1002/cnma.202400112)|待补正文|
|EXT_041 双电极|American ginseng biowaste-derived activated carbon for high-performance supercapacitors<br>[10.1016/j.ijoes.2023.01.011](https://doi.org/10.1016/j.ijoes.2023.01.011)|待补正文|
|EXT_042 双电极|N, O-Codoped Porous Carbon Derived from Longan Shells for High-Performance Supercapacitor Electrodes<br>[10.1021/acsaem.5c00130](https://doi.org/10.1021/acsaem.5c00130)|待补正文|
|EXT_043 双电极|Fabrication of hierarchically structured supercapacitor using N and S co‐doped activated carbons derived from <i>Samanea saman</i> biomass<br>[10.1002/est2.616](https://doi.org/10.1002/est2.616)|待补正文|
|EXT_044 双电极|Enhanced Electrochemical Performance of
                    <i>Eucalyptus</i>
                    Seed–Derived Activated Carbon for Supercapacitors<br>[10.1002/slct.74152](https://doi.org/10.1002/slct.74152)|待补正文|
|EXT_045 双电极|Enhanced Supercapacitance Performance of Hierarchically Porous Carbon Obtained from
                    <i>Terminalia bellirica</i>
                    (Barro) Seed Stone<br>[10.1021/acsaem.5c00606](https://doi.org/10.1021/acsaem.5c00606)|待补正文|
|EXT_046 双电极|Facile Synthesis of
                    <i>Colocasia esculenta</i>
                    Peels‐Derived Activated Carbon for High‐Performance Supercapacitor<br>[10.1002/est2.70057](https://doi.org/10.1002/est2.70057)|待补正文|
|EXT_047 双电极|Sustainable Development of Interconnected Hierarchical Porous Carbon From Rice Panicle Waste: Synergistic
                    <scp>KOH</scp>
                    /
                    <scp>
                      CO
                      <sub>2</sub>
                    </scp>
                    Dual‐Activation Strategy for Advanced Symmetric Supercapacitors<br>[10.1002/est2.70547](https://doi.org/10.1002/est2.70547)|待补正文|
|EXT_048 双电极|Synergistic multi-doping effect on BNPS-doped activated carbon from almond-biomass for an efficacious double-layer capacitors<br>[10.1016/j.matlet.2023.135201](https://doi.org/10.1016/j.matlet.2023.135201)|待补正文|
|EXT_049 双电极|Morphology and structure control of lignin-derived hierarchical porous carbon for high-performance supercapacitors<br>[10.1016/j.colsurfa.2024.133292](https://doi.org/10.1016/j.colsurfa.2024.133292)|待补正文|
|EXT_050 双电极|Transformation of Waste Agarwood Leaves into Heteroatom-Doped Microporous Carbon for Highly Active Metal-Free Catalytic Oxygen Reduction Reaction and Efficient Capacitive Energy Storage Application<br>[10.1021/acssusresmgt.3c00028](https://doi.org/10.1021/acssusresmgt.3c00028)|待补正文|

File: docs/RETENTION_CONTRACT_DISCUSSION_20261029.md
# 保持率目标不变，输入与研究范围的协商方案

用户最新澄清（2026-10-29）：**输出始终是电容保持率，即循环能力预测。**输入、电极体系、环境和材料范围可以按实际条件调整；涉及原合同的改变必须先与用户商量，不能学术造假。此澄清优先于此前“输入永久不能变”的理解。

**用户已确认并完成首轮评估**：选择“同时评估下列两种方案，分别验收（推荐）”。两场景已按独立计划完成439次拟合，无全面达标；三电极20%RF候选R²0.907757，仍受8来源/读图质量限制。[当前报告](../保持率双路线预研_v2_20261029/双路线保持率预研报告.html)。下述提案/待答复措辞为当时讨论经过，不能作为当前阻碍；冻结contract记录起始状态，completion.json为最新结果。

原八项三电极方案目前仍是已执行和可复现的基准。docs/RETENTION_DIRECTION_GOAL.json和已封存试验计划记录当时合同，不回写历史。下述是供讨论的具体备选，尚未视为获准更改模型输入；当前已通过异步问题请用户选择优先路线。

## 两种具体使用场景

| 方案 | 模型能得到什么 | 输出 | 适用边界 | 现有可行性与成本 |
| --- | --- | --- | --- | --- |
| A：材料/工况直接预测 | 以原八项为基准；可商量两电极采用7项、三电极8项，或加入已能稳定核验的材料/制备描述符 | 指定圈数与条件的电容保持率 | 两/三电极分别建模、报告指标；同化学系列或相近测试范围事先定义 | 当前3E47/34、2E31/25可分别审查；固定8项251次试验未达标。完整循环曲线的多N训练标签不增加部署输入，但需数字化与证据审查 |
| B：早期观测辅助后期保持率 | 原材料/工况＋限定早期窗口的保持率水平、斜率、变化幅度等；例如已知目标10000圈，仅用前1000圈内信息 | 仍是10000圈等指定终点的电容保持率，不改成寿命 | 需要对新材料先做短时循环；新材料/来源全部未来标签留出；不能借未来端点构造早期特征 | 文献支持信息增益，但现有库主要为端点，需从已有原文/SI提早期段。先小批核验可读曲线，再决定训练，不下载大模型起步 |

建议先做A/B可行性比较，分别计分和验收，而不是混称一种模型。用户只接受A时，不加入早期保持率；接受B时，明确观测窗口、目标圈数和必须新增的实际测量。2E不再因“原来优先3E”一律排除，但合同确认前尚不启动新的2E模型。

## 具体指标提案

保持率按百分数输出：R²>0.95，MAE≤2个百分点、RMSE≤3个百分点，90%绝对误差≤5个百分点；优选MAE1/RMSE1.5个百分点。来源整组留出，跟训练均值等简单基线比较，报告分来源误差和区间；最后使用没有参加路线选择的新来源/批次验证。这是项目建议标准，不是领域统一法规或论文公认门槛。

更窄材料范围会同时降低标签方差。R²>.95需要RMSE<sqrt(.05)×测试目标标准差，各指标必须在相同测试对象上同时通过，不能分别挑最有利测试集。

## 学习到的方法如何使用

保持率研究Batteries2025（10.3390/batteries11070264）报告不同输入下未见器件MLP R².941、MAE约2.15/RMSE3.15pp，说明高训练分和未见对象检验须区分。Electrochimica Acta2025（10.1016/j.electacta.2025.147039）的前500圈寿命预测只支持“早期信息可有价值”的方法动机，它的寿命MAPE不是我们保持率的验收结果。

已读作者GitHub empirical_early_prediction的组隔离与参数化曲线实现。可借鉴“先从训练曲线学习衰减参数，再预测曲线”的结构，模型最终仍输出保持率；电池体系或开源README的高分不能作为本项目成绩。BEEP只借鉴证据/圈数可用性检查，无须整套安装。

所有新实验先冻结合同、样本/来源、测试策略、指标和有限候选。原件、原值、失败和历史结果保留；公开数据、模拟数据、图读值和真实独立试验分开。环境按需使用项目内依赖，先从现有CPU小模型和可追溯数据做起。

当前状态：A/B授权后的首轮可行性评估与报告已完成，目标R²>0.95及可靠泛化尚未实现。A/B预定主方案未通过，RF是预先列出的探索候选；后续选择它需要新阶段登记和真正独立来源，不重跑本计划追分。
