Repository: w749026903-coder/biomass-carbon-supercapacitor-ml

# 生物质碳超级电容器：循环稳定性与机器学习

第77轮已核对用户补交的两篇正文。绿茶 GKN8（BET 1,680 m²/g）1,000圈：冻结模型 96.08%，作者 99.4%，低估 3.32 个百分点；沿用早期末值约99.39%。样品核对时已读到间接线索，列额外诊断。水黄皮约93.01%来自5,000圈对称双电极器件，单列。严格独立已评分仍1篇，旧模型保留，持续目标仍暂停。 [本轮一页结果](保持率达标研究_v3_主线与近优组合_20261030/第七十七轮_两篇正文与绿茶高BET核查_20261118/两篇正文核查与预测.html)。下一步优先补同工况1,000圈独立来源，同时锁定模型与末值对照。


2026-11-18 第 76 轮后按用户条件暂停目标。莲茎碳补成 7 个前 20% 测点与一条开发输入，60 次固定拟合完成，0 失败／警告。同一旧 20 条的第 67 轮候选 MAE 1.873→1.908 pp，R² 0.8959→0.8940，保留原模型。当前保留 R² 距 0.95 约 0.0541，独立已评分 1 篇、独立 R² 不可估、正式验收 0。下一步先补原始曲线／数值表及受限访问正文，再共同决定接续。 [本轮结果与方向判断](保持率达标研究_v3_主线与近优组合_20261030/第七十六轮_莲茎补证与同批增量对照_20261118/README.md)。

File: docs/WORKSPACE_MEMORY.md
# 工作区与接续记忆（最新入口见首节）

2026-11-24 接续50篇任务从[第86轮入口](../保持率达标研究_v3_主线与近优组合_20261030/第八十六轮_公开原始数据追查与波形补证_20261124/README.md)读取。主开发视图仍是39条/34篇；AF-MMTC3增加敏感性输入，TCZn-800波形未提供绝对圈数和容量参照。8篇缺口已核公开登记与附件；优先取得AHPC五种材料的原始表，或TCZn-800前600圈第三个可定位的实测内部点。有新证据再评，不重复下载相同SI。

2026-11-24 接续使用[第85轮数据库与补证结果](../保持率达标研究_v3_主线与近优组合_20261030/第八十五轮_全队列早期曲线补证_20261124/README.md)。主开发从early_development读取39条/34篇，保持整篇隔离。8篇的外部资料需求及其余同文部分样品见台账。当前优先补资料，未产生新评估指标。

2026-11-22 继续同工况50篇时，优先读[第84轮](../保持率达标研究_v3_主线与近优组合_20261030/第八十四轮_三电极归属修正与早期曲线_20261122/README.md)及核验清单。早期模型从retention50.sqlite的early_development视图取31条/26个DOI；MGCs-2和PSAC-3单列。液化木期刊版仍未取得。图内末点、标注、正文和库仑效率逐项核对。下批继续核对其余22篇；新队列未拟合。

## 第79轮接续

18篇、23条的1–6 M KOH温和早期开发组，来源等权 Pearson r＝0.9526、R²＝0.9007、MAE＝1.662、RMSE＝2.187个百分点。30篇、36条的宽范围初探 r＝0.8622、R²＝0.7271、MAE＝3.443、RMSE＝5.683；同一30篇统一随机森林 R²＝0.6789。两种规模均未达到 R²＞0.95。 两篇优先核图，严格独立来源仍1篇，基准未更换。 [同批对照与补证清单](../保持率达标研究_v3_主线与近优组合_20261030/第七十九轮_论文覆盖与相关性_20261119/README.md)。


## 第78轮后续接

第78轮已按约定保留原模型。整篇留出的20条／15篇：原模型 R² 0.8959、MAE 1.873、RMSE 2.369；万圈相似曲线方案为0.8076／2.531／3.221，未通过，未切换模型。万圈12条／9篇中7条实际换用参照，1条改善、6条退步。KAC-5和SPC3在三个早期比较点的读图区间重叠，万圈终点相差5.29个百分点。当前无新增独立评分；持续目标仍暂停。 [第76–78轮图表](../保持率达标研究_v3_主线与近优组合_20261030/阶段可视化报告_至第78轮_20261118.html)。 下一步先核对难以区分的两种材料的原文描述符；不围绕此次得分调整距离阈值。


## 2026-11-18 第77轮后接续

第77轮已核对用户补交的两篇正文。绿茶 GKN8（BET 1,680 m²/g）1,000圈：冻结模型 96.08%，作者 99.4%，低估 3.32 个百分点；沿用早期末值约99.39%。样品核对时已读到间接线索，列额外诊断。水黄皮约93.01%来自5,000圈对称双电极器件，单列。严格独立已评分仍1篇，旧模型保留，持续目标仍暂停。 [本轮一页结果](../保持率达标研究_v3_主线与近优组合_20261030/第七十七轮_两篇正文与绿茶高BET核查_20261118/两篇正文核查与预测.html)。下一步优先补同工况1,000圈独立来源，同时锁定模型与末值对照。 以前的“两篇待获取”已办完，不重复索取这两篇正文。



## 2026-11-18 当前暂停与接续条件

2026-11-18 第 76 轮后按用户条件暂停目标。莲茎碳补成 7 个前 20% 测点与一条开发输入，60 次固定拟合完成，0 失败／警告。同一旧 20 条的第 67 轮候选 MAE 1.873→1.908 pp，R² 0.8959→0.8940，保留原模型。当前保留 R² 距 0.95 约 0.0541，独立已评分 1 篇、独立 R² 不可估、正式验收 0。下一步先补原始曲线／数值表及受限访问正文，再共同决定接续。 [续接依据](../保持率达标研究_v3_主线与近优组合_20261030/第七十六轮_莲茎补证与同批增量对照_20261118/README.md)。每完成3轮汇报同批指标与目标差距，每轮重新判断方向；有退步或停滞立即评估，外部条件不足时按用户要求暂停。第76轮训练输出为独立开发增量，未改当前模型和主库指针。旧 research_goal.json 与历史段落中的 active 为冻结历史；当前运行状态以 goal 工具及 research_progress.json 的 paused 为准。未清除或覆盖已有本地打包／清理记录。

## 2026-11-07 回档与回归预检

从[固定对照](../data/current_retention_model_benchmarks.json)读取第 31 轮基准。三电极早期 RF，双电极早期 GPR。新候选先在同一整篇留出数据和真实终点上运行 `tools/compare_retention_benchmark.py`，核对全部关键指标、困难来源及独立验证。出现退步优先做能区分原因的单因素实验。第 59 轮及稻草迟发衰减保留为历史和难例。自动目标已由用户清除，按用户当前指令接续。[第 60 轮报告](../保持率达标研究_v3_主线与近优组合_20261030/阶段可视化报告_至第60轮_20261107.html)

## 当前研究目标：主线推进、近优组合并行保留（2026-10-30）

用户明确把早期循环辅助保持率预测设为研究主线，授权参数、数值表达及其他合理调整以争取全面达标；同时不能放弃RF/GPR/XGB/含静态特征等接近达标组合和其他路线。R²>0.95、MAE≤2pp/RMSE≤3pp、尾部/简单基线及来源泛化共同验收，真实标签不为追分改写。新增输入/窗口/物理范围仍须先讨论。

当前目标继续active。第十七轮将咖啡渣碳64.8%/1000圈和已揭盲盐地碱蓬55%/10000圈只加入三电极开发快照，前20%来源留出由30条24来源扩至32条26来源。208次固定拟合、0失败和警告、480项运行核查加64项复核。主GPR扩充后R²0.614183/MAE4.118176pp/RMSE7.136867pp，8配置无同时过线。相同30条旧终点MAE从2.570922升至2.747619pp，来源配对区间跨0，90%绝对误差分位从7.472643降至5.772784pp。咖啡渣碳与盐地碱蓬整来源留出的绝对误差12.657842和28.471894pp。旧开发中≥5000圈且≤80%的端点0/23，扩充后1/24，只有已揭盲盐地碱蓬。下一步重点补≥5000圈且低保持率的独立三电极来源，NPCA近似文值与图读分列，其他缺点和冲突保留。A/B入口v7r1/3h、P16锁定历史、独立外部验收0均保留。


## 最新：A/B双路线已批准并完成首轮（2026-10-29）

- 用户已明确选择A材料/工况直接预测、B前10%/20%真实循环辅助两方案同时评估、分别验收。输出不变，仍为指定N/条件的电容保持率；两/三电极分开。不得把下方“待选择”历史当当前阻碍。
- 产物保持率双路线预研_v2_20261029：A295次/B144次固定拟合，共439，无失败；A/B预定主方案均未通过。B三电极20%RF探索候选13条/8来源R²0.907757、MAE1.983955/RMSE2.924394pp，尚未达0.95，独立泛化未证明。完整报告、原图哈希、逐来源预测和13042项独立核验均已保存。
- 查55来源资源、审22曲线，19条/13来源接入本轮探索输入；616图点非616材料。TE035/V05:012/TE007图文偏差冻结B，原数据库标签未改，A解释同样需带质量提示。部分C(N)归一化早期特征读图界限±3～30pp。2E MK9晚期拐点难例保留。
- 不以A/B不同覆盖的R²作严格改善证据；RF是比较候选，不能事后改称预定主方案。8来源重采样区间很宽，去木粉来源汇总R²约0.787，未见新来源验证。科学高精度目标未完成，本轮多路线可行性初评完成；不再追加此计划拟合。
- 后续优先B三电极高质量循环原数据、同工况独立来源；A作无实测基准，变更窗口/输入/范围仍先商量。旧63保护源、v1.3全部46输出SHA未变，v7/原37/冻结/未封版v8保持。冻结contract为起始状态，completion.json为当前结果。
- 本任务正常提交和推送到已核实origin；下方143PDF打包及清理的既有本地增量仍不上传，v8不纳入提交。无后台拟合或服务需要等待。


## 当前方向：保持率输出固定，输入合同可协商（2026-10-29）

用户最新澄清：不可改变的是电容保持率/循环能力输出；原八项、三电极与范围可根据条件提出调整，但变更必须先商量，不能造假。原8项固定阶段是基准，不是永久不可修改。docs/RETENTION_CONTRACT_DISCUSSION_20261029.md给出A材料/工况直接预测和B限定早期观测辅助预测后期保持率的具体备选，已请求用户选择，未确认就不启动新合同训练。

基准方向评估251次有限拟合完成，无模型同时达到R²>.95及MAE/泛化目标；1次BP预测无效保留，5050核验与版式通过。报告在小样本方向预研_20261029/保持率固定输入输出。前期986次其它任务方法试验仅作审查历史，比电容/BET/RUL高分不算保持率达标。旧库/模型/原37/未封版v8保持，新增准入0，目标仍active；不继续追跑已完成计划。

原接口内可挖完整R(N)训练监督，或在经协商的新合同中加入少量早期观测，须区分使用成本与泛化场景。所有材料/来源整组留出。综述子项目保持独立日志/输出；主项目本轮产物留在主项目。下方143PDF及重复清理是本地任务历史，不上传。


## 最新训练与短报告（2026-10-29）

用户授权先充分用新数据训练再缩短报告。模型v1.3_新数据与辅助学习_20261029已完成508固定拟合，勿重跑prepare/train或看分数加模型。冻结主方案latest_assisted_ridge：47/34保持率＋434/35电容＋266/51BET；辅助模型对主训练数据做3折整来源交叉生成，外层来源所有任务都排除。MAE4.924935/RMSE6.742200/R².138594；同配方旧输入5.045364、新输入5.013355、树5.785624；均值5.148982。对均值描述性差值[-.754045,.299570]未过门槛，无新外部验证。辅助R² .088703/-.043532均弱。

输入仍固定v7，不因拟合改数据库。1,147实验唯一材料事实（174后v26）、1,072最终主系统（139后v26）与3,727准备/5,197数值分计。747任务行跨源去重74组，含旧循环来源，不称新增独立747样本；主32启用字段含2模型预测，不是实测值。325规范新增单元是对旧50列快照的表示差异，含既有未投影字段，不说全为新提取。4条micro_to_meso_surface_area_ratio__v2从BET同测量块漏屏蔽，在任何拟合前已记录training_projection_masks.json；下一数据版本前向修正，不改封版v7。核验791269、无新估计器拟合的verify_model_v13.py、两页PDF与真实进度/留出图通过。项目进展简报_训练后_20261029为最新报告，旧六页保留。

全量数据目标active，接续下方v8原件核读及22主行/原37/表图SI；不因报告/训练完成标数据目标complete。新报告与本轮模型可正常同步已核实origin，v8未完目录不stage。

## 最新汇报与接续（2026-10-29）

用户要求白话项目报告，已生成项目进展报告_20261029内HTML/MD/6页PDF及统计回执。420条有正文关联身份来自既有20261021索引，432正文SHA/格式/209XML含正文重新核验；不称全目录新去重篇数或420篇全精读。当前v7为3727/5197接入，47/34循环模型仍v1.2（MAE5.1509/RMSE6.9087/R²0.0955）；新增参数尚未再拟合。全量目标active，不能将汇报完成当数据目标complete。

续接v8目录全量文献训练数据接入_v8_氧化杏核与木橘果壳_20261029仍只原件回执与6幅原页，未建DB/spec。OAC Table3 OAC573孔径原印198留疑，不擅改1.98；90.88是C1s含氧组分总比例，非氧at%；EIS面积单位不转欧姆。AMFS普通3E GCD−0.2..0.8与原循环−0.2..0.6分开，孔半径1.82不填孔径，器件四倍公式单独用途；继续读p5/p6/p8和公开SI后新批接入。保留22主行/原37/历史模型；本次报告提交只包含报告、构建核验工具和入口进度，不提交v8未完产物。

## 当前：v7药渣与地肤主集补齐（2026-10-29）

v7药渣/地肤已接入：两条主记录桥接后25/47，34新增非空单元、26已有值补证；301事实/275数值、260新连接，累计3727/5197=71.71%。14电容报告含9普通3E、3缺自身BET对照独立用途、2总质量器件，另23 EIS和73材料目标；普通229/35嵌套含图434/35。原37/原冻结/旧标签工况/模型保持，拟合及新增循环准入0。

统一入口data.training_latest / data/current_training_latest.json；v7新小增量以4个SHA固定父库只读连接，总5库；旧接口不改。72来源登记/68有事实，均未整篇完成；279无单值/空值、1470未接入数值有去向。12登记包括原料/中间阶段，仅2DOI。原批次27整体不封版，全量目标active。

YZPC3 .63/1.223与.37沿用已有冻结；2-3mg/cm²只用边界，不填2.5；配方16:3:1与8:1:1显式归一并保留原比。KAC58.25°为70ms，药渣92°时点未知；KC与KC800同一样品184Fg不双录。原料FTIR仅10元数据、TGA三段不猜收率；YZ器件功率式分母电压异文不造计算标签。两SI403未取得，有真实Wiley药渣SuppMat.docx文件名/链接但无内容。

68594核验通过含62表数值格新鲜PDF解析与KAC原子At%/70ms原图视觉；只读verify_yzpc_kochia_v7.py（需pypdf）。不要重跑curate/build/report或对封版--save。新build_reviewed_training_extension.py只消费明确审查spec，非自动提取器，拒绝非有限/重复字段；后续新批可复用，但不可对原输出重跑。

下一批先OAC623（10.1007/s00339-023-07141-8，三电极端点扩充_20261018/corpus/B_R087/main.pdf，SHAdd31e41f0058c58990b3ba58e3215228480a86f5c1b18f2717849eb34ad11c23），再AMFS（10.1007/s10854-026-18573-2，新增文献整理_20261020/originals/ADD_056.pdf，SHAa55407ad9048c61bc02f31cc3e1bb4c6503c55ed0d4f89ccb1a25187c9e18b4e）。v7/main3e_unlinked_priorities.json列剩22条/22来源，已有历史特征未丢；继续固定37及原表图/SI。

## 历史：输入v4与主集关联优先（2026-10-28）

目标工具与docs/DATA_QUALITY_GOAL.json均active，全量未完成。最新API data.training_catalog / data/current_training_catalog.json；v4小增量DB只读连接SHA固定v3，父文件必须保留，旧三版入口不变。140事实/113数值、109新实际连接；39电容报告34准备行、9EIS、8木质素属性、10绝对Csp曲线读数；累计3287/4727=69.54%，243非点。68登记/64有材料事实，均未整篇完成。

木质素/商用CF正文67段与6页SI、主图范围已核读：99%是解除弯折恢复；图7D仅绝对mF/g（10有界读取，约±2圈/±4mF/g）不造保持率；表3mA/g显式÷1000，输入排除放电时间；组分BET不继承；TGA后缀未绑定；图1气流0.5L/min仅对应煅烧WCF。57900核验、页面通过，主3E47/34和2E31/25、原37/冻结/旧模型不动，拟合/准入0。只读verify_lignin_cf_v4.py；已封版后不重跑extract/extend/report。

优先接续：当前主集47行仅17行有规范文献材料桥接，剩30行/26家族全部有本地原文索引，已有BET/工况未丢。v4/main3e_unlinked_priorities.json逐行列相对路径/SHA。先10.1039/d4ta02115k的OPBNP/OPB/OPNP/OPC，源三电极端点扩充_20261018/corpus/U002/main.pdf（91466159221eff1915c059b26cd7d1927ad00ce0c5f4121ff324882eace3d98e），4主集行；再10.1021/acssusresmgt.3c00028 ALPC-800两工况，U024/main.pdf及SUP_139/SI/rm3c00028_si_001.pdf。目标应优先补主集关联/关键特征，不能长期只增加偏离主体系的辅助任务；继续原37和原表图/SI。


## 历史：目标首批与输入v3（2026-10-28）

用户已明确设定目标继续提升数据库质量和现有文献利用率，工具目标active，docs/DATA_QUALITY_GOAL.json记范围/完成证据；没有完成全部论文，不标complete，也不因旧paused历史停下。当前API data.training_ready / data/current_training_ready.json；v2入口data.training_current保留历史，避免修改v2封版清单。

两篇现有玉米/烟炱原文扩展v27A已结构化：11材料阶段、160事实/145数值、120新实际连接，累计3178/4614=68.88%，11新比电容报告与15个水接触角标记点（读图容差±0.25°）；67登记/63有材料事实，均未整篇完成。CS1000 BET6.6534/6.70冻结，烟炱AP/PS的EDS_N冲突冻结，空白未知/总量不足不补零；吸附/传感不作循环目标。原玉米device候选自身材料链接后共49，非原37待证；3E47/34、2E31/25、原37/字段冻结/旧库旧模型保持，新增拟合与循环准入0。

98016核验、父版行/SHA/全部任务来源隔离/读图标尺和页面通过；只读verify_corn_soot_v3.py。不要重跑extract/finalize/link/report；原批次27草稿保留未封版，木质素仍未全文核读。下一批先10.1016/j.isci.2024.110433正文和SI；99%弯折恢复不是循环保持率，商用碳布复合/凝胶分用途，再继续玉米波形/争议、未接入队列和原37。


2026-10-28仓库可见性：用户明确授权本origin公开，随后明确协作者可写、普通访客只浏览下载。已公开核验；HAUTOsako写权限恢复邀请待接受，勿将其当普通访客禁写，也勿自动扩展其它账号或仓库权限。实际状态以GitHub为准。


## 2026-10-28当前：训练输入v2质量与覆盖

最新输入调用data.training_current；data/current_training_inputs.json钉住v2。旧data.training_datasets和v1指针原样保留，不再当最新。新增245连接/21来源，移出旧10项author_plusminus及10误差目标行，净增235至3,058/4,469=68.43%；source_utilization.csv列65复核登记来源，61有材料事实，均未整篇提取完。315谱峰/±元数据不强计预测变量，另6误差保留质量分类。余1,411数值与201非点逐项队列。

主3E47/34、关联17行不变，本批新增23非空单元；122候选列只有30列全数据覆盖示例通过，source_split按训练来源重新选列，source_split_bundle隔离所有辅助任务。前驱体只自身表征、密度/电导/湿润/XPS方法分组，目标测量块隔离；已渲染SI S7/S8/S26。独立核验见全量文献训练数据接入_v2_质量与覆盖_20261028/verification.json（216542项）。本轮拟合/新循环准入0，旧模型/旧库/SHA/37待证/冻结和批次27不改。只读verify_training_inputs_v2.py；不重跑build/finalize/report。先继续1,096项非本次谱峰/±元数据的具体用途或证据（其中6项仍为其它误差元数据），以及未完成原表/曲线/SI，不把接入率当文库整篇利用率。


用户要求提取后立即投入实际训练数据库。本轮新增全量文献训练数据接入_v1_20261028/training_data_v1.sqlite和data.training_datasets稳定API；data/current_training_datasets.json为新入口，原文献v26/循环v029指针不改。4,670项事实全量对账：4,469数值中2,823项有实际输入/辅助目标回执，63.17%按唯一fact_id计；201非点/空值单列，1,646数值有未接入原因。不是2,823个循环样本，也不是已完成新拟合的使用率。

规范循环全287观察及96候选表示均有索引，48个端点有材料身份关联，当前3E47/34中17条关联，新增82个非空材料参数单元；2E31/25分开。普通3E比电容208/31与含图386/31嵌套，另2E/device5、native3E5、factor2器件6分列。普通材料BET辅助253材料/47来源，24组实际前驱体变换配对；属性任务屏蔽目标同测量块，祖先字段带precursor__，5组比较/因子变体配对已冻结不入输入。总去重2,823跨任务重叠不能相加；主3E直接关联事实129项，全部循环262项、比电容1,017、材料2,732、谱系111，均有重叠。

114566项核验通过，逐事实原值/SHA、身份/标签、来源隔离、目标块隔离、权重与原模型保持。调用open_training_datasets().matrix(task)，跨所有任务留出用training_bundle(exclude_sources=[doi])；fact_usage()回查单项；CSV/HTML/README齐备。只读verify_training_associations_v1.py，不重跑build/extend/finalize；本轮拟合0/新准入0，v1.2旧560拟合与评分不改。原37待证、15冻结/苏铁掩码、批次27未封版保持。剩余数值继续从unconnected_numeric_queue.csv逐项处理，不一律宣称不可用；后续模型应真正调用本新入口并先冻结方案，不能默默退回旧循环视图。

## 2026-10-28当前接续：模型v1.2一次训练已完成

用户授权的一次实验已完成：循环v029三电极47条/34来源、50候选特征、五固定候选、来源外层留一/内层3折选模，560次实际拟合约23秒。MAE5.1509对均值5.1490，RMSE6.9087对7.4707，R²0.0955；描述性ΔMAE范围[-.4519,.4476]，预设门槛未过，不声称可靠预测或外部验证。全部旧42条/30来源在本批，另5条/4来源；不与旧4.75直接比。最终material_I_ridge100、25数值/6类别启用，34外折均选材料候选；不能归因某个字段独立收益。

结果目录模型v1.2_来源隔离再训练_20261028，入口模型v1.2训练结果.html/README；权重b8d13b60f9e3128f47cd4a12fbc3f188db86a45f7622d799ebdc1bfc9510f780。26259项核验、533保护文件、46原文/证据SHA、桌面/手机与四SVG通过。只读verify_model_v12.py，研究调用predict_model_v12.py；不要重跑prepare/train追分。来源历史统计曾因裸DOI/doi:前缀报0，已更正30，原计数/哈希回执保留，训练输入/分组/权重/评分未变。原37待证、15字段冻结、苏铁掩码及原文/旧模型/两数据库指针不变；无共享依赖改动。

文献基线v26/循环v029仍有效。未封版批次27只有原图、SI核验和核读笔记，ready_for_merge=false；未进入本次训练，不称v27。全量文献利用目标仍未完成/paused。下一步须结合用户新指示继续提取，当前一次训练实验停止在已冻结的560次；不自动追加候选。木质素凝胶仍仅摘要/盘点。8770旧文献页仍v24/v027；本轮结果为独立HTML与本地8781静态预览，未冒称旧页已更新。每任务Git同步，以正常push和远端SHA核验为准。

## 2026-10-28当前接续：文献v26 / 循环v0.29

权威指针已到v26/v029。木粉DOI10.1016/j.heliyon.2024.e25628完整144段/2自身表/12原图核读；四温度碳与四含MnO2全样品。TE036/037/038旧损失率补数90.3/76.4/59.2改选实际Fig10a印字91.4/78.4/62.2，旧值/父库/模型不改。TE037/038自身BET280/67、1000圈/3A/g、6MKOH/AgAgCl与实际AC-GCD−1..−.2V齐，进入普通3E；TE036仍缺自身BET。普通3E47/34、含残留48/35、跨年份51/37，敏感性54/40只纠正原两标签；2E原31/25及跨年份34/28保持。287总观察/186原组、原39中2解决37待证不抵扣，15冻结与4苏铁掩码保持。

v26新11登记/14事实10数值4非点/16电容/59响应/8制备，两容量用途3普通+3Mn复合同DOI；8条400C电容争议仅检查。AC400BET1300/1432.4、Raman图ID/IG与正文G/D、CV100mV/s与100V/s、3E能量/功率及DT异文保留。配料8mg非负载，磷酸1:1基准不猜，复合物不继承碳BET或热处理温度。循环制备由reviewed_preparation_rows_v29/CSV读，有七数值字段逐字段证据，覆盖同一DOI而非全库齐备。累计458/4670事实4469数值201非点，1282电容1268数值，3003响应353制备96候选（本批8中3关联旧端点）。254原候选触及705待、65来源全partial、459图捕获保持。

文献v26 SHA c48964f31d2e7bcd9745785c1a21c51cb81000afd26d0e8ace73fd8de06ccef5/17654检查，循环v029 SHA 092124bd9df25ae2d258cd46588ae27fde9371ace329cb3070ae3f48b4f7d279/1285检查。只读verify_wood_temperatures_v26.py verify、verify_wood_labels_v029.py verify；不要curate/build/prepare/seal。历史版本API必须固定DB/SHA与当时循环基线；旧模块无参会读新指针。Data构建器仍缺，准备源标paused，实际127.0.0.1:8770仍是v24/v027；不得称页面已更新或渲染通过。继续提取不受此局部工具问题阻断。v25/v028已同步00c53e9eeeefd7246943523cd36ae833d231c50d；本批同步以远端SHA核验为准。

下一批优先核原始研究L14：10.3390/ma19173741，现有同体系文献补充_第二批_20261017/sources/L14/fulltext.xml（原3候选/33自动行，XML DOI与research-article已核，内容尚未全读），再核坚果壳烟炱10.1021/acsomega.5c04992（数据补充_v07_20261018/sources/PMC12242611/main.xml，4候选/31自动行）、木质素凝胶10.1016/j.isci.2024.110433（文献扩充_大批补齐_20261018/sources/SUP_110/main.xml，4候选/33自动行）。它们只是待审线索，不能据标题/自动行称已提取或准入；凝胶/复合体系分用途。Core-shell10.3390/molecules28124571也有5未触及候选，需核原料类别，不按标题含fiber就当生物质。另继续原37与已读来源连续波形/SI。无新拟合、作者联系、付费或系统/共享运行时改动。

## 2026-10-28历史接续：文献v25 / 循环v0.28

页面状态：v25/v028源快照已准备，但Data构建入口当前缺失，尚未重建/渲染；127.0.0.1:8770仍为已核验v24/v027。源标paused、旧dist/SHA保持，当前QA明确未通过本批渲染，不影响两新数据库核验或继续文献提取。构建恢复后再执行同页构建及交互检查。

权威入口CURRENT_STATE与两指针。麦壳公开EuropePMC supplementaryFiles实际200取得9原图（不是SI），所有图已核读；JATS图可能在floats-group，勿仅body//fig漏查。已在新文献v25追加20倍率捕获/8旧锚点/12净工况、前向补两条2E电容0～1V；原SQL/旧空值/v24封版保持。3E6/15/15、2E2/5/5嵌套同DOI，像素包络非作者SD。含图3E383/30，普通205/30。459捕获/449数值/2区间/8遮挡；1266电容1252数值；材料仍447/4656事实4459数值。252原候选触及707待、64来源均partial。

循环v028新增2022麦壳HPC700器件98.59/30000/5Ag、1M H2SO4、BET2721、实际同器件GCD0..1V，初始参照明确但精确圈号未知。仅existing reported_2e_all_years：34/28；全观察287/186原组，原普通3E45/33、2E31/25、残留36/27、近似38/29保持。原39中2解决37待证不抵扣。物理电流分母不借公式；全部同DOI29电容20图捕获与所有阶段/循环共同留出。6条旧DOI未规范化限制保留，不把无DOI命中当独立性证明。原15冻结/4苏铁通道保持。

文献v25 SHA dbc6f8fac63977522890b3bc4884f8a4c2cd1855e432a22b4403d4e913d46aab/17123检查，循环v028 SHA 47ebdce6c4c2f9b536a3da401909d6e062e81ad369bd31b6c52427b7d3a21c3d/1117检查。只读verify_wheat_figures_v25.py verify和verify_wheat_cycle_v028.py verify；勿重跑curate/build/prepare/seal。历史模块无参也读当前指针，复现固定路径+SHA；旧v24全链需钉住其v027循环，不改旧封版脚本。v24已同步efc538a99695132506df49303e363ed04d738b37，本批同步以远端SHA核验为准。

继续现有707候选；Heliyon10.1016/j.heliyon.2024.e25628的AC400/500/600/700与复合系列已有XML+原图ZIP，但此前仅读摘要，不能声称全文已读。AC400 BET1432.4不能继承给待证AC500；优先核全正文/2表/12图及该自身BET是否真的未报。继续其它来源剩余波形/SI及原37，目标active，无新拟合；不要重复已失败未变出版社429/OA404。可视化仍127.0.0.1:8770，先核活性再决定服务操作，无系统修改或文件清理。

## 2026-10-28历史接续：文献v24 / 循环v0.27

批次24已封版：文献全量利用复核_20261028/批次24_糠醛渣食物气凝胶柚皮与麦壳全样品，SHA d31e97b73cd52eac2cbbc26aae6f03ce6f46b4644c70234366df14c1904b6ea8，稳定API/current_literature指向v24。四原文92段/8主表/自身FWCA SI4页、17原图范围已读；麦壳9图含Scheme1未得，勿按序号错绑。HPC旧HPC_p15截图是另篇2024IJE、93.8%5000，不是本篇2022麦壳98.59%30000。

新增25阶段登记/236事实223数值13未报/26电容/43响应12制备，累计447/4656事实4459数值197空、1246电容1232数值、2944响应345制备88候选。四用途11/1/4/2=18，普通3E205/30DOI、四旧辅助221/31，含图374/30嵌套；全部同文/阶段/曲线/辅助共同留出。FR4仅batch24_inspection_rows检查，1M/6M矛盾未解；未明XPS元素百分比基准不当at%，包络比例另列，介孔比例图文竞争掩码。FWCA原料干基不继承最终碳，HK微孔非tplot；详细314.4对应舍入314，能量22.35Whkg/功率179.9Wkg与摘要误称分存，孔容表cm3与正文m3原报均保留。

NSOC-800方法873K，只显式转599.85C不猜800C；EDS质量非XPS原子，N402.6图中氧化/正文石墨氮及Raman1350/1590vs1355/1595异文保留。两处Raman出处拆成独立证据单元，不能因UNIQUE键删值。参比calomel/HgHgO及FWCA未知参比未解冻循环；报告电容用途允许可选参比缺失/争议并明确标记，不能外推到更严格循环合同。FWCA引用方法XML仅360字符metadata，旧docx未给参比，不是假装取得了完整方法。HPC预炭化700/800/900、活化800阶段分开，BET用最终2721/2202/1739，不借前体；2E四倍Cs分母为两电极总质量，未知2E电压不继承3E0..1V。

3旧循环TE010/TE008/V05:017仅链接；2新候选NSOC2E约81%5000/1Ag与HPC2E98.59%30000/5Ag尚未准入，3E90.1和2E~81不是一条测试。循环v027仍286/185原组、3E45/33及2E31/25，原固定39中2解决37待证/23来源，15冻结/4苏铁掩码不动。6041新核验/父v23只读5714复核通过，原件/旧行/原值SHA和整源隔离保持；没有新拟合/正式循环准入。只读verify_four_primary_v24.py verify，勿curate/build/prepare/seal。

下一批优先核麦壳的正规EuropePMC supplementaryFiles接口（现有acquisition已证实其fullTextXML来自该仓库）；429/404只是已试endpoint的结果，不等于没有公开原图。若取得，另建新版本补图和器件窗口审查，不改v24封版。历史API重现须显式传数据库路径和SHA，不能用旧模块无参读取当前指针。

当前252原候选触及707未触及、64来源均未全篇完成；SI物理表自身行未被旧索引发现，独立转录，不改959分母。继续707候选、来源剩余波形/SI、引用方法真全文和原37；麦壳出版社429及OA元数据404已记HP24_access，不重复未变失败。一次未封版构建因同单元两个Raman异文被约束拒绝，已分出处保留；无原件删除。Git查本批远端SHA，v23已同步0648b7da；全量目标active。

## 2026-10-28历史接续：文献v23 / 循环v0.27

批次23已封版，当前文献v23 SHA f200c54a1430c09e2a2ab00628d27524ba0bdae76841aa4a5d3b84074f20a9fa；目录文献全量利用复核_20261028/批次23_同体系机器学习蜜瓜皮鹅羽与综述对账。先看README/manifest，完整四XML正文、14主表、2本地SI表、17主图范围；Feather8图和ML9图已按原label/href/PDF页交叉核。Mech真综述与Satoyama PersonalAccount只为二手引用/背景，不能当自身新实验。

新增17阶段登记/147数值/14电容报告（12数值2未报）/22响应/9制备，累计422/4420事实4236数值184空、1220报告1206数值/2901响应333制备86候选。ordinary辅助194/27，四旧辅助210/28，含图363/27嵌套。batch23_inputs/matrix三用途2/4/1全同Feather DOI，零Cu对照2行普通，含Cu/Cu2O独立用途；M325的581.74/587.14争议3E1Ag不选，器件630.6独立作者口径。CHN非XPS，O差值含Cu/灰分风险，8mg配料不猜面负载；PS反序别名依据P14合法因素水平，原表保留。HDP485电流未知，BET33不解冻R001前作重叠，Raman图IG/ID正文ID/IG异文掩码。当前既有SRC126范围外及R001待核都保留，未加新循环或抵扣原37。

secondary_inspection_rows309=166同行SI+143综述/上下文，不是309新样品/准入。同行41DOI引用队列在peer41_DOI_原文核验队列.csv；身份索引0匹配不等于整个本地原文库没有。S1页2..8一表，续页首20/43/65/85/116/142原检测遗漏，已按PDF几何补回。89/164重复、32/33同11特征而C120/190均保留，不断言作者实际训练未清理。缺配置/质量/浓度/材料ID，矩阵明确拒绝；被引与汇编者两重留出。作者缩放指标/20%拆分/函数名歧义未有代码，不宣判泄漏或程序错误；实际模型229/208vs611、HDPBET33在S1范围外，不作成功验证。

5714检查/原表原值SHA/旧API矩阵/来源隔离通过，v027及固定历史链1904检查通过；只读verify_peer_feather_v23.py verify，不重跑curate/build/prepare/seal。当前244候选触及715未触及、60来源均未全文提取完成；原固定39中2解决37待证23来源，循环v027/286观察/185原组和15冻结/4苏铁掩码不动。无新拟合/原件下载或删除；一次未封版构建只因--缺失符号拒绝，已记录并重建派生库。下一步继续715候选与已读来源剩余曲线/原37，不重复未变公开访问失败，不把同行表直接搬入训。Git以远程SHA核实，v22/v027旧同步d565d942/b0a526933保留；本批同步结果查本轮任务Git历史。

## 2026-10-28历史接续：文献v22 / 循环v0.27

v027已封版三林业旧candidate:B20:B2_004:1/2/3，只准入reported_2e_residue/approx。旧标签88.31/93.10/93.53、10000/3Ag/6MKOH不动，新增原BET2813/3565/2981、适用Fig8b0..1V压片GCD程序与作者初始参照，未称Fig8e个别画了循环电压。MainP19/P21/P43明确两同电极/压片8:1:1；P37AlOH3与TGA灰分保留，未取得SI的SiO2/GO涂布配方不继承。现行r4material已允许residueinclusive敏感性，不限旧Si；不进入普通主集或严格物理电流。灰分/质量分母/精确基线下标不猜，不用去灰BET替换原BET。

残留36/27家族、含旧近似38/29嵌套，普通2E31/25和跨年份33/27不变。3E45/33、46/34、54/40、49/36不变。观察286/185原始组；3既有端点/1新来源家族，0新端点/0拟合。三条不在原39或历史41审查中，固定39中2解决37待证/23来源保持。1904检查及旧v26钉住历史链通过；原值/冻结/4苏铁绒掩码/101.7>100不裁保持。只读verify_forest_cycles_v027.py verify；勿重跑build/prepare/seal。新知识knowledge/含灰循环分用途与共同GCD程序补证_20261028.md。

文献仍v22：四源全正文/14主表和25可得原图范围；238事实235数值3空、28电容、38阶段登记、66响应。累计4089/4273/405、1206报告/1194数值、86候选、228触及731未触及、56来源均未整篇完成。普通aux192/26、四旧aux208/27、显式含图361/26嵌套；九用途3/3/3/3/3/3/1/5/3=27表达。5756核验/9931表示载荷/220标识/217家族，不当独立样本。原/去灰同实验，SAP与MnCV不进普通GCD/循环；PineWET247/.1Ag争议仍冻结，DRY146/.1、59/15和WET64/15可用；TE033/034既有。孔容原m3/g、C1s包络/整体原子及He密度柱未数字化分别保存；SAP两BET竞争、EA%基准及XPS图文峰位不混用，Mn八CV无寿命。

继续731原始候选与既有来源残余图/波形/SI、原37。Forest3有机仍候选，窗口未得不猜，403/CAPTCHA/timeout已记录不重复未变请求。下一批候选已做摘要/类型初筛（未完成全文提取）：Mechanochemical DOI10.3390/molecules30153125是真综述3表94原行；Satoyama DOI10.1002/tcr.202600007虽XMLresearch-article，摘要明称PersonalAccount6表，不直接当自有实验；FeatherSawdust DOI10.3390/molecules30010026含Cu污染松木/鹅羽自有研究3表；ML2025 DOI10.1002/cplu.202500342有同体系同行建模和自有蜜瓜皮2E验证2表。路径分别数据补充_v07_20261018/sources/PMC12348096/main.xml、三电极端点扩充_20261018/new_sources/PMC13387936/main.xml、循环稳定性文献补充_20261017/N005/公开全文.xml、三电极端点扩充_20261018/new_sources/PMC12509479/main.xml。也可继续Pine密度/Raman/倍率的有界数字；不得把排队或全图浏览当完整提取。数据准备目标active，无新拟合。数据与既有知识以CURRENT_STATE和manifest为准，Git以远端SHA确认；v22已同步d565d942，v027同步结果见本任务最终远端SHA核验。

## 2026-10-27历史接续：文献v20 / 循环v0.26

先读CURRENT_STATE和v20 manifest。五来源新增307事实/299数值/33电容报告，累计3854数值/4035事实/367登记；40新登记包含1身份未定表行，不能当40独立碳。28候选触及，剩745，52来源均未全篇完成。六目标19行分开，普通3E189/25、含图358嵌套，咖啡C/Cg未选只用来源内表达。原图PTFE157一致，早期97误读撤回；螺旋藻IG/ID方向和EA/XPS归属风险、辣木末行身份与扫描速率/循环角色分别保留。

循环v026、原39中2解决37待证/23来源、15冻结及苏铁绒4通道不变。3新循环候选待逐测试审查，SP旧端点关联不重复。5899核验及10105载荷/219标识/216家族隔离通过，历史链钉住原输入；无拟合。只读tools/verify_five_sources_v20.py verify，勿重跑封版构建。继续745候选与剩余自身图点/波形、37待证和3新候选。清理仅926908字节新解包重复SI，原PDF与ZIP保留，见本批storage_review.json。知识与原值定位均在当前统一入口。

## 2026-10-27历史接续：文献v19 / 循环v0.26

先读CURRENT_STATE和两版manifest。文献新增38分阶段登记482事实，累计3555数值/3728事实/327材料、1109电容报告；186原候选触及/773未触及、47来源未全篇完成。batch19四用途4/2/1/1，普通3E188/24DOI、显式357嵌套，勿相加。原料/纺丝液/最终碳分层，PEO投料不作最终含量，XPS三基准、上限/歧义和烟草倍率冲突保留。

TE009原XMLP11明确10Ag循环，旧漏读已在v0.26按原端点补正准入，原39范围2解决37待证/23来源。循环观察仍286；普通3E45/33、跨年份49/36；2E31/25、33/27保持。15冻结/苏铁绒4通道不变，无新拟合。

封版SHA见当前指针。只读验证用v19_stable与chain_v19_stable配套及verify_egg_current_v026.py；原v19检查清单集合顺序问题通过同清单排序比较，不改sealed文件/科学门槛；旧历史目标39/38快照只在历史检查作用，当前39/37单独核。知识和当前页已更新。继续剩余表图与37缺证；不重跑sealed构建/prepare/seal，不重复既有失败访问或猜值。无原文/历史成果删除；新证据渲染保留为本批核查依据。

# 工作区与接续记忆
## 2026-10-27接续更新：文献v18 / 循环v0.25

文献v18 SHA b1caff01d88b54b714360b6a7844b515ad4bd66e0f9cc1b21434206134ca643d，API data.literature_v18。三来源倍率126捕获/114标称条件，118数值/8遮挡；重复图可补2表达，6工况仍空。ordinary_3e三模式3/97/103，native_silica_3e0/11/11；普通点97含3旧锚点+94新图值，天然含硅11另列。精确/报告3E仍184/22DOI，显式353/22DOI=旧259+94，模式不可相加。

v17淀粉因Scheme1排在Figure1前发生图像引用偏移，v18四绑定/13事实/16响应及XPS注记更正到实际图g003/g007。旧库/错绑定/原SHA保留，数值、掩码和ID不变；facts附original_provenance_v17，当前SQL用resolved_table_sources_v18。后续必须原文label+href交叉核对，不用XML序号当图号。同色图例、遮挡线都不可当数据；原图ROI/界限/残片证据见本批。

累计材料仍3078数值/3246事实/289登记；1100电容报告（1088数值，另2未报/2区间/8遮挡）、403曲线捕获。原800候选未触及、44来源未全篇完成。ABPC4角色与循环配置分别审，配置/窗口未选；原38待证/15冻结/苏铁绒4通道及循环v025不变。8388检查/9551载荷214标识212家族隔离通过，无拟合。接续只读verify，推进剩余自身表图和原38，不重跑sealed构建/重复429请求。

## 2026-10-27接续更新：文献v17 / 循环v0.25

文献v17 SHA247adec30392c77695b085a81223baa943c400eb5e7b7a8e3e22d679f135524a、API data.literature_v17。五来源全样主表/方法、8木质素SI表及指定原图，新增64阶段登记、631数值/76空值、23电容报告/87响应/59制备；累计289登记/3078数值/3246事实/974电容报告。159原始表候选触及/800未触及；44来源未全篇完成。

三个新用途8普通3E/6水系2E两倍系数/1有机四倍系数分别调用；8已包含普通184/22DOI，四旧辅助200/23DOI，显式含读图259/22DOI=184+75既有近似。旧载荷与v16三模式20/95/94保留。LMK1BET、稻壳面积量纲、XPSwt/at、不同材料阶段及CV/GCD分开；纤维素2E电压保持未知。ABPC4约100ret/95.08CE有原轴与正文依据，候选尚待循环库审查；HC-TU旧TE011仅关联，不重计/抵扣原38。

2933检查、9092载荷/214原标识/212家族整组隔离通过。循环仍v0.25/286观察，普通44/32与31/25、原38待证/15冻结/苏铁绒4通道不变。准备阶段notes不是封版状态，以manifest/README/CURRENT_STATE为准；仅readonlyverify，不重跑构建封版。继续其它800候选和已有来源剩余波形及原38；不新拟合。知识与源定位见knowledge/多来源全样阶段与方法冲突_20261027.md。

## 2026-10-27接续更新：文献v16 / 循环v0.25

文献v16 SHA a82b0e4abfceca2fdfd9c096e0c724851b69d0110b7a22c351b823e2cbd46351，API data.literature_v16。花椒十样品倍率和椰枣叶四面板95捕获/94图示工况，19作者锚点保留旧ID、CO2原对照保留，净新增75近似工况。batch16_rate模式author_exact20/point_mixed95/figure_only94；peel16/80/80、date4/15/14。显式expanded_graph_3e251/18DOI，普通176/18DOI及四辅助192/19DOI不变。4px是图界限，不是实验CI；6A/g双图按分辨率选f，不重复扩样。

当前951电容报告（947数值/2未报/2区间）、277图捕获（275数值/2区间），材料仍2447数值/2539事实/225登记；2566响应/188制备/71候选保持。149原始候选触及/810未触及，39来源全文均未完成。4124项及8071载荷/210标识/208家族隔离通过，无新拟合。只读verify；勿重跑sealed构建。新批次跨日期目录，历史v15规格读固定v15文件，进度summary索引跨所有复核日期。

循环仍v0.25：286观察/185原始组，普通3E44/32、2E31/25；原38待证、15冻结和苏铁绒4通道保持。PAC700重复端点关联、两个花椒器件未知电压、XPS尺度/组分争议、Date参比异文和未知碳化/质量都不因倍率扩充消失。接续扩大其它文献自身表格/全样品覆盖，继续已有来源剩余连续波形与原38缺证，不重复未变429/404访问。Git只同步已核实私有origin，不改权限。

更新：2026-10-27。这里是项目的简明工作入口；科学事实以[当前状态](CURRENT_STATE.md)、[知识与用途决策](KNOWLEDGE_BASE.md)和各版本manifest为准。每轮更新本页相关内容，不复制整套新交接，不把旧快照当现状。

材料范围已由用户明确确认为生物质衍生多孔碳，沿用现行范围；纤维保留为形貌子类。此前范围澄清已关闭，不重复询问，也不将缺少纤维专属标记视为主项目的新阻碍。仍按既有用途与逐测试证据审查。

## 工作节奏

用户本次要求：整理工作区、留好记忆，做任务慢条斯理，不让无用文件占空间。

1. 先读AGENTS、本页、CURRENT_STATE与相关用途决策，核对当前文件和Git现场。
2. 先盘点目标、依赖和已有结论，再小步实施；遇到差异先查证，不反复把已决规则当新阻碍。
3. 每完成一批核验一次，只报告实际完成量；下载、提取、科学准入和训练分别计数。
4. 收尾核对文件身份、数据与来源保护；清理本任务确认无用的临时文件，记录实际释放量。
5. 更新本页或现有进度，限定本任务文件提交并同步已核实origin，远程SHA一致才称同步成功。

## 从哪里做事

| 工作 | 当前入口 | 状态与边界 |
|---|---|---|
| 文献全量利用与持续补正 | [目标](LITERATURE_EXTRACTION_GOAL.json)、[文献v11](../文献全量利用复核_20261026/批次11_青豌豆皮水葫芦红茶与Tondolo/README.md)、[同一面板](../文献提取进度/README.md) | active；175登记/1926数值/653报告/128有界图点；124候选触及指定范围、835未触及，全文完成均0；固定38待证保持 |
| 最新模型 v1.1 | [报告与调用](../模型逐项优化_v1.1_20261022/README.md)、[双单位结果](../模型逐项优化_v1.1_20261022/v1.1逐项优化结果.html) | 前5项实现；273数值单位审查、三类语义/正值模型、1301拟合；同批MAE4.752仍差于均值4.370，精度未达标，独立困难来源与候选准入仍需处理 |
| 历史模型 v1.0 | [报告与调用](../模型v1.0_来源留出训练_20261022/README.md)、[交互结果](../模型v1.0_来源留出训练_20261022/模型v1.0训练结果.html) | 534次拟合/581任务；35条23来源选型、7来源检验，MAE6.88差于均值5.93；性能未过关。42条全量研究权重另存、无独立精度检验；旧7来源不再是新检验 |
| 数据库读取 | [循环API](../data/cycling_db.py)、[文献统一API](../data/literature_current.py)、[v11接口](../data/literature_v11.py) | 新peer_model_review/cells、batch10_sources/audits；继承旧DES/Palm/曲线；循环v0.23分原年份与跨年份视图，核验tools/verify_cycle_family_v023.py，历史核验绑定历史输入，不重跑旧build |
| 历史补证与口径复核 | [本轮报告](../补证与测量口径复核_v016_20261024/README.md)、[39条具体缺口](../补证与测量口径复核_v016_20261024/当前待补证据.csv) | 5条/4来源复核；取得Fe官方SI和3张LWCA刊本图，3候选补57字段（40数值），主集覆盖不变；Fe相态/正式协议/标签竞争仍冻结，新增准入/拟合0；20623项核验 |
| 已有表图及41条复核 | [本轮报告](../已有文献表图与41条复核_20261024/README.md) | 70项变更/23观察，原18字段覆盖42.33%；ALPC的4处EDS/XPS纠错，41条中2范围外、39仍待证，新增准入/训练0；按剩余队列接续 |
| 主集参数精提取 | [本轮报告](../主集参数精提取_20261022/README.md) | 30来源42条方法审查；324填值补及48观察；原18项非空299/756（39.55%）；17阶段候选另列。旧核心/标签/准入/冻结不变，20988项核验，拟合0次 |
| 冲突与来源充分性 | [本轮报告](../冲突复核与来源充分性_20261022/README.md) | 9来源16条复核、35字段变更、1新SI；AHPC四表格样品获用途，仍同组；现行3E队列41条，低保持率6来源/5万圈2来源。19168项核验，拟合0次 |
| 历史87条补证 | [报告与具体队列](../待补证原文复核_20261022/README.md) | 5份SI、309项字段变更；87条已逐项处置，现行用途45条（含年份待核）仍缺资料/有冲突。原值和冻结保留，拟合0次 |
| 全库复检与材料属性 | [本轮报告](../全库复检与特征补提取_20261021/README.md)、[逐来源去向](../全库复检与特征补提取_20261021/逐来源科学利用与去向.csv) | 212项材料属性；训练视图186个补值；959表格候选为v0.11封版；原87条3E已在上行复核，另5SI/27原始表可检索。全文565份内容与112份压缩包完成盘点，文件数不当论文数 |
| 既有文献利用与方法对照 | [审查说明与证据](../文献利用与外部方法审查_20261021/README.md) | 原v0.10快照为273结构观察/31条3E，材料仅BET；本轮v0.11补提取见上行。已有候选与材料证据优先，论文比电容高分不等于保持率泛化 |
| 历史模型诊断 | [诊断、改进与重现](../模型诊断与改进_20261021/README.md)、[交互结果面板](../模型诊断与改进_20261021/诊断与改进结果.html) | 2451次拟合、5131项核验；新规则MAE3.70/3.28/3.27，未超过原MLP去电流2.85。新旧载荷独立封存，不重跑/覆盖或按外层结果追分 |
| 首轮模型实验 | [训练记录与重现](../初步模型训练_20261021/README.md)、[离线进度面板](../初步模型训练_20261021/训练进度与结果.html) | 本轮明确授权后完成138次真实拟合，31条/23来源、7方案；1201项核验，原数据库不变；初步结果不足以确认可靠泛化 |
| 旧95任务组件快照 | [95项组件任务对账](../新增文献整理_20261020/95项下载任务对账.csv) | 20261020快照补到44项正文、当时余45正文/6SI；本轮附件另见新清单，未直接相减 |
| 本轮已取得全文 | [分类与原文入口](../新增文献整理_20261020/文献分类入口.html) | 80份内容：75新直接PDF、5复用；57篇82测试观察，仅18条本轮准入，其余待核/范围外 |
| 原始文献定位 | [跨电脑路径](DATA_AND_PATHS.md)、[来源副本索引](../data/source_locations_portable.json)、[文献索引](LITERATURE_INDEX.md) | 外部原文库是D:/文献，项目里有直接文件及ZIP/LFS副本；不能假设外部目录自动随Git同步 |
| 工作与科学经验 | [知识入口](KNOWLEDGE_BASE.md) | 来源、适用边界、处理与验证随任务保存，不只留聊天 |
| 清理与空间 | [本次逐文件清理记录](workspace_maintenance_20261019.json) | 71个临时文件已清理，约44.9 MiB；科学保护检查见记录 |

## 目录归属与空间规则

- `data/`负责稳定调用，`docs/`负责现行入口、知识和进度，`tools/`负责可复用工具。
- `循环稳定性数据库_v0.*`为版本化科学交付，旧文献批次目录为出处和审查历史。原位保留，通过索引区分用途；不为根目录好看而移动并破坏证据路径。
- `.venv`是可用依赖环境，`.git`和LFS对象支撑版本与同步；它们有明确用途，不能仅因大就删除。不在本任务清理系统、共享运行时或外部原文库。
- 临时工作可用已忽略的`.local-literature-cache/`，记录用途；正式需要的原图和证据先移入本批正式目录并核验，再清理缓存。仅被忽略不代表可删除。
- 清理须有明确路径、无证据引用、保留正式替代或可重建来源的依据；逐文件核对哈希和边界，禁止`git clean/reset`、粗暴递归删除和批量改写原始资料。
- 小修改更新已有入口；不重复生成整库副本、全量压缩备份、长交接或一次性脚本。必须新增的交付清单应能解释用途，缓存与失败响应在收尾处理。

## 已核实但不能混淆的事情

2026-10-19只读核对D:/文献：1590个文件中1248个能在已提交项目文件或ZIP中找到同SHA256内容，覆盖全部401个PDF文件（含副本与SI）、XML、Word和原图；342个整理文件尚无逐字节相同的仓库副本，包含217 JSON、123 Markdown、2 HTML。所需137个LFS对象当时均返回可下载。本结论是内容备份核对，不是外部目录已经完整镜像；后续新增文件须重查。

用户指出原文只在ZIP中、路径分散会影响调用。2026-10-20新增批次已经直接PDF入库并用分类HTML/SQLite相对路径调用，未重复保存ZIP或按类别再复制原文。旧外部目录全部辅助文件镜像仍未实施，不将旧1590文件审计结果当成本批覆盖证明。本轮原始33个输入及80份PDF另有哈希核验。

早期交付manifest可能同时记录公共README和知识入口在封版时的哈希。公共入口后续经Git审查更新不等于旧科学载荷损坏；应按提交解释差异，原始outputs、原文和数据库仍须核验，不重写历史manifest来掩盖变化。

## 下一步

首轮基线、有限嵌套改进与外部方法审查均已完成，入口见上表。三种新规则未超过原去电流MLP；不要在同批外层成绩上反复挑参数。先按[审查后顺序](../文献利用与外部方法审查_20261021/README.md#下一步的合理顺序)处理已有候选和孔容/微孔/Raman/成分/制备证据，再冻结特征组消融；独立低保持率/长循环来源继续补。来源分组/折内变换保持。OPC低BET/低保持率及CCL/NPC活化标签已回查原文，不能为成绩再当错误删除。

接续优先读[v0.16当前39条待证](../补证与测量口径复核_v016_20261024/当前待补证据.csv)；旧45/56条等为历史快照。Fe新SI已取得，不再沿用“附件失败所以未核读”的旧原因；最终Fe元素检出已确认，化学态仍待证。LWCA已读正式公开图，正式全文仍缺；采用正文明确BET1780/1996m²/g，不把表头矛盾单位换算入库。不得再次把方法15的题录XML称全文。原文、旧冻结保留，先本地核验再同步GitHub，不启动监控或本轮真实拟合。

2026-10-22：本轮5份SI已取得，目录见待补证原文复核_20261022/new_supplements；勿把旧缺件清单直接当当前文件状态。原95任务按组件另行对账，不将新SI数直接从旧缺件数相减。只清理本任务无引用派生图，实际字节见本批cleanup.json。

File: docs/knowledge/ALPC补充表_计量一致性_EDX与XPS及倍率去重_20261029.md
# ALPC补充表、方法通道和倍率数据经验

来源：10.1021/acssusresmgt.3c00028，本地U024正文与SUP_139 SI；SHA及逐页定位见v6/source_receipts.json、new_facts.json与extraction_coverage.json。

表S1虽能找到数值，也需要量纲、方法和对应总量复核。ALPC-800的S_micro757/S_BET718、V_micro0.382/V_total0.35，以及700的S_micro37/S_BET25，方法未厘清。原值保留并冻结对应字段，不擅自换列或归一化。表中不同面积模型可能产生差别，不能仅凭大于BET直接认定排版错误；训练用途仍需可靠解释，本批不解除冻结。

EDX原子组成与XPS表面原子组成是不同测量通道。ALPC-800 EDX的N11.23/O8.54可用作明确EDX字段；XPS N4.64/O7.44保持原通道，不能以摘要用过11.23便替换已核定XPS。ORR负载0.35mg/cm²、超级电容器1.2mg/1cm²同样分测试用途。

酸性GCD正文421F/g、SI比较表409F/g都留证。正文值有自身倍率图锚点包络支持，当前用途选择421，不把较高性能当选择依据，不称已取得作者勘误。七个酸性CV电容与反序扫描速率没有足够证据逐一映射时，先保留未配对序列。保持率、倍率保持与ORR电流耐久不可混用。

一个倍率图的30个标记中，3个明报1A/g锚点只用于读图标定核验，净新增27个条件。同一条件用同一row_id，普通明报GCD视图包含于含图视图。本批220⊂425，不相加为645独立实验；同一论文的三个材料、不同电流、不同电解液以及辅助任务一起按来源留出。±8F/g读取包络不是作者SD/CI，不强制曲线单调来提高表现。

表S1为嵌入图像，pypdf提取到标题不代表提取到了数值。保存21格视觉转录、原页及图像SHA，并明确没有独立OCR验证；正文/SI文本数值用新鲜PDF解析另查。二手比较28行和DFT10数值格保存至独立表，不伪装新实验或材料训练事实。

主集两行实际新增38单元、16旧单元补证，标签/工况/旧非空值不改；其中共同条件与几何信息相关，不称38独立参数。当前统一可更新入口data.training_latest；v5及以前路由钉住历史，未来批次更新latest指针，封版清单只包含该批entrypoint_snapshot而不固定可变路由。全量目标active，无新拟合、无新循环准入。

File: docs/knowledge/CV_GCD与阶段及原图误读复核_20261027.md
# CV/GCD、阶段和原图误读的复核

依据：[文献v20封版说明](../../文献全量利用复核_20261027/批次20_橙汁稻壳咖啡污泥螺旋藻与辣木/README.md)、同批`curation_spec.json`的逐单元原值/SHA定位及`protocol_reviews_v20`。本页只适用于本批作者报告和当前用途，不能推广为所有超级电容器的统一系数。

## 方法与质量口径必须跟随具体报告

橙汁论文10.3390/nano14010071的22.26/56.05/26.95 F/g来自10 mV/s的CV，作者器件质量口径为CT/(2m)，m为单电极活性质量；CV到1.4 V，GCD及5000圈循环到1 V。不能因另一处循环电流为1 A/g，就把这组三个CV值登记为GCD。包络内C1s/O1s拟合比例不是全材料元素百分比，Si来自作者基底。未辨识2D峰的横杠与作者解释成0分存，不自动补0。

稻壳论文10.1039/d5ra03028e使用同一RHC，正/负极质量比1、1.25、1.5、2是测试配置。新鲜XPS O8.54 at%与循环后正极21.22/9.12 at%属于不同阶段；后者不能输入新鲜材料预测器。作者Ct公式明定总正负极质量，但这不证明A/g电流用了同一分母。155/167/141 F/g的具体方法与电流仍未选定，不借相邻倍率图赋值。等质量27.9%和质量比2的96.4%在同一来源下，后者不能默认为普通等质量器件；其它论文未报质量比也不能补1。

咖啡/污泥论文10.1021/acsomega.3c09438原式C与Cg分别出现系数4、2，正文m称每个电极；具体图值对应哪个符号仍未明确。本批仅建作者表达的来源内用途，`cross_source_comparable=False`，不猜Cs/Cd或通过能量密度反算。67.4±0.4、89±14、157±24等电化学±明确为配对器件SD；材料表的±没有因此获得同样统计含义。涂层2—4 mg/cm²含导电碳/粘结剂，不能当已知纯活性质量。SI某GCD面板的PVDF不自动继承给长循环实验。

## 原图复核可以撤回自己的错误假设

咖啡/污泥原图7d蓝色PTFE首点约157，与正文157±24一致。准备记录曾误读为约97；高分辨率原图核对后已撤回，未将其制造成数据库冲突。应先核实际坐标、图例和轴范围，再判断图文不符；准备阶段假设不是封版科学结论。

螺旋藻10.3390/nano13172431图3d实际打印IG/ID，而非ID/IG；六个值为1.0231、1.1409、1.0945、1.1238、1.1619、1.1348。正文1.023/1.162为较短精度表述，不能当新测量或未标记倒数。其体相EA质量百分比与作者声称XPS原子百分比出现相同的三组数，构成测法归属风险，但不充分证明表面原子值错误。保留两类作者声称和方法；当前质量筛选矩阵对风险XPS可选字段留空，并明确原因，不伪装成新的测定值，也不据此自动改旧循环核心标签。

辣木10.1021/acsomega.2c04301表1末行再次印MOL750。不能因为排列顺序像850，就把整行XRD和EDS全部改给850；正文明确的850碳百分比另存。表3原XML的CV表头跨两列电容，方法绑定依据自身正文及实际GCD曲线，原表头保留。所谓78%“长期”在实际图7e对应扫描速率，不能编成寿命端点。作者ZnO/CaCO3残留明确存在，另建残留碳用途；EDS百分比基准未知，不当XPS at%。

## 验证与使用

本批5899项核验覆盖原表、原图label/href、单元、原件哈希、旧记录、掩码、来源权重和CSV；历史链使用固定输入，当前待证37单独核。10105载荷包含重复表达与视图，不作实验数。工程核验通过不解决仍未定的C/Cg、表间材料竞争或循环准入。

六目标19行分别生成输入。普通3E新增1行后为189/25 DOI；显式含图358/25 DOI与普通集嵌套，不能相加。循环仍v0.26/286观察；原39中2解决、37待证。五来源都保留未提取波形/标记，未称全篇完成，无新模型拟合。后续继续原文图点和3个新循环候选逐测试审查；来源内多工况不能替代更多独立论文。

File: docs/knowledge/MK9双轴指标语义更正与技术核验边界_20261031.md
# MK9双轴指标语义更正与技术核验边界（2026-10-31）

已决结论：10.1039/d5ra02129d的Fig10a左轴是Coulombic efficiency，绿色标注79.3%；右轴是Capacitance retention，蓝色标注65%。原始XML正文也明确称79.3为coulombic efficiency，Table3没有循环保持率列，不构成另一个保持率报告。处理程序extract_source_series_v13.py85-86及digitize_retention_markers_v2.py40把角色反了，后续人工审查也未纠正。该错误属于处理端，原文轴与正文支持当前更正。

不能凭两条线都接近100、颜色习惯或末值高低决定指标，必须逐图绑定轴名、箭头/图例、单位和正文。本次保留两个作者数字：保持率65、库仑效率79.3；不把79.3删除或说成作者保持率，不按训练分数改值。原始图/XML、旧v7/3g及旧人工判断全留作历史。

P12程序完成6400次拟合，0失败/警告，429385项核验能证明冻结输入下的来源划分、训练内编码、内层选模、预测汇总及门槛计算一致，不能证明原图轴角色正确。原20%分支的特征和目标都混入CE，原R²0.439218/MAE6.470196不能作为有效保持率成绩；不能只改最后一个标签重算分数或删掉该来源，因为它还进入其他外层训练。原10%快照没有MK9，此特定错误未改变其输入；R²0.601467/MAE5.474401仍未过线。其他历史2E研究按输入定位，不把本结论无条件扩展到所有历史模型。

当前data.training_latest前向v7r1：一个循环记录、四个输入用途和一个候选共6条处理记录更正，全部前后JSON/哈希/证据保存。新文件物化原选定视图以保持物理外键完整，旧v7及父链不改；数字事实及所有其他行逐一保持。独立历史文献层v13的旧角色注释是已知错误历史，禁止从旧提取代码越过更正回执再引入79.3保持率。

当前data.retention_research前向3h：旧70曲线对象逐个保持，旧绿线current SQLapproved置0，metric_supersessions记录替代关系；同一物理测试用新蓝线21个实际标记、65作者终值。前20%4点、前10%2点，后者仍不准入。读图固定3px、目标取原图65注释，未按终值缩放；旧raw_json的历史approved=true不代表当前准入。后续全曲线监督只能从当前SQLapproved或训练视图选取，不能遍历历史rawflag。

本次63917项更正检查、59冻结对象保存核对；两滚动指针只用原字节归档替代核对，冻结科学载荷和模型结果未改。其他五个旧B2E来源逐图复查指标角色，暂未发现同类认错；这不等于所有科学质量都通过，四条待核和MMC参照精度限制保持。

旧MK9“先平稳后迟发衰退”的解释撤回，所描述的是CE绿线；原全曲线监督清单中该来源的候选也先隔离。下一轮基于纠错数据另冻结同16配置的复验，20%需要3520次新拟合；10%快照已逐对象相同，可在哈希/预测键全部验证后精确复用2880旧拟合记录。当前只是具体复验方案，尚未冻结或执行，不得重跑旧P12。输出、窗口、来源隔离和验收标准不变，真正新外部来源仍0。

证据入口：P11/batch5_指标纠错_20261031/correction_review.json、MK9_axis_evidence.png、legacy_2E_metric_roles_review.json、independent_verification.json；P12/scientific_validity_review.json、post_fit_data_correction_receipt.json、post_correction_preservation.json；v7r1/metric_correction_changes.json。

网站不可访问时的实际替代：先使用已保存的原始PDF、出版商XML/JATS、原分辨率图包和SI，逐项记录原路径、哈希、图/页/段定位；只有本地证据缺件时再寻找出版商或作者公开版本。网页访问失败不等于论文没有数据，也不循环绕过验证页面。原图的轴名、箭头、图例、单位和正文须交叉核对。

收尾补充：93项当前API/SQLite/冻结对象检查通过；两套当前入口均返回65，10%输入逐对象相同，20%只更正MK9，6400原拟合事件保留。纠错核验工具已显式固定原v7比较对象，滚动latest前向后仍可复验；未启动新的模型拟合。原三份相关知识条目增加撤回说明，旧文字继续保留审查历史。桌面/手机及主报告/副报告4视图、各12本地链接和原图加载通过。

File: docs/knowledge/SI全表与DES用途输入_20261026.md
# SI全表、共同协议与DES输入经验

2026-10-26；来源与各数值边界见[第六批README](../../文献全量利用复核_20261026/批次06_剩余SI与DES协议/README.md)、protected_inputs.json及用途合同purpose_contract.json。

1. 全量利用包括不进入普通循环目标的表征、响应、前驱体和独立电解液体系。糖原SI S1～S6的XPS、Raman、XRD、EIS和自身对比行均按用途分层，60 EIS拟合参数不能直接塞进预实验材料X；La与ID/IG有派生关系，不当独立测量。
2. 既有合同允许自身保持率表与共同协议，以及同样品/体系适用的自身GCD程序。糖原Table3每行同时有首圈电容及1000圈保持率，Figure10各样品首圈0～1 V，SI有1 A/g/30℃/银丝伪参比，可审为单独DES作者均值用途。没有新增“1000圈每圈都必须展示电压”门槛。若图工况不同则不能转借：SSE图是10 A/g前8圈，目标是1 A/g1000圈，继续分开。
3. DES的1:2摩尔组分不是2 M。未知作者质量分母不能单独否决报告工况用途，保持原A/g和未知标记；不将DES偷偷当普通水系扩大主集。作者均值±目标和点值任务分开，不猜SD/SEM。
4. 数字冲突先看自身原图、实际列和样品定位。SSE802 F/g的Figure11e明示0.1→10 A/g，图注及另一正文一致，选0.1但保留原0.01。5h d002的自身表3.7 Å/23.9°与Bragg几何相符，选0.37 nm但保留正文3.8 Å。这是带出处的选择，不能假称作者勘误；不按有利性能择值。
5. 一个DOI的12样品×两个目标仍是1来源，不能随机拆行验证泛化。当前des_model_inputs把X、y、作者±、groups、weights分开，空值保留；其它同测试响应、标识和EIS不在特征白名单。跨来源测试时所有同DOI资料与辅助标签一并隔离。
6. 稳定读取入口可按当前指针指定版本模块；新模块继承旧只读API，不改旧封版代码。验证钉住不可变父库、原文和各载荷哈希，不把可正常升级的全局当前指针永远锁为旧版本；verify保持只读，prepare_reports只在未封版阶段运行。

本批590项核验、封版前后导出和原文件保护通过，未执行拟合；输入就绪不等于模型误差改善或全量文献目标完成。下一批继续真实已有证据，原固定38待证不以新来源数抵扣。

File: docs/knowledge/XPS尺度与孔模型及历史测试关系_20261027.md
# XPS尺度、孔模型与历史测试关系

来源：花椒皮籽`10.3390/nano14100836`原XML、Table1/2、Fig3/4/5/7/8/9与4页SI；椰枣叶`10.3390/nano12010122`原XML、Table1与实际Fig3/5/6。路径、SHA和逐单元定位见文献v15 manifest、curation_spec与source_documents。本决策适用于本批报告工况用途，不是对原作者的勘误。

1. 同为XPS，调查谱总元素at%、全表尺度的拟合组分at%、C1s包络内%Area必须区分。花椒PAC700 C组分80.93与总量80.84竞争，原值保留；椰枣49.25/43.24/7.5是C1s相对面积，不能当表面原子百分比。表中拟合组分0与可见分量不一致时冻结该组分，不能推元素不存在。
2. DFT孔容、DA微孔容、两种模型的mode以及BET面积分别存储。跨模型体积不能强行施加同一孔量闭合。软件“lower confidence limit”原标签不证明实验置信区间。“Raman接近1”保留定性与空标量，不填精确1。
3. 当方法与多个实际图轴一致支持Ag/AgCl而单段正文写SCE时，可基于具体证据选工作参比，同时保存异文；这不表示作者已确认，也不授权把潜在电位偏移作数值换算。
4. 浆料投料、涂层质量、最终活性材料质量和不同电极配置分别记录。花椒4mg浆料碳不能替代约2mg工作电极；椰枣含PTFE涂层不能直接当纯炭负载。5～7h不取6h，未报告初始碳化条件不从后续活化补齐。
5. 正文倍率、SI复述、最终循环电容与循环保持率是不同报告层级。PAC700正文与SI的1A/g数据共享标称测试组；其循环已在旧库`candidate:V05:034`登记，新文献转录以关系连接，不再算一个独立端点。SAC600与PAC700仍同来源留出，不拆成两篇新检验。
6. 作者把Dunn项称为pseudocapacitance时保留作者解释及速率，不据此宣布已证明某一物理储能机制。花椒20/26%的50mV/s报告与另一段未给速率的15.20/13.53及样品异文分别保存，不择更优值。

验证：本批原图/包内字节一致、逐单元数值与原文、旧非空值/冻结、空值掩码、20输入的每来源总权重1和所有任务整来源隔离。无新模型拟合；新增特征不能据此声称误差改善。未解决的器件电压和其余波形继续在队列中。

File: docs/knowledge/v13实际拟合与辅助来源隔离_20261029.md
# 新数据实际拟合、辅助来源隔离与测量块补漏

用户2026-10-29明确授权先用新获取数据尝试一次训练，再以较少页数、白话重写进展。模型v1.3_新数据与辅助学习_20261029冻结计划限定508次估计器拟合：主保持率四固定方案140次、辅助交叉表示280次、独立辅助任务88次。主方案事前指定latest_assisted_ridge，不按外层最高分改主方案；未进行后验调参或部署。

## 实际使用与来源

保持率47条/34来源、三电极比电容434/35（229普通与205图读新增条件）、普通前测BET266/51。跨任务合计747任务行、去重74来源组，含历史循环来源；不是747独立实验或新增74篇。每来源总权重1，图读相对普通0.5是在来源内的启发式可靠度，非作者方差，不改原误差区间或原值。两电极、残留/复合/前驱体和其他属性继续保留分用途，未硬合进本模型。

实验共使用1,147唯一材料事实（174在v26后追加序号中），最终主系统1,072（139后追加）。输入、标签和实际启用字段的fact_id在每次fit回执中核对。747个任务目标/工况另有回执，不与材料事实相加。3,727是准备输入连接数，不能说全部已学过；325个规范新增单元相对旧50列快照，包含原来已有未进入该投影的字段，不等于325个新测量。

## 辅助学习的防泄漏边界

每个外层主来源留出时，该来源在全部辅助库也剔除。主训练样本使用内部3折整来源交叉生成的capacity/BET预测；该样本所属来源从相应helper训练中剔除。主测试预测用只在允许来源拟合的helper。最后再拟合主岭回归。不得使用训练样本自身来源的辅助实测结果来构造主输入。

capacity辅助查询使用提供的循环电流、电解液和电位窗作为假设查询条件，输出是模型估计，不是该材料实测初始电容，也不把循环程序当成另一测试的原始证据。辅助BET也只是预测表示，不补写任何原库物性。字段支持、缩放、填补和类别词表全限当前训练来源，最少3来源，主20%/辅助10%非空覆盖。低覆盖字段并未强行进入权重。

## 本次发现的数据库质量缺口

普通BET任务中4条10.1021/acsomega.5c06396记录的micro_to_meso_surface_area_ratio__v2来自同一次吸附表征。原按字段命名判断测量块遗漏了这种surface_area_ratio，虽不直接包含BET/pore，仍不宜用于同测量块的BET目标。在任何拟合前已保存4条原值和屏蔽理由，见training_projection_masks.json。此批训练输入已排除。旧v7为封版证据，未覆写；后续增量应前向修正相关任务，并检查类似比值的测量来源，不能仅凭关键词声称完整防泄漏。

## 结果与后续

主MAE4.924935、RMSE6.742200、R².138594；同新配方旧输入5.045364、新参数5.013355；历史v1.2为5.150878（其嵌套选模方案不同）。对均值MAE差−.224047，5000来源重采样描述性范围[-.754045,.299570]仍过0，未通过预设门槛。比电容R².088703，BET−.043532，辅助任务也未显示可靠泛化。树模型保持率R²负，不能承诺模型复杂化带来收益。所有47来源留出预测为已探索来源，非新的独立外部测试；困难样本、>100%真实增长、原37和冻结保留。

791269项只读核验涵盖508次训练成员/模式/来源、辅助赋值、训练内统计、实际fact值、指标、描述性差值范围、原件与旧产物SHA和权重重载；核验本身0次估计器拟合。两页PDF、实际进度及留出科学图保存。不要重跑训练追分，继续既有文献提取和关键特征补证；下一实验另立方案。

File: docs/knowledge/v1模型与新增来源检验_20261022.md
# v1.0模型：新增来源检验与失败结果（2026-10-22）

本页记录本项目的有界实验，不把小样本结果推广为普遍建模规则。证据为[冻结计划](../../模型v1.0_来源留出训练_20261022/training_plan.json)、[结果](../../模型v1.0_来源留出训练_20261022/results.json)、[诊断](../../模型v1.0_来源留出训练_20261022/diagnosis.json)及[逐任务审计](../../模型v1.0_来源留出训练_20261022/evaluation.sqlite)。

用户本轮授权新的适配v1.0模型，覆盖本轮旧的只筹备边界。主集42条/30来源不变；此前未用于模型拟合/评分的7来源按与旧来源DOI求差预留，另35条/23来源做LOSO选型。原文审查已经接触这些标签，因此不是完全盲测。训练折编码、支持数、目标尺度和权重均不读取留出来源。

候选同时比较核心与材料制备参数、报告电流与去电流；每可选字段要求5个训练来源，不能用同论文多行凑支持数。源均衡统计先在每来源内平均，再对来源平均。XPS只有明确at%及原有严格原子字段进入N/O原子特征；wt%另列；工序不合并。11种材料候选已经实际训练，不能因赢家仍是核心参数就声称新提取数据没被使用。

开发选定Ridge核心去电流alpha10，CV MAE3.266；7来源检验MAE6.876，原MLP同一开发集重训6.929，来源均值5.926。相对均值Δ+0.950、描述性95%区间[-0.424,2.605]；相对MLPΔ-0.053、区间[-1.291,1.043]。534次实际拟合、581任务、0收敛警告。这不能宣称误差改进成立，更不能拿旧31条的2.85直接比较。

开发与检验来源等权标签均值96.26%和91.40%；低于91%的来源占比2/23和4/7。OAC623、稻草AC占86.06%平方误差；NaOH训练未见。它们支持分布变化和低标签来源薄弱这一观察，不能证明唯一因果归因。添加材料参数的Ridge100同配方对照只降低0.010个百分点MAE，证据不足。来源权重已均衡，问题不等同于某一大论文贡献过多行。

全42条重训模型已经保存，配方不因检验成绩改变；它包含原检验7来源，不能把35条训练模型的留出精度冒称为这份全量模型的独立验证。训练分数另存为resubstitution。模型为研究调用版，性能门槛未通过，无校准单样品区间，不发布服务。

后续：这7个来源已消耗为检验资料，不能再次称为新检验。继续搜集/审查独立困难来源及可辨别稳定性的自身证据；新实验应固定新计划与独立检验边界，不能围绕已看过的7篇追分。未知电流质量分母的经验用途决策保持；去电流仅是本次开发选择，不重新开启已决门槛。

接口依据：[分组验证](https://scikit-learn.org/1.7/modules/cross_validation.html#cross-validation-iterators-for-grouped-data)、[KernelRidge](https://scikit-learn.org/1.7/modules/generated/sklearn.kernel_ridge.KernelRidge.html)。本项目选择、观测结果与库接口事实分别记录，不能把接口文档当作科学效果保证。

File: docs/knowledge/中段监督配对结果与外部候选_20261104.md
# 第十四轮中段监督对照

两电极和三电极分别建模。每种体系使用相同的前20%观测、整来源留出、8组固定配置和折内选模规则。每个配置一组只用作者端点，另一组把每曲线的25%训练权重分给该曲线的中段读图点。预处理只使用本折的训练作者端点。GPR通过逐点观测权重控制训练，两组用同一权重定义，本轮应按配对对照解读。读图值及误差盒保存在输入快照内，盒宽不解释为独立随机噪声。

当前目标继续active。第十四轮按双/三电极分别比较前20%窗口，只在训练论文中加入中段读图点，曲线内中段总权重25%。3680次固定拟合、0失败和警告、798214项检查及87个冻结对象。双电极主对照MAE从5.769490升至6.347201pp，R²从0.591199降至0.573045。三电极MAE从3.087814降至3.021428pp，R²从0.675768升至0.683879，按来源配对的95%区间跨0，尚无稳定收益。42个方法0同时过数值门槛，独立外部验收来源0。双电极377、三电极402个读图位置仅作折内监督，作者端点继续用于内外层评价。3条仅题名和DOI的外部预留已查当前库与项目文本，实验及前作关系待核。2条终点已曝光的线索单列开发。下一步推进外部证据核验与训练来源可辨识性，不以本轮轻微变化替换旧主线。A、10%窗口、近优及稳健路线保留，当前A/B入口仍为v7r1/3h。

按来源等权比较，双电极的MAE变化为+0.578个百分点，描述性配对95%区间为−0.061到+1.246。三电极变化为−0.066个百分点，区间为−0.431到+0.305。两者均跨0。双电极7/22来源误差下降，三电极14/24来源误差下降。两电极加入中段后超过了沿用末值的6.250pp基线误差，三电极对沿用末值3.408pp的改善不足20%。

核验重算折内来源和曲线权重、成对预处理、作者端点选择与指标，估计器权重未独立重拟合。三个外部预留只做题名、DOI和已有来源排查，待核实验和家族关系。作者终点公开摘要已出现的两条开发线索不计入盲测候选。

[本轮记录](../../保持率达标研究_v3_主线与近优组合_20261030/第十四轮_中段监督对照_20261104/README.md)

File: docs/knowledge/主训练记录桥接_区间特征_派生行更新与嵌套用途_20261028.md
# 主训练记录桥接、区间特征、派生行更新与嵌套用途

2026-10-28，应用于既有生物质衍生多孔碳“文献报告工况”用途。本批来源10.1039/d4ta02115k，本地U002正文表1/制备/电化学方法/Raman和循环图文。

1. **区分原来已用的值、补证和新信息。** 四个OPB系列的BET/孔体积/Raman/工况原已在主集中；本批做规范材料桥接并为44个非空单元补出处，保持数值。60个新增非空单元单独计，包含8个负载范围边界。主集桥接17/47→21/47，标签/来源47/34不变。整体数值接入率与主任务覆盖必须并列看，不能只增辅助任务掩盖主集关联缺口。

2. **区间信息可用，但不是精确点。** 论文电极负载1–2mg/cm²，保存明确的lower/upper字段和`protocol_interval_boundary`，精确质量负载仍未知，不能填1.5。上下界可描述测试条件；电极制备参数不进入BET等材料本征属性目标的输入。过夜时长没有对应精确小时数，不编24或12h。

3. **共享对照配方与成分/阶段有边界。** 作者明确四样品为类似方法、仅加入/去掉特定试剂，才能绑定共同程序。未加试剂的0不等于元素为0。KOH对水热产物3:1不是对初始橙皮比，不能从橙皮2g算KOH6g。600°C/3h是共同煅烧/活化事件；HK微孔体积保留方法，不改成tplot或NLDFT。

4. **原文异文保留用途决策。** 表1、摘要和结果重复1774.8m²/g，旧主集亦为此值；引言774.8单独保留，不声称作者更正。XPS按C/O/N/B/P顺序84.21/11.46/3.28/0.90/0.15%，基准未明示，不转原子/质量通道。SI本次公共获取失败不等于SI不存在；没有公式时，器件与SIB报告分用途暂存，不猜乘4，也不混进三电极标签。

5. **小型增量也要防“最新覆盖”。** 原始事实仅追加；派生输入更新记录前/后哈希、前/后内容、原因与出处。合并时有重复键必须能对应更新链，未经回执的目标篡改被拒绝。旧原始循环可在子库作相同字节外键参照，合并后仍只计一次，标签原值不动。外键写入顺序应先输入、后事实回执；失败事务不通过关闭外键绕过。

6. **嵌套视图与计数同时维护。** 本批8个新GCD报告进入普通用途，也进入含图扩展；216⊂394，同一报告不能算两次独立实验。逐批summary不得继承上批`new_*`导致误称本批新增EIS/元数据；移除/纠正的旧计数和理由另存summary_delta_audit，历史父文件不改。

本批114事实/110数值、104实际连接，8GCD报告；累计3391/4837=70.11%，69登记/65有材料事实，均未全篇完成。独立PDF解析61检查，数据核验61406检查；主47/34、2E31/25、原37/冻结/旧模型保持，本轮拟合/准入0。最新入口data.training_store；下一批ALPC-800两工况与本地SI，其余26条/25来源主集桥接和原表图/SI继续，目标active。
