Repository: w749026903-coder/biomass-carbon-supercapacitor-ml

# 生物质碳超级电容器：循环稳定性与机器学习

第77轮已核对用户补交的两篇正文。绿茶 GKN8（BET 1,680 m²/g）1,000圈：冻结模型 96.08%，作者 99.4%，低估 3.32 个百分点；沿用早期末值约99.39%。样品核对时已读到间接线索，列额外诊断。水黄皮约93.01%来自5,000圈对称双电极器件，单列。严格独立已评分仍1篇，旧模型保留，持续目标仍暂停。 [本轮一页结果](保持率达标研究_v3_主线与近优组合_20261030/第七十七轮_两篇正文与绿茶高BET核查_20261118/两篇正文核查与预测.html)。下一步优先补同工况1,000圈独立来源，同时锁定模型与末值对照。


2026-11-18 第 76 轮后按用户条件暂停目标。莲茎碳补成 7 个前 20% 测点与一条开发输入，60 次固定拟合完成，0 失败／警告。同一旧 20 条的第 67 轮候选 MAE 1.873→1.908 pp，R² 0.8959→0.8940，保留原模型。当前保留 R² 距 0.95 约 0.0541，独立已评分 1 篇、独立 R² 不可估、正式验收 0。下一步先补原始曲线／数值表及受限访问正文，再共同决定接续。 [本轮结果与方向判断](保持率达标研究_v3_主线与近优组合_20261030/第七十六轮_莲茎补证与同批增量对照_20261118/README.md)。

File: docs/knowledge/体积电容与椰壳SI成对口径_20261026.md
# 体积电容、积分Raman与成对器件表达

依据项目原XML和原始SI：苏铁绒DOI10.1039/d2ra02141b的正文、Table1—3及实际Fig4/7/8/9；椰壳DOI10.1039/d0ra09182k的正文、Table1—4及原SI全部8页、S1—S6。具体文件、SHA、表单元与分阶段工艺见文献v12清单。两篇读过全文不等于全部图像波形已提取。

苏铁绒的体积电容Cv=Cg×rho，rho=1/(Vt+1/rho_t)，rho_t作者取2g/cm³。rho是基于孔容及假定真密度的作者计算值，不能改称实测堆积密度。质量与体积目标分开；同一Cg/Cv共同测试不可跨折。目标公式内的派生密度不能伪装为独立实测预测特征。三样品密度舍入可复算，但不解除高电流体积/倍率图及Ragone功率异文。

苏铁绒HPC2摘要把N/O对应值与Table1对调；实际Fig4没有可裁决的原子百分比标注。两套原值保留、N/O标准输入冻结，不能只取高N或最新一条。表中CF与图/正文CF-0名称关系不足，独立身份待定登记，不把它移给原料或最终对照。

椰壳的Table3 ID/IG明确是拟合积分面积比。保留Raman_integrated_area_ID_IG，不能塞入峰高ID/IG列。印刷整数面积的舍入包络与一位小数比值包络可重叠，直接整除不完全相等不足以宣布错值；这些包络是数值舍入推理，不是实验误差条。BET/孔容/薄膜导电性作者±统计定义未明，分别保存均值和author_plusminus，不猜SD、SEM或置信区间。

椰壳全部为双电极，目录名“三电极端点扩充”不构成配置证据。S1控制配方、S5/S6控制集流体/电解液/隔膜；酸电解液实际Fig6为0～0.9V，不能照搬KOH的0～1V。离子液体为纯MPPyFSI，浓度保持null；IL/FTO与IL/Ti配方在S1未明确列出，不按集流体名称猜配比。

Cs=4Cd是同一器件表达，原SI括号内数值直接转录，不由外值除四重算后覆盖。m只定义活性材料质量，未擅认总双电极质量；报告工况用途单列，电流分母未知保留。水系和纯IL分开，Cs/Cd目标分开，全部同DOI整组隔离。

AC5的S2/S3在同标称0.5A/g及5mV/s竞争，没有足够信息声称不同重复批次，重叠组合冻结，其余明确非竞争电流仍逐用途调用。S6 219.4为CV、216.6为GCD；结论将219.4写于1A/g时保留异文，选择明确表头支持的GCD216.6。不按性能高低择值。

循环92.3%绑定Ti/AC5/IL/滤纸、5000圈、1A/g和1V充电；与新鲜0～3.5V或换隔膜器件分开。未获放电下限，不补猜；跨年份和非水系用途另审。苏铁绒原图给出的盐/电流/10000圈可供下一步逐测审查，不能因文献提取入库直接取得循环资格。原固定39条范围与历史模型不改。

File: docs/knowledge/保持率单位与逐项优化_20261022.md
# 保持率单位与逐项优化经验（2026-10-22）

证据：[v1.1报告](../../模型逐项优化_v1.1_20261022/README.md)、[单位审查](../../模型逐项优化_v1.1_20261022/unit_audit.json)、[原文复核](../../模型逐项优化_v1.1_20261022/critical_source_review.json)、[固定计划](../../模型逐项优化_v1.1_20261022/training_plan.json)。

保持率不是概率，比例R=C(N)/Cref、百分数=100R；101.24%=1.0124。主集确有101.35、106.3、109.2%的作者观测，保留原值，不统一裁至100。预测高于初始参照只是一种模型输出，不能当作真实活化证据；稻草AC旧预测101.24对实测83.54仍是严重高估。单元格同时标%与比例，接口用两个明确字段，不能只给无单位数字。

全库277观察中273有数值，扫描未见负数或0<值≤1的明显比例混入信号；这不是全部标签正确的证明。全审查集20个>100包含未准入记录；仅本轮重点自身证据完成明确复核。CA-AA3E101.35与器件102、稻草AC83.54与AC-ZnO89.98/库仑效率75分别保留。

方法字符串不是不能利用。将已审活化剂、工艺状态、原料来源投影为三类语义候选，保留原词、证据、未知。没有说明单独活化不等于明确无活化，缩写不猜物种，未经核读不补配比。数值至少5训练来源、语义类别至少3训练来源才编码；同篇多行不增加来源支持。拟合前发现两项分类漏词，保留修订前计划/输入，0次新拟合时修正，不按成绩改词表。

用户授权逐项优化后，固定8候选及正值目标，完成1301次拟合/1332任务。log(R)反变换保证正值但不设上限。探索性嵌套来源验证在同一42条/30已使用来源上比较：v1.1 MAE4.752、原配方4.775、均值4.370；差异相对原配方区间[-0.425,0.389]，未证明精度改善。不得把旧7来源6.88与本轮4.75直接比较。语义材料块在17/30外层训练选择中使用；全量最终仍选核心去电流Ridge100，不宣称语义单独收益。

模型的工程正确、数值为正、输入范围内与预测准确是不同层次。保留raw研究预测，明确reliable_for_design=false、CLI推荐值null、无校准单样品区间。后处理只能根据保存的训练折schema补支持警告，不能改分数或冒称重新验证。全量重训权重不继承不存在的独立检验。

独立困难来源和剩余自身表图/SI仍须继续处理；同论文3个CA新样品只是待审候选，不自动入库、不算新来源。旧数据库、冻结与旧实验保留。来源：[CA论文](https://pubs.rsc.org/en/content/articlehtml/2024/ra/d3ra07014j)。

File: docs/knowledge/保持率固定输入输出与方向选择_20261029.md
# 保持率固定输入输出与小样本路线

2026-10-29用户连续强调：主项目目标是电容保持率，原约定输入输出固定。live reported_3e.feature_matrix与v0.6合同核定8输入：cycle_count、reported_current_A_g、electrolyte、concentration_mol_L、cycle_voltage_lower_V、cycle_voltage_upper_V、BET_m2_g、reference_electrode。输出为规定循环次数与工况下的capacitance_retention_pct。

## 什么能调整

科学理由事先限定材料/工况；原输入的数值变换与交互；RF/XGB/BP/GPR/岭回归及有限固定组合。材料/组成/制备元数据可用于规定适用范围和核查同体系，但不能偷偷编码成新增外部输入。原目标要扩展或加早期实测保持率，须用户另改合同。比电容、BET、RUL、分类准确率及其它体系高分均不计达标。

## 试验与局限

小样本方向预研_20261029/保持率固定输入输出冻结251次新拟合：6M KOH+10000圈14/7；再固定10A/g10/6；植物残余物+6M KOH13/9；原47/34的每圈对数保持率变换；13材料/3已知家族的留材料检验；两类等权融合不另拟合。全部外部输入恰为8项，RF等主要模型按整来源留出；家族内检验不称未见来源泛化。1次BP预测无效，保留失败和覆盖不足，不能用其10条部分成绩与全14条结果竞争。

预定RF在前三范围的R²分别−.523/−.546/−.482，MAE5.156/4.121/4.130pp；每圈RF−1.359，MAE7.646pp；已知家族GPR R².220，MAE3.286pp。无候选过全部线，不按外层最高分选新主模型，不继续本计划追加调参。初期偏离目标的986次比电容/BET等方法试验保留作审查历史，其三点倍率插值高分不算项目成功。

原八项中七项相同的OPBNP/OPNP，BET1774.8/1894.9，保持率93.6/83.5，说明相似BET和工况未必能表达掺杂组成差异。它不构成“固定输入永不可能预测”的证明，但提示缩小材料化学范围比只固定电解液更重要。范围过窄还会减少来源/目标方差：R²>.95要求RMSE<sqrt(.05)×测试目标标准差；当前窄范围约需1.0–1.2pp，而非只有RMSE≤3就能过。

## 文献与开源学习

[Batteries 2025保持率研究](https://www.mdpi.com/2313-0105/11/7/264)的出版社索引正文表6/7报告MLP未见器件R².941、MAE约2.147pp/RMSE3.145pp，训练R².976不能移给未见数据。其输入不同，本文只参考误差量级，未独立复现。建议工程门槛R²>.95、MAE≤2pp/RMSE≤3pp、误差90分位≤5pp及新来源验证；优选1/1.5pp。这是本项目建议，不是文献统一标准。

[Nanda等保持率研究](https://doi.org/10.1016/j.jpowsour.2022.231975)混合材料801例及[Zenodo记录](https://zenodo.org/records/7882621)可作为后续字段/来源审查入口；本次只核记录和文件清单，CSV未下载或准入，不能说新得801条生物质合格记录。

已读取作者仓库[empirical_early_prediction](https://github.com/tingkai-li/empirical_early_prediction)固定commit6709a7ca155b1e1c91aac9e36edb7b6c733d09f5的README、generate_CV.ipynb和input_output_preparation.ipynb：按组拆分，再映射全部cell，输入移除Group/Cell/Lifetime，区分域内/域外数据。可学习参数化曲线和分组流程；其电池早期特征不直接迁入本项目。BEEP固定commitf2b984e4bbf54554d9514c1defc81d09ac2a3dee的features/core.py检查实际圈数/必要列后提特征，流程可借鉴，早期电学观测不作为新增输入。未执行第三方代码或安装/下载大模型。

## 仍符合固定接口的重点

1. 从现有原图/SI提取完整R(N)作训练监督，N已在输入中；同材料/试验/来源整体隔离，新材料预测不借用其早期或终点保持率。图读值保留分辨率/读数界限，不能用密集插值伪造新独立材料或更高精度。
2. 在同前驱体、同掺杂体系、同活化路线及测试协议的范围建局部模型；范围靠元数据核查，模型仍8输入。当前4–5材料的小系列不足以证明泛化。
3. 用训练材料曲线拟合活化/衰减参数，再由原8输入预测参数，还原R(N)，允许实测>100。严格核对训练曲线与未见材料/来源；不能先拟合测试曲线参数再称零实测预测。
4. 新库准备后另立核方法与固定融合计划，训练来源内部选型，报告适用域、拒答覆盖与误差区间；不能只在筛出的容易点上称全体达标。
5. 对外部保持率候选先核材料范围、8字段、标签、原文和DOI来源，合格后才训练/迁移。

当前仅47/34端点主集；规范库287端点/196曲线组中6组有多个圈数，且不全为合格3E，没有现成密集R(N)任务视图。木粉Fig10a及AHPC Fig4d已视觉核对有循环轨迹；只证明存在可挖资料，未声称全部原文轨迹已提取或新方案已达标。原v7/v029、37待证和冻结保持，新增循环准入0。

File: docs/knowledge/倍率全样读图与作者锚点去重_20261027.md
# 倍率全样读图与作者锚点去重

来源：花椒皮籽DOI10.3390/nano14100836实际Fig8c/9c、方法P15/P16和正文P35；椰枣叶DOI10.3390/nano12010122实际Fig5e/f、方法P8与正文P21/P22。原图SHA、像素、标定、上下界与叠图在文献v16。沿用v15的XPS、孔模型和阶段决策，不重新猜电流分母。

读图先辨识同一论文的样品系列、轴量程、标称电流和三/双电极配置，再定位原图标记。花椒十样品各8工况使此前仅有孔结构/Raman的八样品获得自身倍率标签；不把最大BET样品当最大电容样品，也不只抽最佳材料。

固定原始像素±4y界限分别约为2.15、3.82、2.98、1.65 F/g，跨面板不得共用一个数值误差。低电容样品的相对界限更大；界限不能解释为实验不确定度或置信区间。放大倍数不创造原图分辨率；不对曲线强制单调，不用邻点推缺值。

同一6 A/g在椰枣两个面板各出现一次，原捕获均留存，模型主表达根据几何分辨率选择高电流面板f。选择依据不包含高电容或模型分数。19个作者值有图示对应，保留旧ID并独立核验落在图界限内，不额外制造19个新训练样本。另一个CO2对照只保留作者原值，不伪造本批读图。

因此95次捕获对应94个图示工况；加CO2对照、以19作者值代替对应图主表达后得到95个混合工况，净新增75个近似条件。两种95计数口径不同，不能相加。作者数值也可带约数限定，`author_exact`模式仅表示选择作者数值，原状态保留，不表示物理精确。

新扩展用途251行/18DOI与普通176行/18DOI分别调用。251行并不等于251个独立实验或独立论文，每来源总权重1，所有材料、制备、XPS、曲线和辅助标签共同按来源家族留出。电解液/配置明确返回；同一碳材料多电流不能随机分进训练和检验。

核验：原像素重算、19锚点、重复区间、全部旧载荷/用途/冻结及无插补无拟合；连续波形和原38缺证仍待。本批不提供新的模型成绩，也不证明整体精度改善。

File: docs/knowledge/候选身份与CV方法前向补正_20261027.md
# 候选身份和CV方法的前向补正

依据：[文献v21原值及核验](../../文献全量利用复核_20261027/批次21_候选身份对账与咖啡稻壳工况复核/README.md)、不可变v20数据库、循环v0.26既有端点和`source_relationships`。本批无新循环端点、准入或模型拟合。

## 先查当前审查历史，避免漏连或重复学习

文献层新增候选不等于新实验。v20准备核查直接比较DOI字符串，漏掉旧库不带`doi:`前缀的R104、SRC123记录。当前按规范DOI查找，保留原字符串；相同DOI只产生身份候选，仍须逐材料、配置、端点、循环次数和电流审查。新独立模块`data/cycling_identity.py`在查询时统一前缀和DOI URL；多个字段相互矛盾时拒绝自动选值。历史封版引用的共享函数保留原SHA，不为改进新工具破坏旧验证。

本轮83个文献候选均得到检索审查：32个存在直接DOI命中，51个未命中不视为新实验；6个旧观察的直接字段无可规范化DOI，单独列明。三个LP20候选已核定对应既有端点：Coffee至legacy:R104_CY01、RHC质量比1至legacy:SRC123_CY02、比2至legacy:SRC123_CY03。Coffee98.4%早已通过报告工况用途准入，未知物理电流分母没有撤销该用途。原审查和原始值均未覆写。

稻壳的前作问题早已记录为`references_authors_2016_RHC_study / sample_overlap_pending`。先读此项，再查外部资料。2016[出版社预览](https://www.sciencedirect.com/science/article/abs/pii/S0927775716308627)与2025文的配方相似、BET及孔容不同；这些信息与旧审查一致，既不能证明也不能排除批次/曲线复用。本轮公开检索未得到能够比较原曲线的完整前作证据，没有把重复确认旧摘要当成解决独立性。因此RHC继续冻结，质量比2也没有混入普通对称主集；原固定37条待证不能靠新增候选或改名抵扣。

## 具体图注决定方法，邻图相似数值不能代替证据

2025稻壳论文[原文](https://pubs.rsc.org/en/content/articlehtml/2025/ra/d5ra03028e)Fig6(b)明确为5 mV/s扫描速率。155/167/141 F/g三条旧报告现选定CV、5 mV/s，电流保持未知。新版本用附加决策表绑定，旧SQL空方法及旧条件保留；当前API先应用决策再按方法筛选，否则筛选CV时会漏掉原方法为空的记录。

Fig6(c)是不同电流的GCD倍率，与Fig6(b)分开。即使两个面板的首值接近，也不能将三条CV值当作GCD锚点。四个正负极质量比属于同一材料的测试配置；循环后XPS与电极电位是响应，不能继承为新鲜碳预测特征。

## 读图利用与准入分别处理

咖啡/污泥Fig7(d)三系列12图工况，由3个旧作者均值锚点与9个新近似工况组成。作者SD保留在原报告，图上±4y像素/±2x像素读取界限不解释为SD或统计置信区间。其C/Cg符号仍未统一，只作来源内作者容量用途。RHC另24个GCD点可检查和检索，不能因为获得数值就越过既有样品重叠冻结；矩阵接口明确拒绝该用途。

这说明模型路线要记录测试设计。作者同一RHC在不同正负极质量比下报告不同保持率；若未来使用这类器件资料，质量比及材料/方法/电解液等配置应显式建模或限定研究范围。未报告的质量比不能补1，也不能据此宣称已找到或消除旧模型误差。当前仅完成整理及输入检查，没有重新拟合或泛化改善结论。

File: docs/knowledge/全库复检与材料特征准入_20261021.md
# 全库复检与材料特征准入经验

日期：2026-10-21。来源范围：[本轮原文与属性台账](../../全库复检与特征补提取_20261021/README.md)及原件SHA/页表定位。本页记录项目选择和具体证据，不把项目门槛称作所有电化学机器学习的统一标准。

## 文献利用与计数

本轮把已有31条/23来源的材料特征积压实质补入：33条/25来源训练视图新增或补齐186个材料属性单元。另有480条身份线索、565份已检索原生内容、959个自动表格候选、277条结构化测试观察；这些量各有单位，不能相互替换或相加成独立训练样本。完整全文索引还包含1份不足100字的非空内容，仍属专项待核。

此前来源权重均衡并未解决材料描述和标签覆盖。新增OAC623及EUAC1-60的独立85.5%、89.9%来源后，低于91%的标签由1个来源扩至3个来源；没有修改OPC低值或CCL/NPC超过100%的活化值。本轮没有新拟合，不能把输入扩充直接宣称成误差改善。已知旧外层结果及按覆盖补样的选择事实继续披露。

## 数值定义必须连同数值保存

| 情形 | 自身原文证据 | 当前处理与边界 |
| --- | --- | --- |
| Raman方向 | SNPB-800-4，10.3390/nano13172431，Fig3d相邻正文IG/ID=1.162 | 原值保留，倒数标derived，保存公式和舍入；不把1.162直接叫ID/IG |
| Raman冲突 | CA-AA，10.1039/d3ra07014j，正文2.18且邻文称D低于G | 未选标准Raman字段，保留待核；不因此撤销该记录原有保持率用途 |
| 半径/直径 | AMFS，10.1007/s10854-026-18573-2，PDFp7明确average pore radius1.82nm | 填孔半径；不直接填孔直径，不增加虚假物理精度 |
| 体积定义 | RMAC，10.1016/j.ijbiomac.2023.128794，Table1的≤216.632nm积分体积、≥0.465nm面积 | 按原截断定义另列，不把面积当微孔面积；保留原总孔容审查 |
| 介孔与大孔 | SSC2-0.6，10.1039/d4ya00076e，Table1明确≥2nm体积0.29 | 按介孔+大孔保存，不叫纯介孔容 |
| 表内不相容 | YZPC-3，10.1002/asia.70648，Table1给0.63/1.223及0.37 | 原表视觉复查确认不是转录错；微孔容和比值继续冻结，不按性能或最新写入取值 |
| 单位冻结 | WET/DRY，10.3390/mi14030572，Table2微/总孔容印为m³/g | 保留raw字段和旧冻结；显式cm³/g的BJH项可另列，不能借此覆盖原单位问题 |

原子百分比、质量百分比、XPS相对报告百分数与元素峰内组分百分比均分列。OPBNP的XPS N3.28%、O11.46%和EUAC的XPS O15.39%在本轮所审段落中未明确原子/质量口径，保留作者百分数和`XPS_percentage_basis`，不伪填N_at_pct/O_at_pct。明确写at.%的MHDHPC、YZPC、ALPC、SSC、SS等可填原子字段。未知基准保留，不把可选化学字段变成主集新增一刀切门槛。

前体与成品同样重要：A-BC-0.2本体N2.77wt%，未活化BC-0.2为1.46wt%（10.1016/j.jenvman.2026.129124，Table1）；NCHU40的最高6.2wt%不能借给NCHU20（10.1016/j.biombioe.2026.109160，p4及SI引用）。未检到样品自身数值时继续补SI，不用相邻最高样品填补。

## 事前特征与协议边界

ALPC使用初始碳材料的N11.23atom%、O8.54atom%及Raman0.97；post-ORR XPS（FigS10）不进入事前预测输入。NPC在50000圈后变化的EIS/XPS也不使用。EUAC正文中117.21%为库仑效率，89.90%才是3E电容保持率，器件93.7%另属锌离子混合体系，三者不互换。

EUAC约8mg/cm²及AHPC标准2.4±0.2mg/cm²按已审3E配置关联；绝对质量24.8±3mg、3.5mg不能变成mg/cm²，电极制备质量也不能自动证明循环电流A/g分母。未知物理分母和基线精确圈号继续保留，既有报告工况用途决策保持。

OAC623的3E、SCE、2MNaOH、实际GCD0–1V与循环0.1A/g/1000圈由自身p3/7/8/9/10绑定。Fig10局部caption1A与邻文0.1不同，原冲突保存；本循环电流由p9及Fig12的明确0.1A/g确定。85.5%为正文报告数，图中近似符号的精度限制保留。

AHPC原表7其它四样品的循环列已作为自有候选转录，但暂不拿优化样品AHPC-850的图代替它们的归一化参照。此处待核的是参照适用性，未新增“必须精确第1圈”的要求。补全后逐条决定，不按字段非空自动放行。

## 调用、插补和验证

核心矩阵仍8字段；使用新增材料属性时显式调用`db.material_matrix()`，其None及缺失掩码原样返回。`prepare_material_fold`在训练来源内做来源等权均值/尺度、类别词表和缺失编码；额外数值字段少于2个已观察训练来源时，该折禁用通道。覆盖规则预先固定、按训练折实施，不看验证标签；原数据库不填0。

同论文多样品同折，同材料多工况共享材料键但保留测试身份；新source分组与原值保护单独验证。训练视图33条就绪不代表所有87条待核都能或应当准入。当前未补到的72条循环窗口不能描述成“原文均未报告”。

## 可复用工程经验

全量盘点要覆盖外部原文库、正文/SI、可读网页、Word和压缩包成员，以SHA去重；目录数、文件数、候选身份和测试数分开。本轮112份压缩包的281个PDF和3个Word成员均已覆盖，未新增无用解压副本。自动表格保留原单元/单位/跨度和未审状态，比较表中的他人数据不直接当该论文自有实验。

格式校验应先于文本兼容解码。首次自动派生索引在构建中识别到非文本附件兼容路径，已在科学使用前修正并清理未引用缓存；原件和有效段保留。已完成的科学版本不因派生检索修正而覆写。

SQLite长摘录直接参与UNIQUE键会产生大量重复索引页。改为SHA256短键后，45950条摘录及ID的逻辑SHA完全一致，四组FTS查询计数不变，索引从287027200降至123699200字节；没有删原文。原生全文用内容无副本的FTS及只读上游段映射，查询校验文本SHA。Windows删除SQLite前需显式close连接，`with sqlite3.connect()`本身只管理事务。

以上经验、保护核验和工具随本任务Git同步，不依赖聊天或全局环境改写。

## 联网核对的边界

对陌生年份/文章表述先核书目与发布原站。[RSC原站](https://pubs.rsc.org/en/content/articlelanding/2026/ra/d5ra08165c)确认MHDHPC论文于2026-01-12发表；[MDPI版本记录](https://www.mdpi.com/1420-3049/31/13/2329/notes)及[原论文全文](https://pmc.ncbi.nlm.nih.gov/articles/PMC13363400/)用于核对AHPC书目和本地来源。书目核验不自动给所有表格或样品科学准入，也不以“最新版本”自动覆盖原值。

File: docs/knowledge/全样品图文异文与原样品去灰口径_20261027.md
# 全样品、图文异文与原样品/去灰口径

本条由四篇现有原文的完整正文、14张主表和25个可得原图的指定范围核读形成。证据SHA、表单元、图的印刷label/href及文件路径在本批curation_spec、protected_inputs和merge_manifest中；知识不能替代逐测试准入。林业SI与其它10个主图未取得，不声称全篇完成。

## 经验与处理

1. BET和比电容的去灰折算是同一实验的另一表达。林业论文六种碳的BET原值、作者按TGA燃尽质量折算值分别保存；TGA空气燃尽代理碳分数不等于元素分析C质量分数。水系/有机主表为8:1:1压片电极，含SiO₂/GO涂布配方只在未取得SI，不能按全篇一种配方继承。
2. 逐条件核查可避免把一个争议冻结扩大到全论文。松木WET-1的0.1 A/g正文、比较表写247 F/g，实际Fig7e红色首点低于220，当前不作精确训练输入；DRY-1的146@0.1、59@15及WET-1的64@15均有自身方法/正文与原图支持。其循环94.4/97.8标签没有因此改变。不能按高性能择值。
3. 图注不是唯一权威。松木实际Fig4b纵轴ID/IG、Fig5e印DRY-2，保留与图注IG/ID、DRY-1的异文；不按图顺序猜样品，不把概述0.86/0.89复制给五根未转录柱。He密度不当体积堆积密度。Table2原孔容m³/g保留，DRY-1/WET-1总孔容由正文明确cm³/g补到工作字段；未解微孔容量纲继续掩码，不直接乘一百万。
4. 元素百分比的方法和基准需要分别确认。尿布碳Table2仅称元素分析，未给质量/原子基准，不能自动叫EA wt%或XPS at%；没有NAPC-650-4行，不能继承650-2。木质素/锰Table2方法能确认为SEM-EDX，但百分比基准仍未知。松木C1s子峰约合100，是包络内比例，不能当整体材料的原子百分比。
5. 倍率和循环保持率分别检查。尿布碳250/353约70.8%，正文另称87.65%倍率保持率；后者有明确10k圈、10 A/g循环报告，只保留倍率声称的竞争，不把它复制为倍率真值。实际Fig7/9分别给3E −1～0 V、2E 0～1 V，不用较宽CV方法搜索窗口替换GCD实测。
6. 原图公式也可能有缺项。尿布碳2E原式为2IΔt/(mΔV)，2E的m范围未重新明确；能量图式缺少C。保存字面原式与源图，不自行补成正确公式再称作者报告，也不由能量倒推窗口或质量分母。
7. 含锰木质素的八条电容来自CV 10 mV/s，作者明确GCD、EIS和寿命是未来工作。不能把345.3 F/g补成GCD@1 A/g或生成循环端点。名义F127/Mn投料、实际MnO/Mn₃O₄相及EDX含量分别记录；动力学A/Ea/R²是制备过程响应，不是寿命圈数或本项目模型成绩。字面10 liters、0.3 mm和A的s⁻¹/min⁻¹冲突留存，不猜修正。制备细节引用作者2021年UGM硕士论文，尚未取得，不能当另一独立数据源。
8. 检查接口分母。`reviewed_pending_batch(True)`包含41条历史审查范围，固定持续目标是39条，当前2解决/37待证；不能直接把True视图长度断言为39。此次更正的是新核验脚本的计数假设，未更改任何科学记录。

## 当前用途与验证

九目标3/3/3/3/3/3/1/5/3，27个表达行；原/去灰表达共享物理测试组，SAP混合参考和Mn复合CV均不进入普通生物质GCD/循环。三条松木普通GCD已嵌套于192/26 DOI，显式含图361/26 DOI不能与192相加。新有机循环仅候选，六条既有循环只加链接；循环v0.26和原37待证保持。238材料事实含235数值/3空值，28电容报告，38分阶段登记。

5756项原表/单元/旧行/API/SHA/矩阵掩码检查和9931载荷、220标识、217家族整组隔离通过；载荷含重复视图，不作为独立样本数。全历史冻结链保留，无拟合、无循环准入。源内目标预检通过不能作为跨来源泛化证明。

## 原文

- [林业多前驱体原文](https://doi.org/10.1039/d3ra00820g)，本地L04/fulltext.xml与实际Fig8。
- [松木干混/湿浸原文](https://doi.org/10.3390/mi14030572)，本地PMC10056672/main.xml和原图1～8。
- [SAP尿布碳参考](https://doi.org/10.1039/d5ra00450k)，本地PMC12175059/main.xml、原图1～9及四公式图。
- [木质素/锰CV原文](https://doi.org/10.3390/molecules26237104)，本地PMC8658856/main.xml与原图1～7。

File: docs/knowledge/全量提取分层与争议保留_20261025.md
# 全量提取的分层、表候选与竞争证据

2026-10-25；适用生物质衍生多孔碳文献库。出处与完整读表范围见[第二批](../../文献全量利用复核_20261025/批次02_紫玉米芯与对照/README.md)、其table_review_receipt.json和source_protection.json。仅核过的表与方法段支持以下判断，不声称两篇所有曲线完成。

1. 材料参数与比电容测试分层。同一材料在CV、GCD、EIS、酸液、碱液和不同归一化单位下的比电容，按实际测试记录存储；不能合成材料的一个不变特征，更不能混入循环保持率标签。全部辅助任务也必须按同DOI来源整组隔离。
2. DOI 10.1021/acsenvironau.3c00048自身Fig4/6限定CV5mV/s、GCD0.5A/g，SI Table7S有八列分组表头；逐列看原页后绑定。F/cm³与F/g不互换，CV扫描速率不存A/g，EIS无CV速率。
3. SI Tables7S、8S、9S的AC-5% EIS酸/碱70/25与25/70冲突，不能因看似对调就自动纠正。四报告值和出处共存，冻结标准值。AC-30%XPS元素标签与BE也不能自动互换；保留作者数值并限定。
4. “Below the error”与“未报告”不同。正文Table1 AC-30%的四个“-a”存null并注明低于误差，不能填0；SI Table7S两个“-”存未报告。XML可用ASCII“-”呈现脚注，解析器需核对原脚注，不能只识别Unicode负号。
5. 摘要76%/50000圈不能解决循环配置/电解液/循环与读数电流的图文竞争。材料表可先提取，循环候选继续冻结；不能整篇搁置，也不能整篇放行。未知电流质量分母不另设全局拒绝门槛。
6. DOI 10.3390/molecules29225413以resorcinol/formaldehyde制备，未报告生物质来源，保留为方法参考。比较表中“This work”可定位自身样品，其它六行不是该文新增六个实验来源。不从“与生物质材料类似”的讨论推断其原料属于生物质。
7. 原959自动表候选有跨两张表合并的情况，候选数不是实际表数，更不是样本数。第二批10张表对应8候选。已提取指定字段不等于整篇全部参数完成；历史725属性有171项同源表线索，同源SHA不等于准确表单元匹配，不能重复计新增。

实施：文献层v2保留v1完整行，新增SI逐表文档出处、转录原始行、分工况比电容、用途判断与历史对账。新data.literature_v2接口返回实际SI或正文路径/哈希/定位，旧v1 API封版代码保留。404项检查与原文渲染核对通过；工程通过不解除科学争议。所有新材料/测试资格仍0，正式主集43/31、固定39条中38待证，真实拟合0。

防回退：后续每批核验候选→材料→测试→来源组路径；不同方法字段分开、空值不归零、前作不当自身、重复不当独立样本；进度页与SQLite同快照筛选/导出，提取与准入分开。完整目标仍active，不用局部新增量冒充全量完成。

File: docs/knowledge/公开图包与跨年份器件程序证据_20261028.md
# 公开图包、图像读取界限与跨年份器件程序

2026-10-28，适用于本项目现有“文献报告工况”用途。来源为DOI 10.3390/nano12213804、已封版v24、文献v25及循环v0.28的manifest、source_review和逐字段证据。没有真实模型拟合。

## 获取失败的适用范围

出版社429或某个OA元数据接口404只能说明该次端点的结果。不能据此断定没有合法公开原图。该文已有XML明确来自Europe PMC，正常公开接口`https://www.ebi.ac.uk/europepmc/webservices/rest/PMC9655081/supplementaryFiles`本轮返回HTTP200、942451字节ZIP，含Scheme1及Figure1—8共9张JPG和GIF预览，没有独立SI。下载限界、文章PMC/DOI身份、包成员和SHA均保存于v25/acquisition.json。

有些JATS的Figure位于floats-group，`body//fig`可能返回零；须核读整个文章的figure节点、label、caption和实际包文件，不因局部XPath漏项就说无图。图包与主文绑定，不能按通用文件名“HPC”替换。以前的HPC_p15.png属于另篇2024年研究，仍不能用于本篇2022麦壳98.59%/30000圈。

## 读图量、工况与实验数

实际Fig7(d)的3材料×5电流、Fig8(b)器件5电流合计20标记。8个是已有作者正文值对应点，净12个额外标称工况；两用途的author_exact、point_mixed、figure_only是嵌套选择。3E6/15/15、2E2/5/5不能相加，更不是多篇独立文献。

本批采用实际颜色像素、校准轴、局部读取框和±4y/±2x像素包络；三个3E系列y范围约±15.6F/g，2E系列约±7F/g。它们是图像读取界限，不能解释为作者SD、仪器精度或统计置信区间。保存手工定位用猜值与实际测量像素的区别，猜值仅限定ROI，不作为输出；20点都有实际颜色支持、全部8作者锚点在各自界限内。连续曲线、被遮挡点和未见标记不通过插值造样本。

## 程序、年份与目标分别审查

主文P7、P18和实际Fig8(a)一致绑定同一HPC-700对称器件；GCD电压0～1V、1M H₂SO₄。P18明确循环30000圈、5A/g、相对初始电容98.59%。窗口依据适用同器件GCD程序，不是从3E相对Ag/AgCl电位继承，也不是声称Fig8(d)存在循环电压插图。按现有共同程序规则，证据足以进入文献报告工况用途。

年份2022仅允许既有跨年份双电极视图，不改2023—2026主集规则。统一物理电流仍未知：作者容量公式中的Cs四倍因子/两电极总活性质量不能定义电流A/g分母。初始参照明确，精确归一化圈号保持未知，不新设必须第1圈的门槛。

新循环端点只新增1项来源家族，跨年份2E由33/27至34/28；普通3E45/33、普通2E31/25、残留36/27和近似38/29保持。新端点在固定39条之外，不能抵扣原37待证。无DOI旧端点命中只是检索对账，6条旧记录DOI未规范化的限制继续披露；不把它当实验统计独立证明。所有同DOI材料、阶段、29电容报告、20曲线捕获与循环标签共同留出。

## 实施与核验落点

文献v25前向绑定两条旧双电极电容的窗口，原SQL行、原空值与v24接口历史库不改。循环v0.28是新建端点增量，逐字段标记insert_new_endpoint_field；源XML、原图、父库和原值/冻结链有SHA。自身最终活化碳BET2721，不借MHPC-700前体524；XPS O10.66为原子百分比，N未报不填零，t-plot微孔单独注明。

只读验证入口分别为tools/verify_wheat_figures_v25.py verify和tools/verify_wheat_cycle_v028.py verify。历史API复现显式固定路径/SHA，不通过旧模块默认指针碰当前数据。资料、材料特征、模型矩阵就绪与实际误差分别报告；本批不声称来源已经充分或整篇文献全部数字化。

## 页面构建与数据核验分开

本批数据库和页面源快照已完成，但Data构建插件的1.1.0-exp-baseline目录当前为空，data-app.mjs不存在。已核对目录与插件检索，未找到该构建器；项目保存的234个受保护运行时文件校验仍通过。未安装其它软件、改共享运行时或绕过项目AGENTS的构建保护。新页面源标为paused，旧dist保持最后验证的v24/v027；不能把数据库核验通过或src/data.json已生成说成网页已刷新。当前dashboard_visual_verification.json明确记录未完成本批渲染/交互核验，旧证据由Git提交efc538a99695132506df49303e363ed04d738b37追溯。构建器恢复后再构建同一页面并测新筛选、导出与桌面/手机布局；已有文献提取可继续，不因此把整个科学目标标阻断。

File: docs/knowledge/冲突裁决与来源充分性_20261022.md
# 冲突裁决与来源充分性

2026-10-22。本项目生物质衍生多孔碳、报告工况保持率用途的审查经验。属于项目决策和原文判读，不能泛化为所有实验数据的统一准入标准。

## 作者表格与共同方法可以提供逐样品证据

AHPC原文[DOI 10.3390/molecules31132329](https://doi.org/10.3390/molecules31132329)，本地OA001/main.xml；读过电化学方法、Table7自身行、Fig4图注、结果/验证说明，核对出版社版本索引。Table7明确区分倍率保持率、10000圈循环保持率与CE；共同方法指定10 A/g、6 M KOH、Ag/AgCl、−1～0 V。四个非优化样品均有自己的表格数值。

原审查额外要求每个样品有单独归一化曲线，超出了既定报告工况用途。现接受自身循环保持率表格语义和共同协议，保留未知精确参照下标与归一化电容值；不宣称有逐圈仪器数据，不借优化样品曲线。若表格目标含混、没有样品自身行、共同方法不能绑定或另有分母定义矛盾，此处理不适用。规则不是为凑数量放行其它真实冲突。

验证：只增加四条同篇样品；旧字段和标签不动，五样品同一来源组，旧冻结有前后历史，缺基线/错误类型/未明确准入的输入继续被拒绝。

## 冲突必须保留竞争主张，说明优先解释的边界

C-4[DOI 10.1007/s13399-025-06799-9](https://doi.org/10.1007/s13399-025-06799-9)，本地B_R018/main.pdf。读过p11详细段和Fig8b及p13结论。左轴蓝线初末与138.5/36.45 F/g相符，右轴红线为CE。26.32%是可复算的派生候选，不是作者直接报告值；40%仍保存，BET未报/未定位不能插补，因此整条未入模。原文中间100/约1000圈不符也保留，不能因终点可推导便声称论文所有数字已更正。

LCC/LCNC[原文与附件](https://www.sciencedirect.com/science/article/pii/S0926669026010137)，本地ADD_059.pdf及本轮mmc1.docx。读过方法、孔结构/Raman、Fig8d/Fig10d、Table8、结论及SI全文/唯一孔结构表。p5已明示共同电化学条件，之前漏提，应补回，不能归因于用户没提供资料。SI介孔表面积不是t-plot外表面积；1–2 mg、约1 cm²只作范围，不变成单个实测负载。

LCNC图注和段首支持LCNC-1，但末句写LCNC-3；保存优先样品解释而不静默改材料键或移借BET。78.1%与最后图点约80%仍有差异，不能挑选近末点充作5000圈。LCC的88/89%也未伪造成唯一精确值。图形近似、舍入差异、标签身份和原始实验真值必须区分。

DSAC[DOI 10.1038/s41598-026-63280-x](https://doi.org/10.1038/s41598-026-63280-x)，读p3转换、p6/p9图。硬件Hg/HgO和换算RHE可以同时记录；作者给的+0.924 V不是授权猜循环程序。CV的−0.8～0 V不能自动传给GCD，图单位矛盾仍保留。

## 来源不足与提取不足是两个可同时存在的问题

以[本轮覆盖统计](../../冲突复核与来源充分性_20261022/source_coverage.json)为准：42条/30来源主集，低于91%共8条/6来源，低于85%仅3条/2来源，5万圈仅2来源；18项可选字段覆盖27.25%。单篇多样品不能增加独立来源数，等权后每篇1/30。

已结构化活化温度仅3来源、负载4来源，不足既可能是原文缺报，也可能是未完成字段审查。没有逐篇核方法前不能声称文献不存在这些数据。先提高已有文献转化率，再按低保持率、长循环、稀疏工况补独立来源；下载文件总数不是充分性判据。

报告“探索性输入就绪”和“可靠泛化已证明”须分开。本轮零拟合，旧误差来自v0.10，不能用新条数宣称误差下降。下一轮实验应预先固定计划，以来源分组学习曲线、独立留出和误差不确定性判断是否继续补数据，不给没有验证依据的统一论文数量阈值。

File: docs/knowledge/出版社附件与版本口径补正_20261024.md
# 出版社附件、元素测量与版本口径补正

2026-10-24；本项目v0.16证据审查经验。事实来自实际取得的主文/SI/原图；“采用哪个字段”是本项目选择，不是所有研究的统一规范。

## 获取失败和全文身份

Fe-SN6C@900的旧Springer附件地址失败，本轮从[正式文章](https://link.springer.com/article/10.1186/s42825-023-00122-w)当前列出的`media.springernature.com`链接取得有效DOCX。文件名、主文DOI、SI题名/作者和样品表共同核对，不能凭HTTP200判论文身份。附件保存在[本轮原件](../../补证与测量口径复核_v016_20261024/retrieved/Fe_SN6C_SI.docx)。旧失败是访问记录，不是“没有SI”的科学事实。

LWCA的[正式页](https://link.springer.com/article/10.1007/s00226-023-01515-0)公开预览图可以核读；其PDF链接本次仍返回HTML，未保存成假PDF。方法15的[官方API](https://api.elsevier.com/content/article/pii/S1387181121004030?httpAccept=text/xml)仅题录、没有正文，不能据此补参比。公开图、页面、题录与全文分开计数，访问限制未绕过。检索结果和页面没有发现附件/勘误，最多说明所查范围未定位，不能证明不存在。

## 最终含Fe不等于已知Fe化学态

Fe-SN6C SI FigS7(a)明确是最终Fe-SN6C@900的SEM-EDX：Fe2.27wt%、0.53at%；FigS7(b)是另一种Fe-SC@900，不能拿其Fe0.00填给前者。此前“Fe是否最终残留”已取得新证据，剩余问题缩为最终化学态与现行材料用途范围。

EDS只能支持这里的元素检出与其测量结果，不能直接指定金属Fe、氧化物、孤立配位位点，也不能以XRD没有独立Fe峰证明Fe已清除。本轮没有凭检出Fe直接改成范围外，更没有凭论文称S/N碳就改成无Fe碳；范围冻结继续保留。

TableS1的bulkN8.47wt%与FigS7(a)EDS N5.24wt%/4.87at%分列，不能当作同方法冲突或拿EDS补XPS。TableS3的N1s相对组分35.34/23.67/31.80/9.19%合计100%，不是材料总N含量。新自定义字段未自动加入预测白名单。

## 单位矛盾要选择明确证据，不能新设不必要门槛

LWCA预印本p7 Table1面积表头是cm²/g，p8正文明确写K/H自身BET1780、1996m²/g。选择后者为有版本限定的`BET_m2_g`；表格精确值1780.145、1996.116及冲突单位另留。没有按物理直觉给表格改单位，也没有乘除10000；精确表格的单位仍未核定。若只有矛盾表头、没有作者明确正文单位，不能沿用此选择。

预印本方法、实际循环图的电位/参比绑定可以作为该版本的候选字段，保留`protocol_document_version_v16`，同时保留正式协议未核验的用途冻结。不能把出版页确认DOI等同于已证实所有方法与预印本相同，也不能因正式方法缺件而把已读到的明确预印本数值永久不提取。

## 图文小差异同样留可追溯记录

H-LWCA预印本正文81.3%，预印本及正式Fig6(f)标81.37%。该差异只有0.07个百分点，但尚无正式正文/作者原始记录解释，不擅称四舍五入、不按“新值优先”改标签；两者保留，原值继续冻结。K-LWCA3原本命名正确，无需纠错。正式网上发表2023-12-02，卷期2024；不把网页迁移时间或卷期年份误当新的独立来源。

## 处理与验证

本轮补57字段，其中40数值、17项版本/测量/竞争信息，均属于3条冻结候选；已有主集覆盖320/756不变。数据库保留277观察、39待证、旧核心/标签/成员、来源组和冻结历史。新增SI原生表格与读图数字以不同`reading_kind`检索，命中无训练资格。所有继承字段、原件SHA、旧模型载荷、SQLite/FK和折内防泄漏均核验；没有拟合、没有精度改善证据。

本条补充并细化v0.12/v0.15关于Fe附件失败和LWCA版本待核的历史描述；不改写旧交付。当前有效状态以v0.16报告及manifest为准。知识和原件随本项目Git/LFS正常同步，不能只保留聊天结论。

File: docs/knowledge/制备阶段与参数提取_20261022.md
# 制备阶段与参数提取经验

2026-10-22。依据[本轮30来源审查](../../主集参数精提取_20261022/README.md)及逐样品定位。用于本项目生物质衍生多孔碳的参数整理；不替代作者原始实验记录或独立专家审查。

## 不把样品名、第一段温度或仪器程序当合成参数

KAC-5原文实验章节在PDF p8：800°C/2 h为前一碳化步骤，600°C/2 h为后续KOH活化，两步5°C/min。SS-300的300°C为预碳化，最终KNO3活化600°C。只按样品后缀或引言最高温度填参会反向标注材料制备条件。

预碳化、独立碳化、活化、前处理、水热与后处理分别建字段。NCHU20的200°C/20 min/10°C·min⁻¹仅是前处理，不改称水热；后续700°C/90 min活化的升温速率仍未知。AHPC500°C预碳化速率5°C/min也未自动移给活化。

TGA最大温度/升温程序、BET脱气、干燥和电极烘烤不当成合成参数。OAC623的673 K和623 K分别按步骤换算，保留名义单位和换算意义，不声称增加精度。微波900 W是功率；EUAC1-60的60 min是作用时间，不是已知温度下的等温保温时间。

## 对照样品与同材料传播

QSC对照只经历前一碳化；QSC-2/3/4才有800°C活化。AC-850是无KOH对照，不能套AHPC的活化参数。AO-PC、稻草AC、CA-AA、SC-0.03的独立碳化明确单列；未声明独立活化步骤的字段保留未知/适用性信息，不用0代表温度。

相同材料键的制备参数可用于同材料的不同测试；测试负载、几何、器件配对不能随材料传播。本轮42条主集审查补及6条同材料其它观察，但所有用途成员和冻结保持。模型中仍按来源分组，不把这些条数视为新增独立实验。

## 负载必须闭合量纲与测试归属

作者明确面密度或给出活性物质质量和实际涂布面积，可记录名义mg/cm²并注明依据；不能把收藏基底尺寸、整张泡沫镍尺寸或未知有效面积强作涂布面积。2–3 mg与2–3 mg/cm²不同，范围不取中点当实测值。OAC623的24.8±3 mg仅是电极活性质量，面密度未知。

ALPC的ORR墨水、超级电容器3E电极和器件总负载是不同对象；本轮只把3E自身1.2 mg/明确1 cm²作为其名义负载。SS-300器件2–3 mg和SSC2-0.6器件体积密度没有传给3E。CSKOH墨水库存18 mg不等于实际沉积质量。WET-1/DRY-1明确约10 mg/cm²属于可保留的高名义值，不因罕见而裁剪。

## 先查本地附件文件，再判定缺件

AO-PC SI已在OA059目录，旧`identity_sources`关联缺失使按DOI检索漏掉附件。仅查身份表不足以证明附件不存在：应同时检查原文XML媒体文件名、同目录文件与SHA。此次下载发现同SHA后复用原件，删除本轮重复副本374902字节；在新层补回DOI查询关联，不改封版索引。

SI题名作者与原文吻合不代表其中必有期望参数：AO-PC仍未报沉积质量。RSC单个候选下载链接404和主文403也不等于SI不存在；记录实际访问对象与状态，避免猜测。

## 比较提取率要固定分母

固定42条、原18项可选字段，非空206→299/756（27.25%→39.55%）；额外17项阶段/电极数值候选另算，不能改变分母后继续对照。324项补录包括步骤及口径元数据，不能全称为新增模型数值。

新增特征仍稀疏，应在下一轮预先固定的来源评估方案中选择，不因补入数据就预判模型误差会下降。本轮零拟合；旧核心矩阵、所有标签/准入/权重/冻结和旧非空值均核验保持，完整前后台账与直接字段证据随项目Git同步。

File: docs/knowledge/前作复用与自身图表身份裁决_20261026.md
# 前作复用、样品标签裁决与协议算术核查

依据文献第十一批原文/原图/15页SI及封版核验；仅适用于声明材料与测试，不把个例变成全局门槛。

青豌豆皮[原文](https://doi.org/10.1039/D5RA01262G)正文p19把GP/NGP的GCD值对调；自身Table4、结论p23和Fig6c/d共同支持GP208.78/NGP230.22 F/g@1A/g。选具体自身证据并保存对调原值，不按性能高低或“掺杂应更好”猜值，不称作者勘误。Fig8c图例NS-APSB与正文/图注NSGP不同，保留限定。EDX at%、EDX wt%、XPS at%是三个通道；图印0仅是作者取整报告，不等于ND或真实元素绝对为0。

Tondolo[原文](https://doi.org/10.1039/D6RA02137A)在方法、XPS与3E结果明确复用[前作](https://doi.org/10.1016/j.jece.2025.120693)。DOI不同不保证实验独立。用显式source_relations及isolation_group归入同一家族，所有材料、协议、循环、比电容和响应一起留出；没有原文复用依据时不按题名类似合并。归一化DOI前缀/裸DOI，但文档身份保持原类型。当前模型主集没有新家族碰撞，历史模型及权重未改。

同一Tondolo论文方法/反应图支持尿素，比较表自身行写thiourea，原值分别保存；不因此给最终S填0。其物种在sedge/tree/herb之间表述不一，当前只保留“Tondolo果皮”作者名称及争议，不猜植物分类。Fig8c最后柱34.5 F/g在5A/g，不能因另一子图范围到10就填10。

吸附拟合容量必须与声明协议核对。20/40/60mg/L、50mL、10mg的可用染料质量分别只支持100/200/300mg/g，而该文两模型Qe均更高。quantity_audits只证明拟合或协议存在不一致，不能猜“改单位/改投料”来使之相容。Freundlich表与正文数值也竞争。拟合系数/吸附、EIS及能量功率是独立响应，不当循环预实验材料特征。作者将CE>100归因为活化也只是作者解释，不能自动视为本项目已证机制。

水葫芦[原文](https://doi.org/10.3390/ma17133233)的实际循环WHAC100插图为−0.3～+0.3V，与新鲜测试窗口不同。图/正文/图注未给实际循环A/g时保持null，不借1A/g倍率值；该插图不自动补全其它三个样品。99.45/99.40异文保留。其Ca/Si/Al/Mg等天然残留明确报告，不设零或假设纯碳。

红茶[原文](https://doi.org/10.3390/ma14216592)实际Fig9c明印98.8%，具体循环条件和自身BET已绑定旧2021端点；以后只可审独立跨年份视图，不放进原2023—2026队列。200℃水热、600/700℃空气中活化分阶段，不能默认氮气；原文未逐样品说明的0.32%Ca组成不向六个样品传播。

工程恢复：数字千位细空格经原生XML解析成普通空格，应只接受明确三位分组，如86 183.7；不泛化删除所有异常空格或逗号。失败原子构建只有在确认全部父版行一致且新表为空后才可恢复，写恢复记录；不能因异常删除科学原件或重跑旧迁移。本批1967项核验、新家族跨任务隔离与历史原输入复验通过，无新拟合，原38待证保持。

File: docs/knowledge/前驱体分层与循环电流漏读补正_20261027.md
# 前驱体分层、原印±量与循环电流漏读补正

来源为文献v19的三个原始研究及原文SHA/表格单元索引，见本批README和curation_spec。不是通用科学结论的无来源推断。

木质素研究同时有原料NMR、GPC、CHNS、900℃TGA收率、纺丝液黏度、最终1000℃碳的孔结构/电导/XPS。须登记材料阶段和明确父子关系；原料含氧与黏度可作为有证据的独立前驱体特征，但不自动填入最终碳XPS/物性列。PEO占干投料比例不能代替碳化后的质量比例。N2与CO2的NLDFT、强度ID/IG与面积AD/AG、堆积与骨架密度保持不同字段。

百分比基准读实际坐标轴：木质素SI图S3b明确Weight(%)，蛋米XPS没有明确基准，烟草实际图5标Atomic%。不能因为方法叫XPS就全部当at%。小于检出上限不等于0。原印±量保存原值和不确定性类型，作者未定义时不擅称SD/SE/置信区间。原印“0 085”“0 143”保留为空及歧义注记，不能用相邻密度比猜小数点。

旧candidate:TE009审查曾称循环电流未定位；同一既有XML的正文P11实际明确YPAC-1以10A/g恒流循环。此次完整段落复读发现漏提，必须保留旧审查、原值、原SHA及更正原因，按原端点补正，不制造新论文或新端点。不要把“以前审查过”当作原文没有信息的证明；后续对未定位项使用完整段落和前后句再次核读。

烟草正文82%与摘要85.2%/288F/g的倍率口径竞争，不能因为较好成绩选值。第5次CV/GCD图值是新鲜表征协议，不能据此声称长循环以第5圈作分母。2E四倍Cs、两倍Cs与器件Cd、面积/体积电容分用途。12mol/kg水包盐浓度不可替换为mol/L。

本批5273项核验和固定历史的来源隔离检查；不承诺模型精度改善，不用工程通过取消科学争议。

循环v0.26完成该既有端点准入，普通3E45/33、原39中2解决37待证。1602项核验，所有其它端点、2E矩阵、15历史冻结及苏铁绒屏蔽保留。仅报告工况用途，不声称物理应力统一。历史工程清单集合顺序不影响科学条件；只读配套将检查名排序比较并钉住历史目标快照，当前计数单独核验，原封版不改。

File: docs/knowledge/原图印字补正与测量质量_20261024.md
# 原图印字、文本下限与原始测量质量

2026-10-24。本项目证据见[CMC补正报告](../../持续补正_v017_20261024/release_report.md)及[原图定位](../../持续补正_v017_20261024/CMC_Fig4i_provenance.json)。仅适用于已逐测试核对的本项目材料与文献报告工况，不设通用放行规则。

CMC正式论文10.1039/d6nj00244g的p5 Fig4(i)作者直接标注96.7%，终点15000圈；p2与p6还有点值表述。旧审查只抓到over96.7%而漏核印字，把可用圆整点值作为纯下限拦住。本轮据新增的直接证据更正gt→eq，保持原值和旧冻结链。不能由此泛化成所有over均可改eq；没有明确点值时仍保持下限。

图中电容保持率与CE共轴时，绑定样品、颜色、左右轴、终点、图注与自身GCD插图；这里红色CMC保持率96.7，不是CE。印字转录与无印字的像素读图分别标识，后者须另有轴校准和误差界限，不把两种证据混成作者精确数字。

摘要10000圈后的下限与图中15000圈点值分别保存，不强称作者笔误，也不把摘要下限伪造为精确10000圈观察。同篇不同位置仍算同一来源。旧审查字段留历史，但当前接口应返回当前准入和缺口，防止CMC已获准却仍显示旧缺失BET/窗口的矛盾状态。

材料范围按最终被测试材料核定：CMC使用Co催化后酸洗，正式正文明确ICP-MS残余Co<0.05wt%。记录界限与实际证据版本，不能写成Co=0，也不能声称读到了未取得的SI；中间Co/CoO不自动代表最终金属复合物。此处没有引入统一含量阈值，不能据此替Fe-SN的未决化学态放行。

DSAC公开原始吸附报告可核实负C，13个给定吸附点的78个连续区间未同时满足所核查的BET条件。方法依据来自RSC作者文章[10.1039/D1TA08021K](https://pubs.rsc.org/en/content/articlehtml/2022/ta/d1ta08021k)列出的四项条件；课程汇编未读到对应条文，不冒称IUPAC原文独立核证。该诊断是质量注记；保留作者面积，不挑新范围求放行，不推测未提供低压数据。已知负C疑点与未报告C常数的正常资料不同，不新增一律必须有C的门槛。

核验经验：新增只读层调用父层holds时，父方法可能动态调用子层by_endpoint，从而把新成员投影进旧冻结历史。必须在读取父历史时隔离当前投影，并比较旧holds完整相等；仅保留父SQLite字节不变不足以保证API历史语义不变。本次发现并修正这一调用问题，最终核验包含该回归。

封版复核另发现检查名称遍历集合导致跨进程顺序变化；保留原封版脚本/报告，使用tools/verify_original_label_release_v017.py逐项执行检查，再以完整名称多重集合比较顺序字段，其余精确比较并核对49项SHA。不能用集合去重掩盖检查缺项或重复项，也不能因此忽略科学值差异。

后续公开位置追踪实际为23个待证DOI加FWCA所引方法1个，共24次OpenAlex查询；AC700的正式版位置元数据已有独立记录，未重复请求。索引将ResearchSquare标作acceptedVersion不能证明已经同行评审，也不能替代正式版本方法核对。Fe-SN机构稿的后13页经文本和渲染比对与已有正文相同，只有机构封面新增；HTWB latest仍为v1且SHA相同。副本、机构题录和旧版latest链接均不计新样本或新科学证据。

作者机构仓储页的Python证书链错误可用现有Windows curl/Schannel的默认证书验证读取，不需要关闭TLS或改全局证书。成功取到K/F-PSAC机构页只证明其题录可读，该页无正文/SI下载，不因此核定最终化学态。具体新位置核对见持续补正目录followup_summary.md和38条/24来源资料清单，真实未决问题继续冻结。

File: docs/knowledge/原图编号定位与遮挡标记防误提取_20261027.md
# 图号、图例与重叠标记的证据检查

依据文献v18淀粉、稻壳和混合碳三来源，具体SHA、源图、刻度和单点位置见该批curation_spec及核验记录。

1. 图号必须用XML原文`label`和`graphic href`交叉绑定，不能用`.findall(fig)`的排列序号。淀粉论文10.3390/molecules29112532把Scheme1排在Figure1之前；v17四份转录引用因此偏移。v18保留旧库，增量更正13事实、16响应和XPS注记的来源，数值不变；当前来源视图和API保留更正前后路径/SHA。
2. 同色图例不是数据。实际Fig5h的青色图例横线位于y239，和第一段数据接近。1A/g原标记在y245—249附近，必须按原像素限定ROI排除图例，而不能把选错图例造成的正文锚点失配解释成实验误差，或扩大误差以通过检查。原图网格和ROI理由留证。
3. 重叠曲线不能相互代填。126捕获中8个无法可靠定位自身标记，数值和数值界限为空；2个可由自身重复面板的可读表达补回，6个标称条件仍空。未读到的点不是0，不将手工定位猜值作为区间，也不拿另一材料的重叠红线当黑线读数。
4. 坐标网格与电流标签核对。淀粉点含1.5A/g，稻壳含7A/g；不能预设常见均匀序列2或8。标称坐标及±2像素读图范围单列，纵向±4像素不是实验SD/CI。连线只用于显示，不能生成训练点。
5. 复述表达与物理重复分开。淀粉两个系列各在两个面板出现，保留全部原图表达；选择可读且界限不冲突、纵向分辨率更高的表达，不按数值高低择值。三个作者锚点保留原ID，不被近似图值覆盖。标称报告组不证明物理重复身份，同DOI所有任务仍一起留出。
6. 循环图轴角色解决后仍要单独审配置。混合碳ABPC4约100保持率/95.08CE有实际轴及正文支持，但图注3E与正文/结论2E语境未消除。没有循环本地GCD就不能用另一个已知3E倍率窗口替代配置判定；当前配置/窗口均未选，不准入。出版社现行内容核查未取得解答，亦不声称已证明不存在勘误。

适用边界：原报工况用途仍允许未知电流质量分母和精确基线下标，不能把这些已决规则重新加成门槛。这里冻结的是实际证据指向矛盾和不可辨认标记。缺可选BET与核心测试冲突分别处理；所有原值、旧库和历史检查保留，新增语义检查补齐之前的覆盖缺口。

File: docs/knowledge/原始数据包与正式版本追踪_20261024.md
# 原始测量数据、计数与正式版本追踪

本条为持续补正目标的在研经验，不是新数据库准入结论。实际原件、分析摘要与未决项见[当前工作目录](../../持续补正_v017_20261024/README.md)。

原文的数据可用性声明应逐项追踪。DSAC原文给出的旧preview地址虽排版有误，对应公开Mendeley数据集确实存在：[10.17632/f7m96z8dgm.1](https://data.mendeley.com/datasets/f7m96z8dgm/1)。不要只检索正文/SI后就认定没有原始测量资料。数据集页面、文件清单、文件SHA和ZIP成员关系共同保存，按需读成员，避免全量解压膨胀。

仪器程序与实测终点分开。DSAC的计划5000、论文2000和文件2256三个数各有含义。CRV第14列反复1/2，不能当循环计数；要同时核对递增列、电流正负和轨迹，并用文件头控制记录数。未标列名的推断仍需导出表格/制造商文档交叉核对，不能因解析代码跑通就宣称语义通过。

归一化起点未知不能猜第1圈。原始早期有时间截止，某固定电位段的时间比诊断并非作者最终保持率，不能替换论文83.3%或反推其参照圈。真实实验程序只能关闭其实际支持的条件缺口，不能自动证实所有标签。

DSAC BET原始报告的1374.73m²/g与C=−63.443并存。记录到数值出处不等于其测量分析质量通过；高相关系数也不能单独证明BET适用。[明确实施Rouquerol准则的原始研究](https://pubs.rsc.org/en/content/articlehtml/2022/ta/d1ta08021k)可检索原文段落列明C为正、区间和单层覆盖等条件。另查的IUPAC方法合集PDF前25页未定位相应段落，不作为本轮已核读的规则证据。这里先保存异常原值和范围，不能自行选择好看的拟合或补造未测低压数据；报告工况用途的处理还须依现行合同明确记录，不能无说明增加全局门槛。

APS原始报告标的是平均孔半径1.1460nm。半径、直径和4V/S派生口径不可混填；源数据中仪器默认/异常温度及日期不直接变实验条件或文献年份。

正式版可能改题名，不能只查原题名。AC700预印本Tocuweang等的研究现有正式DOI [10.1016/j.ultsonch.2026.108104](https://doi.org/10.1016/j.ultsonch.2026.108104)。作者、样品、关键摘要参数匹配可提供版本关联线索，但正式正文仍需逐值比对；不能把优化Au复合物的循环保持率给无Au对照，也不能将预印本和刊本算成独立来源。网上发表、索引和卷期日期分开。

API响应类型必须检查结构。出版社`full-text-retrieval-response`外壳也可能只有`coredata`；没有正文时就是题录。开放许可、是否已进PMC以及本次下载是否成功是三个不同问题。FULL401、正式页403或某附件404都不能证明没有正式文章/附件，也不授权绕过访问控制。

本条不改写旧知识或封版文件，不启动训练；待实际补正和核验后再更新数据库入口。持续目标仍active，39条未因新下载或Git提交而自动完成。

File: docs/knowledge/原文曲线与复合体系用途_20261026.md
# 原文曲线与复合体系用途

证据：[第八批](../../文献全量利用复核_20261026/批次08_洋葱壳与生物炭复合/README.md)，洋葱壳DOI10.1016/j.heliyon.2024.e32915与木生物炭/PAN DOI10.3390/gels10010082的自身原文/图/Word SI。字段定位、原SHA、原值、界限和合同随库保存。

1. 同论文既有材料数据可独立推进。Raman比值、90/100min时长或保持率限值冲突只冻结相关字段，不把其它BET、成分和12个工况一起丢弃。原强度的算术比另存，不能无证据改作者小数点/倒数。
2. 图纵轴C(F/g)不是保持率。洋葱壳<95%是限值而非精确95；绝对C(N)、新鲜倍率电容和循环初始参照分开，不为凑标签选择归一化起点。读图保留轴校准、图例排除、标记像素范围，局部标记半高度＋2px给出图像界限，不称SD/SEM/95%CI。来源精确报告可优先，近似不当精确重复标签。
3. Word的OOXML表也可能只是图像排版，不能把它计为科学表；EDAX数字可能在普通段落。核对段落/图像关系、原嵌入对象字节与SHA，没有整页渲染就不写页级核验。F/成分的测法、原子/质量%、作者Error、仪器K列分开，未报元素不填0。图中14+87=101按报告精度照录，不归一化。
4. PAN碳对照与有意生物炭/PAN复合分开，type-I前驱体5:1和type-II溶液2wt%不推最终质量分数。500℃生物炭原料、900℃PAN框架、800℃最终活化不是同一个温度特征；0.8mg三电极制样量不转借每个双电极。
5. Gels的2E Eq4用2IΔt/(m_singleΔV)，保留材料等效口径，电流分母不由公式猜。187/215 F/g来自不同电压程序，91%保持率与53.5%CE来自不同响应。复合循环1条经自身GCD/commonprogramme与作者初始参照规则独立审查，普通生物质主集保持；只有1 DOI不能证明泛化。
6. 验证历史版本时必须显式钉住历史输入。旧校验器的固定31/119计数描述其当时快照，不应永久锁死新全局指针；保留原条件/报告/CSV/哈希，历史988用原v5输入重现，当前v8再独立核对36候选来源及所有曲线/辅助用途整组隔离。不能跳过旧断言后谎称通过，也不能把正常新增计数当科学失败。

本批713项数据/输入检查与版本链通过，原38待证不抵扣，无新拟合。19来源仅声明范围；全部文献目标仍未完成，下一步继续身份/原文/SI与其余候选。

File: docs/knowledge/参比分用途_原料阶段_单位与异文证据单元_20261028.md
# 参比、阶段、单位与异文证据单元

适用范围为本项目的文献报告电容辅助任务和更严格的循环保持率任务，两者不能互相代替。原始研究中存在矛盾时，优先界定具体字段、材料和测试，不全篇删除，也不默认为最新或最高值正确。

本批四篇来源：[糠醛渣](https://doi.org/10.3390/polym15193976)、[食物气凝胶](https://doi.org/10.3390/nano15050387)、[柚皮](https://doi.org/10.3390/ma16134577)、[麦壳](https://doi.org/10.3390/nano12213804)。原文SHA、表/图/单元、完整原值及处理见文献v24的curation_spec与6041项核验。

报告3E GCD电容的辅助用途允许把可选参比保留未知/争议标志，同时保留明确的工作电极质量、作者A/g、3E配置及相对电压范围；这种资格不解决循环合同的参比与电压要求。柚皮calomel/HgHgO和食物气凝胶未知参比继续冻结原循环。糠醛渣的方法6 M与结果/图注1 M影响明确试验工况，四个电容仅供核查，不提供训练矩阵；材料表仍可充分提取。

XPS整体百分比未标原子/质量口径时，不根据常见做法假定at%；分峰包络内比例可单独保存。EDS明确wt%不能当XPS at%。原料干基CHNS及差减O不继承到最终碳；HK微孔体积、t-plot微孔体积和未明确方法的介孔体积分别标注。设备可用2 kW也不是实际微波功率。

对单位和角色异文，保留原印与明确的详细依据。食物气凝胶表的0.634 cm³/g不按正文误写m³/g乘一百万；22.35 Wh/kg与179.9 W/kg依详细结果和实际Ragone双轴分能量/功率，摘要误称另存。详细314.4与整数314处于作者整数报告的舍入范围，这属于精度对应，不是按性能择值。

名称不是处理条件：NSOC-800的方法原文报告873 K，599.85°C仅为明确单位换算；麦壳HPC后缀是预炭化温度，KOH活化都为800°C。按实际阶段和自己的样品取BET及收率，不抄前驱体或最佳样品。3E和2E数值相同也不能当同一次测试；麦壳2E Cs有4倍系数、分母为正负极总活性质量，不能直接当器件总质量电容。

数据库唯一键不能决定科学取舍。柚皮Raman正文1350/1590与原图1355/1595是两个来源单元，应按各自文档SHA与位置保存，不能因同表同字段唯一键而丢弃、平均或覆盖。402.6 eV氮峰的正文/图中归属也保留双方，不以数值相同就忽略化学角色差异。

HPC是通用简称，旧HPC_p15截图属于2024年另一篇文章，不能用于2022年麦壳论文。查找资产时先核标题、DOI、图号和SHA，不按材料简称匹配。引用方法XML若只含360字符元数据，不是已读完整方法；无访问证据不能声称某参比未被原论文报告。仍需完整原文和逐测试审查。

本批11条普通3E辅助、7条其它独立作者表达、4条核查记录和2个循环候选分别计数；没有增加正式循环准入或训练拟合，原37待证保持。所有同文材料、曲线、阶段和辅助目标一起留出。

File: docs/knowledge/同窗口形状与本地证据核查_20261030.md
# 同窗口形状表达与本地原文核查

## 已批准的合同

2026-10-30用户已选择“允许新增形状对照”。授权回执在保持率达标研究v3第七轮目录；原提案保留为历史。只用原10%/20%窗口实际点，增加前后半段斜率、二次曲率和峰值位置；每半段至少3点，不足则4项空，整条记录不删。原六项对照、来源整组留出、作者标签与保持率输出不变。两点稀疏提案仍待答复，不把一个问题的批准扩展到另一个。

## 访问受阻时的处理经验

用户明确允许替换无法访问的网站。正文身份已核实的本地PDF、实际嵌入图、SI与已有原文存档可以完成证据工作；公开缓存文本只能支持实际可见的文字/表格事实。缓存可解析不代表下载了完整PDF，也不代表图像可读。浏览器验证页不继续反复重试，不改变安全设置。

RPPAC原文10.1002/est2.70547以本地U019.pdf第4/12/13页确认协议和循环图。60个真实菱形点只是一条2E曲线，作者88%保持，原读图末端87.881%与固定界限相容；能量49%和功率141%另列。作者A/g经验口径可用，物理电流质量分母未知不从2I/m公式推断。实际循环下标未报告，继续未知。新3c研究库单独接入，正式主v7和旧候选不覆写。

HPCN的50000圈90.7%在预印本原文中属于对称2E；不能因为该文也表征3E就填到3E训练范围。倍率保持率与循环保持率、预印本图8d与正式版图7d分别记录。稻壳GAC的CV窗口不能无证据继承给循环GCD；MB后处理阶段与原GAC分开；缺实际曲线像素不造早期点。火龙果图文差异继续冻结。

## 对照结果与适用边界

第九轮冻结5360新拟合、3440旧控制拟合预测复用，16原配置分别比较六项/形状；3E数据完全一致，2E扩充后两视图同数据。3E20%形状主方案R².673489/MAE2.944475/RMSE4.169757pp，原六项同规则.761403/2.534397/3.564467。形状GPR局部改善但预定主方法未改善，0全面达标，所有结果都是已见开发来源。不能根据外层表现重命名主方法。

412536独立核验、465保护SHA，0失败/警告；核验保存/重算全部内层预测、折划分、训练内预处理和全部门槛。缺失形状行未删；2E10%全部形状字段因训练来源覆盖不足被省略，两种视图实质等价。可计算字段数与真正被训练编码器使用的字段数必须分开报告。

## 为什么新增曲率可能不可靠

曲率、半段斜率是固定圈数坐标下观测保持率的线性函数。已知逐点纵向读图界限b，表达a·y的盒界限半径为Σ|aᵢ|bᵢ；无需编造高斯噪声。峰的可选位置由其上界与全体下界比较得到。

0拟合诊断中，18条3E20%可算形状记录只有1条曲率符号在既定纵向界限内保持稳定，峰位置没有一条能唯一确定。这是形状精度的敏感性证据，尚不能证明模型误差只源于读图。没有传播横向/校准误差，逐点极端扰动也不保证物理可实现；不把其当统计置信区间或真实误差下限。后续应考虑训练内的正则化/缩放、低复杂度表达及实际清晰曲线证据，保留原困难来源。

## 防回退

不重跑已完成计划；不按外层分数删曲线或手调标签；不将真实>100%裁剪。新论文核查/特征回执/研究输入/实际拟合分开计；2E/3E、10%/20%分别验收。旧A与近优家族继续保留，目标保持active，独立外部验证缺口仍需实证解决。

File: docs/knowledge/同行汇编核验与含铜对照分层_20261028.md
# 同行汇编核验与含铜对照分层

适用范围：生物质衍生多孔碳文献数据准备。自身材料、二手汇编、方法性能与循环寿命分别存储；特征增加不直接等于循环端点准入。

鹅羽—松木论文（10.3390/molecules30010026）MainP13–20、三张主表、实际图3/5/7/8及本地SI表明：零Cu对照与含Cu/Cu₂O材料需逐样品审查。不能把整篇排除，也不能把含铜材料混入普通碳。阶段/反序别名依明确因素水平对应，原行不改写；CHN的O差值含未测无机组分，必须与XPS及直接O测量分开。8mg配料不是已知面负载。M325的581.74/587.14竞争不按多数或更高性能择值。

蜜瓜皮同行论文（10.1002/cplu.202500342）全66正文、实际图2/4/6/9和SI S1/S2：166行是41 DOI的二手汇编，不是166个自有或新合格实验。续页首行原生表格检测可遗漏，完整行号1–166和原PDF几何必须对账。89/164完全重复，32/33同记录特征却不同目标；保留双方，先补原始材料/工况识别，不机械平均或删除。所有引用行在训练来源留出时同时隔离被引论文与汇编者，未核实前不提供训练矩阵。

自身BET33和实测611均超出该同行汇编相应范围（SSA263–3977.3、C23.38–493），模型预测229/208不能当成功外部验证。实际目标图有Scaled，正文minmax与SI标准化表述存在歧义，MAE0.11359不能直接比较本项目保持率百分点。正文对MATLAB函数的命名与官方定义不一致：[fitcsvm是分类](https://www.mathworks.com/help/stats/fitcsvm.html)，[fitrsvm是回归](https://www.mathworks.com/help/stats/fitrsvm.html)（2026-10-28核查）。未获得作者代码，仅能登记文稿歧义，不能认定实际程序使用分类器或发生数据泄漏。

HDP的2024前作10.1002/asia.202400622已存在样品重叠待核关系。补得BET33不能自动解决原创性与逐测试配置；当前沿用冻结，两个DOI同家族隔离。真实电流分母未知沿用既定报告工况规则，不能另造一律否决门槛。

Mechanochemical综述10.3390/molecules30153125和Satoyama Personal Account10.1002/tcr.202600007的表格是原始论文检索线索，不能把Review DOI当成新的实验来源。后者XML标research-article，但摘要/正文明确Personal Account且数值表引用既有工作，需按实际内容分类。综述表头SSA印cm²/g而另表为m²/g，保留原印单位并回查原文，不静默改成已核实测值。

实施与核验：文献v23的curation_spec、147项特征、309条secondary_rows、逐单元提取回执、同源用途与掩码、5714项复核均可追溯。当前715原始候选和37固定待证继续处理；同行案例只提供质量检查经验，没有证明本项目误差主要由哪一个因素造成，也未授权重训。

File: docs/knowledge/含灰循环分用途与共同GCD程序补证_20261028.md
# 含灰循环分用途与共同GCD程序补证

依据：10.1039/d3ra00820g原XML完整P16、18～21、37、42～49、自身Table1/3及本地实际Fig8；SHA和位置见循环v0.27 source_review/evidence_v27。现行第四轮prediction_input_contract的material范围已包含“biomass carbon main; residue-inclusive sensitivity separately declared”，没有将残留敏感性限定为旧R112的Si一种成分。本轮沿用该已声明用途，不把灰分/铝杂质删去后放进普通主集。

PAC、SAC、LAC三条原端点补齐原样品BET2813/3565/2981 m²/g及适用GCD程序。Table3直接给出88.31/93.10/93.53%保持率、10000圈、3 A/g；MainP21给两相同AC电极和水系工况，P19/P43把Table3/Fig8绑定到8:1:1压片电极。含SiO₂/GO的分散配方属于未取得SI，不能套用。TGA空气燃尽作者碳代理和灰分、P37作者报告Al(OH)₃杂质保留；原样品BET不替换为去灰折算值，不编造具体Al质量分数。

Fig8b实测GCD0～1 V与水系同电池程序对应；这项证据属于适用共同GCD程序，不是Fig8e单独显示了循环电压。Table3自身保持率和Fig8e初始至末值提供作者保持率参照，精确参照圈号继续未知，不猜第1圈，不借1 A/g新鲜速率电容当3 A/g循环分母。作者报告3 A/g保留，物理质量分母未知不单独否定经验用途，也不能据此写canonical_current或统一除二。

三条只进入reported_2e_residue及嵌套reported_2e_approx。残留用途36行/27家族，含旧近似38/29，两视图不相加；普通2E仍31/25，跨年份普通2E仍33/27。所有观察仍286/185原始来源组。三材料同一DOI，各来源权重1/3；同文原料/预炭化/另批氢存储、其它电容、候选及所有辅助任务必须一起留出。准入不表示一篇论文可提供三个独立来源验证。

固定持续补正范围仍39中2解决37待证/23来源；此三条不在固定39及历史41审查视图内，不能抵扣37。旧审查缺BET/电压的原值与原结论保留，changes_v27/evidence_v27追加前后值及定位；不把新准入标记倒写为v11/v13等历史许可。严格物理电流视图不含这三条，未报告温度/基线下标/成分百分比不填0。

1904项核验覆盖原表和SHA、其余283条观察、所有旧矩阵/标签元数据、来源权重、8个队列、37/41审查、苏铁绒4掩码及完整历史链。反例核验确认缺BET、缺基线参照、无用途成员资格、非法窗口与误放普通主集会被拒绝。无新拟合。历史核验显式钉住v0.26 API，避免当前指针晋升后误用新状态检验旧封版。

公开原文：[RSC原文](https://doi.org/10.1039/d3ra00820g)。本地原文与实际Fig8保留；未取得SI及其余主图不宣称已核读。

File: docs/knowledge/图文角色冲突与残留组分分用途_20261026.md
更正说明（2026-10-31）：本文件下方关于MK9（芒果核，10.1039/d5ra02129d）79.3%保持率、65%库仑效率，以及由绿线推断保持率迟发衰退的旧判断已撤回。原图和正文支持保持率65%、库仑效率79.3%。旧文字保留审查历史，当前判断与训练应遵循[语义更正回执](MK9双轴指标语义更正与技术核验边界_20261031.md)，不得从历史错误重新生成训练输入。其他来源的同数字结论不因本次更正改变。

# 图文角色、成分口径与分用途提取

本条来自第十三批四来源的指定范围核读，原件、原图和逐字段出处均在[批次目录](../../文献全量利用复核_20261026/批次13_芒果核皮革糠醛渣与界面参考/README.md)。适用于文献报告工况用途，不是作者勘误，也不是全来源完成声明。

| 来源 | 已有证据与处理 | 适用边界 |
|---|---|---|
| 芒果核，10.1039/d5ra02129d | Fig10a 双纵轴：右轴保持率 79.3%、左轴 CE 65%；正文错误角色保存为异文。Fig4h EDS 是 MK10。自身详细 BET 1348.5 与摘要 1348.9 分存，工作值依据自身表/正文一致性选择 | 不能因同为百分比混淆 CE/保持率；不能把最优样品默认当所有表征对象。未报 EDS 质量/原子基准仍未知 |
| 废皮革，10.1039/d6ra04144b | 自身循环原图 99.2%，图注及方法/结果 10 A/g；比较行 99%@1 A/g 保留。详细 BET 531.71/2214.50 对应表取整 532/2215。括号外 EDS/内 XPS 分开 | 明确的图注/方法优先绑定当前测试，非最后写入优先。99 与 99.2 可视为取整相容，但 1/10 电流是实质争议。XPS 未明示 at/wt 不进入原子百分比通道 |
| 糠醛渣，10.3390/polym16233421 | 最终样品 XRD 的 ZnS、SiO₂证据保留；PC900-1 ICP-OES Zn 1.19 wt%，结论 S 19.26 wt% 方法未指定。图5/正文接触角标签对调，标准值冻结；倍率保持率与循环分开 | 不能由 HCl 清洗推断无残留，不能从 Zn 推 ZnS 量或将原料 ad/daf 元素当最终成分。冲突不得按预期物性择值 |
| 商业界面参考，10.1039/d6ra08120g | 9 个配方保留，24 电容报告/21 标称条件。原料来源未报；三样品 BET 不外推给另外六配方。接触角 0/3/6 s 分字段，未检出 B/F 留空并保留未知限值 | 商品名/供应商不能证明生物质或煤来源。表面离子液体不是电解液；PVDF 溶液的 8:1:1 不是干粉配比。作者 2E 声称与参比轴有争议时器件窗口留空 |

执行经验：先读实际图像，再核轴、图例、样品和图注；OCR/正文只作候选。重复表述继续存为报告，但只选一条明确用途输入；独立实验数未报告时不填一个看似确定的值。标准特征可使用逐字段、保留异文的明确工作决策；没有决定依据的冲突维持空值，不必因此否定该记录所有其它合法用途。

Synthesis 的炭化、预碳化、活化、洗涤、电极制备必须分阶段。芒果核时长未报保持空；皮革重复 400℃活化措辞不自动增加时长；糠醛渣 SI 电极配方有独立附件定位；商业参考溶液浓度不能推出活性质量。

训练预检把材料、制备、响应、CV/GCD、倍率曲线、循环和引用复用家族一起隔离。172 行旧四用途仅 17 DOI，糠醛渣额外四行仅一 DOI；来源平衡权重不能增加独立来源。当前只完成输入预检，没有新模型拟合。原固定 38 条待证及旧冲突冻结继续保持。

旧循环库部分 source_group 为裸 DOI，文献层使用 `doi:` 前缀；先用 `isolation_group()` 规范到家族再比较。v13 的 `is_quarantined_source(raw_group, heldout)` 专门处理这两种拼写及已知前作家族，不能直接把原始字符串是否相等当作论文是否同源。原始来源键继续保存，既有矩阵的家族规范化规则不变。

验证入口：`tools/verify_source_series_v13.py verify`、`tools/verify_source_chain_v13.py`。原始来源路径和 SHA、完整转录单元、比例算术与未决清单均可在批次文件检索。


## 后续循环v0.25准入

芒果核与皮革两候选经原图、实际GCD、方法/结果、同材料BET和旧库DOI/原料别名复查，已增量进入各自普通及跨年份用途；2E/3E分开。Mango79.3%为右轴保持率，65%为左轴CE；器件约5mg不是三电极2.61mg。皮革99.2%@10A/g采用原图/图注/方法，99%@1A/g比较行保留。皮革XPS基准依旧未报，标准原子/质量通道空；不能因循环准入把未知成分改成确定成分。

新测试的当前审批版本是v0.25。旧3E验证器读取admission_profiles_v13兼容字段时，只在内存中投影当前批准成员，并继续执行旧年份/核心条件/标签守卫；不在数据库写入历史审核字段，不冒称v0.13已经审过。数据库前后哈希一致的修复记录和无效输入拒绝检查均保存。以后版本接入要先检查旧验证器调用链，不以放宽原守卫处理字段版本差异。

当前循环44/32普通3E、31/25普通2E；跨年份48/35、33/27。7001载荷隔离包含重复用途视图，不代表7001独立样本。原38待证、15历史冻结、苏铁绒N/O屏蔽与其它未决均保持，仍无新拟合。[v0.25证据与调用](../../循环稳定性数据库_v0.25_芒果核皮革循环准入_20261026/README.md)。

File: docs/knowledge/外部候选早期遮蔽与来源去重_20261104.md
# 外部候选早期遮蔽与来源去重

第十四轮预留的三个 DOI 已逐项核对。盐地碱蓬论文取得公开 PDF，原文件保存在项目忽略目录，SHA256 和出版商公开文件地址见核验记录。两篇 Elsevier 论文的公开正文请求返回 403。OpenAlex 当次查询只列出版版本，未列开放仓储副本，继续等待可合法获取的全文。

盐地碱蓬论文报告了盘锦潮滩原料的制备过程。JPC-800-0.5 的 BET 为 1,536 m²/g，见表 3。第 13 图为三电极循环，第 14(e) 图为对称双电极纽扣电池循环。两者均在 6 M KOH 下报告 5 A/g、10,000 圈。三电极使用 Hg/HgO 参比。循环电位窗和电流归一化的质量分母保持待核。电容计算式所用质量不代替循环电流的质量基准。

遮蔽读图只保留前 20% 区域的对应颜色像素和临时标记中心。四像素边界是筛查容差。前 10%/20% 的临时中心数量分别是三电极 5/9 和双电极 7/8。部分边缘标记或重叠标记会漏检，所以仍需校对完整的输入特征。原文的终点区域和正文终值均未进入审查输出。

两张图来自同一篇论文。DOI 在 v7r1 和 3h 无精确命中，已搜项目文本也未发现同材料和明确样品别名。仍需核同实验和研究家族。当前仅为外部候选，外部验收来源、已锁定预测、已登记终值和新拟合均为 0。当前模型结果见第十四轮。

[本轮证据](../../保持率达标研究_v3_主线与近优组合_20261030/第十五轮_外部候选盲态核验_20261104/README.md)
