Repository: w749026903-coder/biomass-carbon-supercapacitor-ml

# 生物质碳超级电容器：循环稳定性与机器学习

第77轮已核对用户补交的两篇正文。绿茶 GKN8（BET 1,680 m²/g）1,000圈：冻结模型 96.08%，作者 99.4%，低估 3.32 个百分点；沿用早期末值约99.39%。样品核对时已读到间接线索，列额外诊断。水黄皮约93.01%来自5,000圈对称双电极器件，单列。严格独立已评分仍1篇，旧模型保留，持续目标仍暂停。 [本轮一页结果](保持率达标研究_v3_主线与近优组合_20261030/第七十七轮_两篇正文与绿茶高BET核查_20261118/两篇正文核查与预测.html)。下一步优先补同工况1,000圈独立来源，同时锁定模型与末值对照。


2026-11-18 第 76 轮后按用户条件暂停目标。莲茎碳补成 7 个前 20% 测点与一条开发输入，60 次固定拟合完成，0 失败／警告。同一旧 20 条的第 67 轮候选 MAE 1.873→1.908 pp，R² 0.8959→0.8940，保留原模型。当前保留 R² 距 0.95 约 0.0541，独立已评分 1 篇、独立 R² 不可估、正式验收 0。下一步先补原始曲线／数值表及受限访问正文，再共同决定接续。 [本轮结果与方向判断](保持率达标研究_v3_主线与近优组合_20261030/第七十六轮_莲茎补证与同批增量对照_20261118/README.md)。

File: docs/knowledge/外部单篇锁定与三电极衰减外推_20261104.md
# 外部单篇锁定与三电极衰减外推

当前目标继续active。第十六轮锁定盐地碱蓬论文早期输入及模型后揭示终点，完成1篇新论文的双/三电极分开单例检验。前10%/20%经圆弧复核为2E 9/10、3E 7/14点。16次拟合、0失败和警告，52项揭盲前核验，预测先推送4e7d5a4。2E主预测93.9409%、作者91.6%、绝对误差2.3409pp。3E主预测84.0628%、作者55%、绝对误差29.0628pp，8模型全高估，训练终点下限62.2%。作者值与图读/舍入分别记录，循环电位窗和电流质量口径仍待核。单篇仅作外推检验，正式独立验收0、R²不可估，本篇已揭盲。下一步补三电极大衰减的可追溯开发来源并另保留未见来源，继续RF/GPR/XGB、静态与A路线，不因本例追换赢家。当前数据v7r1/3h。

先冻结训练集、输入、候选和主模型排序，预测经远程SHA核对后再读终点。单篇两体系不能合并成两个独立论文来源。真值的舍入位数与图读盒分别记录。

[完整证据](../../保持率达标研究_v3_主线与近优组合_20261030/第十六轮_外部单篇预测锁定_20261104/README.md)

File: docs/knowledge/多来源全样阶段与方法冲突_20261027.md
# 全样提取中的阶段、测法与图文角色

本条依据文献v17五篇原文、原图及两套SI；原件定位、SHA和逐单元转录见本批curation_spec.json。以下工作选择不代表取得作者勘误，所有异文继续保留。

1. **同样品不同吸附气体不是两个材料。** DOI 10.1002/cssc.202200651的LUK4在N₂下3326 m²/g、1.783 cm³/g，在Ar下1955、1.121（SI S5/S6）。按吸附气体分字段，不凭面积高低择值。LMK1主表/S2为2934，S6为3037，不能靠多数票或最新写入认定；继续冻结标准BET。
2. **工艺温度、产物阶段与原料分开。** 同文挤出25—300℃不等于800℃碳化；球磨控制行的表中螺杆参数不是实际球磨条件。LUK4 polymer/crude的XPS不可复制到洗净最终碳；Ceff分母是木质素加氮源，不是含K₂CO₃的总配料。150℃/h可显式换为2.5℃/min并保留换算来源。
3. **比例必须保留分析尺度。** DOI 10.3390/polym15234478的Table1为体相EA wt%，Table2明确为XPS wt%，不是at%。H/C、O/C数值为质量百分比之比；不能因为名字常见就按原子比解释。DOI 10.3390/nano14161368的原料、预炭和活化成分各行独立，不能用最佳样或摘要范围补齐其它样品。
4. **单位疑点只冻结受影响字段。** DOI 10.1021/acsomega.2c07932的面积在表和正文反复印m³/g；当前未取得作者确认的m²/g。保存原数值/单位，不做体积到面积的数值换算，标准BET缺失。已绑定自身样品、GCD电流和配置的78.70 F/g可用于报告工况辅助任务，不能以可选BET缺失否定全部数据。三次实验/均值±SD的声明不等于获得数值SD，不展开为三条独立样本。
5. **先核循环方法，再绑定电流。** 稻壳97.2%/10000圈明确为200 mV/s CV（正文与Fig9d），.5 A/g只绑定新鲜GCD。CV标签不能转为GCD循环任务，也不能套用附近的电流。
6. **图轴角色比摘要简称更具体。** 混合生物质Fig8c左黑轴是保持率约100%，右红轴标95.08 CE，正文P25支持这一角色。摘要/结论的95.08保持率原说法保留，工作标签约100明确为近似；不是通过选高性能值化解冲突。同文273.41绑定1 A/g有Table3/P23/实际倍率图依据，结论30 A/g异文不进入用途输入。
7. **不从能量反算缺失窗口。** 纤维素2E公式虽能和能量数据作代数比较，但没有明确绑定的物理测试电压就仍为空。Cs=2IΔt/(mΔV)、四倍系数、有机/水系、单电极/器件口径分别建用途。TEABF₄/AN是有机盐溶液，不因作者写IL就当成纯离子液体。淀粉2E图的SCE轴和有符号KOH窗口继续待核，不能取绝对值消除争议。
8. **新论文利用与旧端点补正分别对账。** 纤维素AHC-CL-TU已在循环库准入，新增文献层转录只关联TE011；不可计第二次端点，也不能抵扣原38待证。全样材料、倍率、响应、SI与循环按同一DOI/前作家族整组隔离，避免辅助数据泄漏留出来源。

验证落点：v17逐单元检查、独立PDF行核对、旧库行不变、不同用途矩阵/空值/CSV，以及跨任务来源隔离。工程检查通过不表示所有原文已充分利用或新模型已改善；后者仍须完成全量提取并另行冻结验证计划。

File: docs/knowledge/多样品工况与辅助任务准入_20261025.md
# 多样品、工况和辅助任务的逐用途准入

2026-10-25；证据见[第三批](../../文献全量利用复核_20261025/批次03_多样品与工况/README.md)、source_protection.json、table_review_receipt.json和source_review_notes.json。只完成记录所声明的自身表/方法/数值范围，未宣称全部曲线数字化。

1. 材料数值不等于独立训练样本。本批354数值含孔结构、XPS组成/包络内比例/峰能、Raman和打印几何；22材料含商业对照、未活化碳及CNT复合块。比较表外引行不转成自身实验，原生全文检索完成也不等于充分利用完成。
2. 阶段必须有角色。MNS600℃18h碳化和800℃1h活化、Hurd500℃2h碳化和720℃1h活化分别存储；电极干燥/BET脱气不替代制备温度。紫玉米芯5–30%KOH基准未明，不推成碳/KOH质量比。MNS收率相对char，Hurd相对干原料，不当同一收率口径。
3. DOI10.1021/acsomega.5c06396的C-MNS介孔容报0.36cm³/g，与自身脚注Vmeso=Vtotal−Vmicro和0.176/0.140、20.5%、3.89相冲突。保留原值，不修成看似合理0.036；辅助特征屏蔽该孔容及耦合比例，独立BET等继续可用。
4. DOI10.1021/acsomega.5c10175的Raman明确IG/ID，不当ID/IG。原比值保留，倒数只在明示的派生列出现；XPS元素总原子比与C1s/O1s包络内比例分开。表题提Hurd-BC但表内没有其BET，不借其它样品。作者提Hurd-5但明确不呈现数据，不按趋势填数。
5. Hurd-4库仑效率61.1%是另一个同工况响应，不能当循环保持率，也不能作为预测前可用的材料特征。新鲜速率测试0.5A/g的38F/g与独立循环的初始28F/g分开；不替换基准或据22/28改作者取整78%。
6. DOI10.1021/acsomega.5c03461同一器件Ccp与作者Cs=4Ccp共享physical_test_group。23.30和93.20F/g不是独立两实验，更不能把换算Cs当实测三电极电容。当前1A/g自身表能核定；方法/结果电流范围不一致仍保留，不猜未表列曲线端点。
7. DOI10.1002/advs.202206320是CNF/MWCNT复合碳。前驱体CNF:MWCNT3:7与MWCNT:urea1:5属不同基准，不据70%推最终CNT含量。四层数几何分别存，通用表征块BET/XPS不自动移给各厚度；面积电流不猜算质量电流。全库保留复合体系，当前纯生物质碳水系质量比电容辅助用途不混入它。
8. 训练资格按用途分层。新auxiliary_gcd_reviews_v3/view核定水系3E比电容20条/3来源、2E器件比电容5条/1来源，各是不同目标；原始层flag0和正式循环43/31保留。input可读、空值/冲突屏蔽与来源隔离预检通过，不等于模型精度通过。3来源和1来源也不足支持可靠泛化。
9. 所有材料、电流、器件和辅助响应按同DOI整组隔离。留出Hurd来源时，其3E/2E电容、循环候选、CE同时隔离；不以同文多电流增加独立来源数。两目标CSV分开，缺失空单元+掩码，不填0；来源权重在每个用途内归一，不跨用途相加。

验证：数据库1417项、只读输入290项，以及新页目标筛选20/5/All25、原DOI/方法/来源复制、空结果、正常/窄屏实测；无拟合。旧循环库、历史材料库及原始XML/PDF保持。全量目标仍active，926候选尚未处理，已处理33也仅覆盖声明范围，原固定38条仍待证。

工作经验：本批范围说明的生成命令失败后，PowerShell未自动终止后续封版。科学数据核验通过且封版未改；以独立addendum_manifest补范围说明，并核验原29载荷与附记2载荷。后续依赖命令必须显式检查LASTEXITCODE再封版；不重封既有产物、不隐藏包装修复，不删除已被封版manifest引用的检查副本。

File: docs/knowledge/工作经验与防回退.md
# 工作经验与防回退

## 2026-10-18：已确定用途被后续版本覆盖

问题：第四轮已允许未知质量分母的报告电流用于经验模型；后续默认接口回到strict_3e，报告反复强调0条，原8条可用主集只能以proposal读取且不能导出矩阵。

原因：合并时保留了旧严格表，却没有把新用途的决策优先级接入稳定入口；把“字段物理含义尚未统一”和“该用途不能使用”混在一起。大量技术检查只能证明程序符合它写下的规则，不能证明规则没有发生回退。

处理：当前知识入口与AGENTS固定用途A/B；新版本分别存报告工况准入和严格物理口径，默认入口明确含义。保存父版本、历史审查和更正理由，不伪造旧质量核验已通过。

必须验证：报告工况集不能仅因current_mass_basis未知变空；严格集继续拒绝无物理定义的归一化值；旧8条和10/11嵌套集合仍可追溯；缺循环电流/错误标签/实际配置冲突仍被拒绝；2E和3E、来源分组、可选字段与必需字段的规则互不误套。

## 持续维护要求

以后学习专业知识或积累工作经验，都随项目产物提交到GitHub。记录证据和边界，加入接手入口，并验证远程SHA。不得以“已记住”代替可读取的项目文档。新任务先查这些结论，只有新证据或用户明确变更时才修改；修改要保留覆盖关系。

File: docs/knowledge/建模用途决策.md
# 建模用途与准入决策

有效日期：2026-10-18。用户确认沿用此前专业学习形成的文献报告工况路线，并要求继续精细处理至可用于训练。数据准备不等于授权执行真实拟合。

## 材料范围：2026-10-21用户确认

用户在材料范围澄清中明确选择“生物质衍生多孔碳（沿用当前范围）”。主范围继续覆盖当前合同下的生物质衍生多孔碳，纤维作为材料形貌子类保存。此决定解决此前审查中的范围疑问，不需要重新询问是否仅限纤维。

后续可按原文证据逐样品补形貌、前驱体、制备、孔结构与成分特征；形貌未知保持未知，不凭名称猜测。材料来源、组成、电解液、实际循环配置及科学准入仍分别审查；此确认不自动放行复合物、范围外或缺证记录，不改变已有版本和实验结果。

## 用途A：文献报告工况经验模型

电流特征为reported_current_A_g。质量分母未知保留标记，不能作为本用途的单独拒绝原因。2E对称普通水系GCD沿用第四轮七项输入：圈数、报告电流、电解液、摩尔浓度、电压下限、电压上限、循环前自身BET。总孔容可选。

3E普通水系GCD另成数据集，以这七项为基础，增加报告参比身份描述；其上下限是相对参比的工作电极电位，不与器件端电压混用。此处增加参比是本项目对3E路线的设计选择，不称为所有机器学习任务的统一标准。

逐条审查作者自己的样品、标签、实际循环协议、基线解释、范围和数据关系。来源分组是有边界的出处/复用检查，不是要求证明不同实验统计独立。未发现复用线索与已知共用数据关系分别记录；同论文/材料/曲线不跨验证折。

## 用途B：统一物理电流口径

只有直接证据才能填写canonical_current_A_g及质量基准。继续保留严格视图，未通过可为0。不得把这个数量用作全部文献工况数据的可用数，也不因用途A可用就伪改mass_basis_checked。

## 继承与纠错

第四轮已确定A为默认筹备路线，并交付8/10/11嵌套集合。v0.3合并及v0.4/v0.5把这些集合降为“proposal”，默认再用严格电流口径，且把未终审普遍列为阻断，导致用途混淆。后续版本须恢复用途A的可直接读取/矩阵导出，保留B的原审查历史。

不能仅为扩大数量而放行图文冲突、缺失必要输入或错误目标。也不能把可选疑点、未知精确基线下标或未统一电流口径变成未声明的新门槛。

## 训练与评估

2026-10-21用户明确要求初步训练和可视化进度。本轮授权和预先固定的参数见[training_plan.json](../../初步模型训练_20261021/training_plan.json)，结果见[本轮说明](../../初步模型训练_20261021/README.md)。以下不执行拟合的文字是2026-10-18决策时的历史边界，已由本轮授权覆盖。原数据库版本不修改；新实验独立保存授权与执行记录，没有扩大为大模型训练或部署。

每条数据有来源、材料、测试、曲线、证据和用途标识。来源分组留出，来源总权重相同。编码、缩放、可选孔容插补和调参均限训练折。标签不插补。预先设计去电流对照，披露报告口径不齐；不按分数挑用途或把随机行划分称为新文献泛化。

“训练输入就绪”指矩阵、单位、标签、用途、分组、权重及防泄漏预检可用；不等于样本量足以支撑可靠精度或大模型训练。本次不执行真实拟合，不输出未经验证的性能。

File: docs/knowledge/待补证精细复核与原图口径_20261022.md
# 待补证精细复核与原图口径

2026-10-22。本项目经验，来源为[本批逐记录原文证据](../../待补证原文复核_20261022/README.md)和[v0.12独立核验](../../循环稳定性数据库_v0.12_待补证精细复核_20261022/verification.json)。适用于本项目的2023—2026循环保持率用途，不作为跨领域统一准入标准。

## 阅读与转化

关键词命中用于定位。决定标签前要读完对应结果段及相邻表、图和SI：LC-67%的76.16%位于解释纤维损伤的完整段落末尾，aGCL-800的1409.728 m²/g位于讨论总结。不能因首段摘录未出现数值就写“原文未报告”。

同一文章可能同时给BET和BJH表面积；竹基碳原文865.26/1147.09 m²/g分属两个方法。孔半径、孔直径、Å和nm分别记录；K/F-PSAC的3.94 nm不能直接记为孔直径。Raman的IG/ID与ID/IG也保留方向。

从完整CV/GCD循环文字和原图确定测试方法。N3OPC-3自身三电极93.5%为200 mV/s CV，器件89%为20 A/g的另一测试；不能用器件电流补三电极。原图轴也可能揭露正文未显出的参比矛盾，例如NSOC甘汞/Hg/HgO。

电流分母与基准圈号沿用已决用途：保留作者A/g描述与未知质量分母，不反复因此否决；作者初始参照或归一化起点可以使用，未知精确下标保持未知。当前新增冻结来自真实电流缺失、方法/图/浓度/参比/样品冲突等，不能把已解决规则重新包装成阻碍。

## 附件身份、材料与阶段

先确认官方PII/DOI、标题、作者、样品。FWCA引用的方法15属于另一个2021年来源；取得其SI并不证明当前FWCA的参比已经给出。下载成功、附件身份、字段选值、逐测试准入分别记录。传输日志保留当时pending状态，后续身份结论另存。

自身材料与前驱体分开：NCHU20元素分析不可借NCHU40、NC20或NCHU80；CCL前驱体成分不代替活化产品。XPS at%与元素分析wt%建不同字段；NCHU20差减法O明确标注方法，不作为直接氧测定。初始与循环后性质分开，CMC循环后BET1296.3及O8.54 at%不进入初始预测列。

相同确认材料的初始孔结构、成分和活化条件可复用到其不同测试记录，保持共同材料键和证据；3E负载、配对、器件几何不随材料属性自动传播。复合物论文中的无复合组分对照应单独核对，例如稻草AC对照仍可获得普通碳用途。

## 近似标签与科学问题

作者文字整数与原图近似符号同时保留：NOPC正文83%，原Fig5e标~83%，不能为了主集准入抹去近似。明确损失率可取100%的补数，保留derived_complement与原损失。上限/下限保持率不能直接当连续点标签。

无数字标注的原图可在专门用途下读取：保留原文件哈希、图号、像素轴校准、样品颜色、端点及保守读图界限。ACRS/ACEW的约186/146%由自身Fig7G校准；SSK0.5约91.6%由黑色比电容末/初读数得到，红色CE约95%另列。读图界限不是置信区间，不声称独立人工复核，不自动获得主集资格。

3E主集与Si残留、标签近似/原图读数的嵌套敏感性用途分别输出。Si成品问题仍保存，敏感性准入不等于该科学问题被解决。不以最新写入、高性能、较好模型成绩或任意Si含量阈值裁决冲突。

## 调用防护与收尾

本轮负例发现调用层清空baseline_reference后仍可生成核心矩阵，现已加入显式基准及当前主集用途检查。真实记录原有证据没有缺失；不能把此保护缺口直接归因为旧模型误差。

核验旧成员、核心、标签、可选非空字段和冻结前值，检查SQLite、外键、原件SHA、同材料传播边界、来源分组及折内变换。来源不能因多样品或多终点而拆入训练/验证两边。保留大父库只读复用；以显式文件清单同步已核实origin，远端SHA核实后才称同步完成。

File: docs/knowledge/循环印字与正文补数的逐测试补正_20261028.md
# 循环原图印字、正文损失率与参数覆盖

2026-10-28，依据DOI 10.1016/j.heliyon.2024.e25628现有完整XML、两张表及12张原图。源SHA 0ea6db90c41ca5c56fe6e814da93eb339d1ab8c6df8cf617bd03e32bf5b9b736。文献v26和循环v0.29的原值、证据与manifest可核查；没有新拟合。

## 本次真正改变结论的证据

旧TE036/037/038沿用正文P109损失率9.7/23.6/40.8的补数90.3/76.4/59.2。实际Fig10(a)同样品、同1000圈处却直接印出91.4/78.4/62.2，轨迹也与这些印字一致。P106明确全系列为3A/g、1000圈GCD；P35给出3E、6M KOH、Ag/AgCl，实际Fig9(a)绑定自身−1～−0.2V GCD程序。

当前选择更具体的实验图标签，旧损失率、补数、原库和选择理由继续保留。它是本项目有依据的选择，不是作者勘误、独立专家签字或按高性能择值；同一规则也选择AC400的96而非正文97.1，以及含锰400的99.4而非摘要99.6。不能把“图总比正文可靠”当普遍规则：配置、样品、坐标、指标或实际轨迹不相符时仍须冻结。

原端点/材料/测试/曲线/来源ID不换。AC600/700自己的BET280/67齐备，因此两条进入普通3E及跨年份等已声明用途；原敏感性集合内只改这两条标签，不重复增加实验。AC500自身BET仍未在已得全文/图7定位，不借400/600/700，也不拟合低分辨率等温线制造一个“作者BET”；只纠正保持率，原固定队列仍待证。

普通3E47条/34家族、跨年份51/37、含残留48/35；原敏感性54/40保持行数。所有2E集合、287总观察/186原始组不变。新增进入普通集的家族原已在敏感性集合，不能凭“普通集新增”就称全新独立检验来源；使用历史仍须查明。同DOI全部材料、阶段、电容、循环及辅助任务共同隔离。

## 全样品利用不等于只取最优值

四温度碳与四个含MnO₂复合物都提取，两表32自身数值单元完整入库：8电容、8放电时间、8能量、8功率。AC400的BET1300/1432.4、电容183.4/184.4，以及复合400的491.0/491.3争议按字段保留；对应8电容报告只核查。其余3种碳、3种复合物的作者GCD报告分目标导出，含锰不混入普通生物质碳。放电时间和电容之间的张力明示，不从未核质量分母重算。

Raman图3写ID/IG0.97/1.1/1.5/2.2，正文却写G/D0.97/>1，两个方向都屏蔽，不机械倒数。>1是下界，不是未报告、零或精确1。AC500“未报自身BET”是本轮已得资料审查状态，不伪称作者印了0或横杠。FTIR指认不用于填N/O含量，图文峰位不同保留。图8实际100mV/s与正文/图注100V/s分开，CV不是GCD电流。

原3E能量/功率、因子8的作者公式及其单位/图示张力仅作为响应保存，不当统一器件Ragone或预测特征。表2标题提及保持率和ESR，实际表头只有样品/能量/功率，不能凭标题补列。

## 参数必须保留阶段与量纲

H₃PO₄原液85%、15M、1.73g/mL明确；“80g粉末、等体积、1:1”的基准不完整，不能据密度推算活化质量比。浸润25℃24h、预热110℃2h、各温度下3h/N₂100mL/min是不同步骤；磷酸联合活化/炭化不再填一个独立3h活化周期。70℃过夜仅为电极干燥。

8:1:1配料、200mL NMP和1cm²涂布面积不证明8mg/cm²实际负载；复合物“1:1”不授权猜总活性质量，碳的BET也不能继承给复合物。复合物名称中的温度对应碳成分炭化，非复合物再次退火。

循环API的reviewed_preparation_rows_v29和随批CSV提供炭化、浸润、预热、N₂流量及逐字段SHA/定位；两条有准入、含待证检查可读三条，但只覆盖一个DOI。历史材料矩阵不自动扩列或插补其它来源。文献API另有3碳/3复合物矩阵与8条争议电容核查，不能据此清空AC500循环缺证。

## 工程核验和科学未决分别收尾

文献17654项、循环1285项检查覆盖原始单元、全自身表、旧行/旧矩阵、原值链、父版本SHA、用途、反例拒绝和来源隔离。不是17654个独立科学判断，也不表示65来源都提取完。原39中2解决、37待证保持；15旧特征冻结和4苏铁通道仍在。

构建前预检同材料/字段/证据单元唯一性；同值/异值的不同真实出处须拆单元，不能为满足UNIQUE删掉报告。尚未封版的可重建失败草稿须先证明没有唯一科学事实、原件/父库不变，再按精确任务路径恢复，记录过程，不把重建释放空间当永久节省。新制备字段在封版前补足逐字段出处，不能只挂一个总的“来自正文”说明。

本批新数据和旧模型成绩分离。以后若训练须另定计划并保持来源隔离，不能回写旧v1.0/v1.1成绩。页面构建器仍缺，当前源快照标paused、旧dist保持；SQLite核验不冒称页面已经刷新。

进度快照写出路径使用独立变量，不能被模型目标循环变量覆盖；写出失败时保留上版快照。读取历史证据/曲线时按其版本字段处理：旧证据可能只有value_json，旧曲线也可能没有上下界，不能假装统一字段早已存在。当前聚合计数从实际矩阵计算，不保留353/22等过期文字；显示界限时保留>1、非点值及像素包络的区别。

File: docs/knowledge/循环原图与分用途多任务提取_20261025.md
# 循环原图、天然矿物与多任务数据提取

来源为[第四批证据及核读范围](../../文献全量利用复核_20261025/批次04_循环原图与新来源/README.md)、source_protection.json、source_review_notes.json和逐表转录；本文总结局部证据的处理，不把三篇论文说成全部完成。

Tucumã碳原Figure6B和摘要的保持率存在差别：摘要98%，终点图像估读93.81%，3像素中心位置对应约±0.60个百分点。该分辨率不含所有实验与作图误差，不是置信区间。先前可见点约94.81%也不是已知初始参照，不可将终点除以它来“修复”为约99%。原报告、图像SHA、标定、近似值和未决状态均保留；不能据此选择性能更好的一方。Figure6A约168.63与正文约160 F/g同样不是可静默覆盖的精确同值。

Hemp蜂窝碳自身STEM/EDS明确最终碳有天然CaP包裹体；另一SI碳元素分布图没有提供Ca/P定量，也不能证明其为零。天然矿物残留碳、主动添加MWCNT复合碳与HAC||EMD混合器件分别标记，不能随意复用原残硅敏感性视图。该来源1 A/g的360/240 F/g冲突冻结，其他五个明确电流的数据按天然矿物残留碳辅助用途保留；自身循环98.3%有图上印字支持，不因另一倍率标签冲突自动抹掉，但也不借此进入不同材料范围的正式主集。

硬木碳SI提供EDX质量和原子百分比，不能写成XPS。孔径1.6/1.96/2.3 nm为多个NLDFT峰，不取平均充当平均孔径。WPC600-4主表微孔容0.48与SI0.4797为可解释取整，接口记录明确优先使用SI精度与双方证据；BET3377.94由主表和SI共同支持，正文3377.4仍保留差异记录。不依据“最新写入”选择。400/500/600℃是前段碳化，后段活化是800℃，吸附脱气200℃不写作合成温度。

双电极Csp=2IΔt/(mΔV)是作者本身表达。本文未说明的m范围不能用公式推断为两电极总活性质量；六条数据单独构成作者两倍系数辅助目标。三电极Csp、双电极器件总质量、天然矿物残留三电极和作者两倍系数四个目标不拼接。作者电流A/g继续按已决报告工况用途接受，不重新设置统一质量分母门槛。

24个CO₂吸附条件与8个EIS阻抗响应可保存为其它任务，不能充当循环保持率、标准孔特征或预实验材料描述。同一DOI的这些响应、比电容、库仑效率与循环候选同时留出；辅助训练也不能看到检验论文的其它标签。四任务63输入仅6个DOI组，部分任务只有1组，输入可调用不等于可证明外来源泛化。三电极辅助集缺失的GCD电压仍留空，不能借辅助用途的不同输入规则放行缺循环窗口的保持率主集。

工程经验：封版后额外CSV/哈希检查必须与封版前固定检查摘要分开计数。第四批原verify有条件检查记账缺陷，封版科学载荷保留，修正只读核验器和说明用独立addendum锚定，实际通过全部1803项、四CSV与20原载荷及2附加载荷。科学结论不因修正工程程序而改变。

当前循环库仍v0.19、主集43/31；原固定39条仍38待证。新正式循环准入0、真实拟合0，全量文献目标未完成。应用目标工具当前usageLimited，用户本次明确要求继续后进行本轮手动工作，不将本地状态伪写为应用目标已恢复或已完成。

File: docs/knowledge/截断纵轴与成对工况循环图_20261031.md
# 截断纵轴、成对工况与绝对C(N)参照

本地第十一轮第2批按固定顺序核4来源/7端点，新增6条B早期输入、3个来源组；原作者保持率不改。相关DOI及原PDF/页码/图号/SHA、算法和原错误试读见P11/batch2_20261031的回执与README。

## 局部坐标轴需要按可见刻度建立映射

玉米秸秆PC/PC-D/PC-W图7f只显示纵轴50%以上。首轮试读错误地把图底50%当作0%，得到的相对波动约放大一倍。已依据可见50/100刻度重建映射，原代码、候选、overlay、QC及更正理由保留，错误试读未准入、未拟合。修正依据是原图刻度，不能根据作者终值倒算轴参数，固定3像素界限不改变。

这三条循环是同篇、同电解液工况的不同前处理样品，作者终值95.51/98.48/101.17%保持。真实活化增长不裁至100%；多样品仍同一来源，所有曲线一起留出。密集轨迹中的读图位置不作为独立实验。

## 测试配置由具体正文与图注关联

樟叶CE-K-PC器件在1M KOH与1M硫酸下分别为97.5%与90.9%（10000圈、5A/g），按各自图6f和图8f读取、同来源分组。不能将不同电解液当成无出处的重复记录，也不能因为曲线面板保留“vs Hg/HgO”字样而把正文明确的对称2E器件改标3E；原作者图轴/配置异文保留。

竹纤维ACK-700原文第8页和图5F说明对称2E器件循环2000圈、1A/g、89.44%。青色为库仑效率，品红才是电容保持率；EDLC机制/供灯照片不产生额外循环样品。

## 同曲线初始电容仍需一致性核对

BLAC900图7d画的是绝对C(N)。同曲线首个清晰点可作为显式图读参考，并传播分子和参照的读图界限，但仍不能假称作者精确初始圈数已知。按该参考图末为97.875%、界限96.208～99.571%，固定0.1pp容差仍不含原作者96%。因此保存原值、参考及出处，B研究曲线保持，不选择后续更高C点或借倍率391.3F/g让其通过。原A基准/主库标签未覆写，未来需进一步核原始依据。

## 验证与使用

5392项独立源像素/坐标/归一化/SQL/窗口核验通过；6条早期输入已接入3e只读API。当前2E20%14/11、10%11/8，3E仍30/24与20/19。第十轮模型分数仍对应其冻结v3c/P9输入，新6条未拟合，不能把数据量增加写成模型改善或新外部确认。旧3d/v7/原37/冻结不变，持续目标active。

File: docs/knowledge/持续达标研究_参数竞争与证据扩充_20261030.md
# 持续达标研究：参数竞争和已有曲线证据

用户明确将早期循环辅助保持率预测作为研究主线，同时保留其他近优组合和直接预测路线。授权新的有界参数/数值表达调整；原始标签和保持率输出不改变，新增原始输入或扩大窗口/物理范围仍先讨论。[持续目标](../../保持率达标研究_v3_主线与近优组合_20261030/research_goal.json)为active，不能因完成一轮试验或旧来源数值过线宣告可靠模型达标。

第一轮72 B候选、12 A对照，在拟合前冻结数据/代码/来源保护/参数。6324次基础拟合、20次内层组合权重拟合完成，无失败。RF/GPR/XGBoost的早期与静态特征分支、Ridge和ExtraTrees保留；代数表达只使用已批准六个早期输入，目标比较ΔR和log(Rfinal/Rearly)。原值不改，没有新增实测字段。

双层来源验证使用来源对排除缓存：训练同时不见i、j，预测j才能作为外层i的内层验证；外层i标签不进入选择。最终外层i预测来自另一个只排除i的模型。组合权重只在内层OOF中学习。所有固定参数的外层分数标为事后诊断，不能替换预定内层选模主方法。

主3E20%仍13曲线/8来源。统一内层选模R²约0.852、MAE2.762pp；RF家族约0.908/2.080pp，GPR约0.899/2.275pp，XGB约0.882/2.247pp。四分支等权组合约0.899/2.205pp、内层权重组合约0.877/2.459pp。最高固定候选是GPR连续量表达/ΔR，R²0.916071、MAE1.988722/RMSE2.789489pp，仍没有0.95，不能以最高候选代替主结果。全部数值门槛通过0，独立泛化未证实。

经验：选模候选更多或组合更复杂，并不会自动提升少来源场景的泛化；内层排名本身也可能不稳定。应同时保存家族结果并继续改善可识别的真实循环信息。材料工况A保留两/三电极各12对照、2E20%与3E10%保留独立评价，不据一次排名放弃任何近优路线。

独立核验66130项，203保护文件SHA保持、全部外层指标另算。审计范围限制：本轮冻结程序没有保存每条内层预测，故检查了已存内层分数表的排名、划分成员和代码，没有独立复算每条内层误差。下一阶段必须保存内层预测；不能把此限制写成全部无条件核验通过。

数据扩充已直接利用本地原文：YZPC-3（10.1002/asia.70648，PDFp7Fig5d）、KAC-5（10.1002/ente.202201281，PDFp6Fig4f）、RMAC-800（10.1016/j.ijbiomac.2023.128794，PDFp16Fig5h）提取原嵌入图和107个实际标记。96/90.31/92%的原作者终值保持；图读终值约96.02/90.15/92.14%，在各自±0.52/0.63/1.61pp界限内。不是用终值反向缩放早期曲线。

三新曲线已核原图、图注、上下文和标记叠加图，进入独立SQLite研究增量：3E20%16条/11来源、3E10%10条/9来源；2E范围不变。API为只读SQLite的training_B_3E_early20等视图，全部点不会作为独立实验行返回。旧端点的新早期曲线不算真正全新外部来源；新增正式循环端点0，第二轮拟合0。已有20来源PDF队列还余17来源待实际图核验。

SQLite首次构建存在占位符列数错误，只有空生成表，无科学数据；已核零行和范围、保留失败回执后去除空失败文件，以正确11列构建并通过完整性/外键/视图计数。不要保留无用空失败数据库，也不能删除有科学内容的失败试验。

下一步按完整20来源队列继续核实际曲线，解决大读图界限/图文偏差；完成证据批次后另冻结有限比较，补存逐条内层预测。真正的新来源另作外部检验。目标保持active，原v2/v7/旧模型/原37/冻结/v8未封版均保持。

[研究进度](../../保持率达标研究_v3_主线与近优组合_20261030/研究进度.html) · [冻结计划](../../保持率达标研究_v3_主线与近优组合_20261030/第一轮_参数与表达/training_plan.json) · [独立核验及限制](../../保持率达标研究_v3_主线与近优组合_20261030/第一轮_参数与表达/independent_verification.json) · [研究库核验](../../保持率达标研究_v3_主线与近优组合_20261030/第二轮_证据与曲线扩充/store_verification.json)

File: docs/knowledge/提取数值到训练输入的逐项接入_20261028.md
# 提取数值必须接续到实际训练输入

2026-10-28用户要求：提取的数值应立即寻找合法用途，接入能训练调用的数据库，不能只展示提取总数。以后每批提取同时交付材料/阶段/方法/测试关联、可调用输入与未接入原因；不能把只有索引的数字算已经使用。

本轮建立独立训练数据层，原文献v26与循环v029只读不改。4,469项数值中2,823项已有实际任务输入/目标回执，63.17%是唯一数值fact_id接入率，不是独立样本比例或已完成拟合比例；201项非点值/空值与余1,646项数值逐项保留。当前三电极47条中17条有明确文献材料链接，新增82个非空单元；总48条规范循环有身份关联。不能把4000项材料属性直接当4000个循环标签，但也不能以此为由不做样品关联和适当辅助用途。

具体用途包括：47/34三电极循环、31/25双电极循环、208/31普通三电极比电容与嵌套386/31含图扩展；普通材料BET辅助任务253个材料/47来源；24组明确的前驱体到成品BET配对。材料多属性任务共享样品，不按任务行数虚增独立样本。目标测量块整块排除以避免代数泄漏；前驱体明确标识，比较基准和因子变体不冒充物理前驱体。

材料名关联依据是已有物理身份回执、精确材料键，或同源唯一名称/测试前阶段与自身BET证据；不对缩写做模糊猜测。同一文献/前作家族必须在所有监督与辅助任务同时排除。新增库稳定入口data.training_datasets，提供矩阵/缺失掩码/来源权重与fact_usage回执。

本轮没有追加拟合或新准入，原37待证、15字段冻结及苏铁掩码均保留。新候选列多，不代表应全部纳入模型；必须按训练折内独立来源支持筛选，并审查比值/孔结构/成分测法重复。计数时从SQL实际非空回执按fact_id去重，不能把defaultdict中已访问但没有使用的空键当作已用。

证据：[接入说明](../../全量文献训练数据接入_v1_20261028/README.md)、[全量逐项对账](../../全量文献训练数据接入_v1_20261028/all_fact_usage.csv)、[核验](../../全量文献训练数据接入_v1_20261028/verification.json)、[未接入数值队列](../../全量文献训练数据接入_v1_20261028/unconnected_numeric_queue.csv)。

File: docs/knowledge/文献全量利用与摘要漏项_20261025.md
# 文献全量利用与摘要漏项

2026-10-25用户明确要求模型路线适合现有文献，而不是局限于当前已提取数据。模型问题不能全部归为下载不够；原生全文索引、关键词命中和自动表格候选不等于样品、测试与参数已经完整提取。

本轮实证：AF-MMTC5的完整XML摘要已写自身SSA1772m²/g和microporous content41%，旧审查却把六个样品统称无数值。已版本化纠正说明并补入带口径字段，另补六样品两阶段制备参数；无明确BET计算法时不自动把SSA写成BET，41%基准未知也不补微孔面积/体积。原图、方法、摘要与正文都须进入检索，不能仅查结果段或表。

另从四篇已有正文整理7张自身表：15材料88数值，6条不同配置/方法循环候选。原先没有对应277观察不表示文献无数据；其中CV、双电极有机/凝胶结果应保存独立用途，不混入普通水系3E GCD。中间体与最终样品分开，XPS原子比例、质量比例及Raman强度比/面积比分开。

方法与出处：nano16161035 Table1脚注明确modifiedBET、t-plot、p/p0=0.99及D=4V/S；ma19132797 Table1–3明确XRD、Raman与孔宽；molecules29215029 Table1明确BET及总孔容，循环在有机电解液对称器件；acs.energyfuels.3c01925 Table3/正文存在原始竞争值，保留而不归一化或挑值。具体SHA与表/行/列见文献全量利用复核_20261025的材料库。

全库目录480身份、959表候选的全覆盖对账只能证明排查范围，不证明各篇全部科学审查。254条原生内容尚未与现有观察精确匹配，也含旧年度、综述或旁系，不能称为254个可直接训练来源。

后续先扩大文献事实层与逐测试候选，核清未提取、明确未报、无法获取、范围外与真实冲突，再冻结模型。辅助任务如比电容可另做用途设计；不能为扩大数量把倍率保持率、CV循环和GCD循环标签混合。来源隔离应覆盖所有辅助数据，防止留出论文通过另一目标泄漏。此为项目设计边界，不是已证明某种模型能提高分数。

验证方法依据可参考原作者[数据泄漏研究](https://doi.org/10.1016/j.patter.2023.100804)、[小样本交叉验证不确定性研究](https://doi.org/10.1016/j.neuroimage.2017.06.061)及[分组交叉验证官方文档](https://scikit-learn.org/stable/modules/cross_validation.html#cross-validation-iterators-for-grouped-data)。没有把神经影像研究的定量误差范围移植为本项目阈值，也没有新训练或性能承诺。

File: docs/knowledge/文献核查本地入口_20261104.md
# 文献核查的本地入口

2026-11-04，用户报告文献核查网站无法进入。当前进度页原来的「作者原文」从 DOI 跳转到出版社。本次打开 DOI 时未能完成跳转，直接打开 ScienceDirect 页面也返回了 403。该现象只代表本次访问结果。进度页改为优先打开本地原文与已存原图，在线题录作为备用入口。

## 替代顺序

1. 按 DOI 查项目和用户已有文献，核对正文的题名、版本、文件 SHA256，以及所需证据所在页、图号或表号。本地正文和嵌入原图都能供核查时，可直接离线完成。
2. 本地缺件时查出版社直链、PMC 或高校机构库的公开全文及 SI。作者稿和正式刊本版本分列，图号、样品和条件逐项对应。Crossref、OpenAlex、摘要和搜索结果用于确认题录与寻找文件。
3. 保存能复核的页码、图号、方法位置和未决字段。已查看作者终点的来源进入开发核查台账。未揭盲来源只核对允许查看的身份、协议和早期窗口。全文、原图或对应工况仍缺失时，分别标明缺项并保留 DOI 待补。

## 本次离线复核

| 来源 | 本地证据和结论 |
| --- | --- |
| 咖啡渣碳 CGBC，`10.1016/j.solidstatesciences.2025.108046` | `三电极端点扩充_20261018/corpus/B_R042/main.pdf` 第 8 页和第 9 页 Fig. 11(a)。正文给出 1,000 圈后 64.8%；红方块对应左轴保持率，蓝方块对应右轴库仑效率。SHA256 `76621ae97c381191b3f27960bbae1d0216bb25c44ef39263d747f2fa7eb3affd`，与第十七轮记录一致。 |
| NPCA，`10.1016/j.seppur.2024.130569` | `三电极端点扩充_20261018/corpus/B_R085/main.pdf` 第 9 页 Fig. 7(i) 和第 10 页。正文约 80%，蓝色保持率终点图读中心约 76.83%，像素界限约 73.90–79.76%。两种证据分列，暂不登记精确标签。SHA256 `801fefbf0a9a628259b8e733a3bf1e2a78e7a0b7f005734ca63faaa41e4eda0c`，与第十七轮记录一致。 |
| 盐地碱蓬 JPC，`10.3390/nano16211412` | 本地公开 PDF 缓存 `.local-literature-cache/P15/suaeda_source.pdf` 第 11 页正文、12 页 Fig. 13。三电极在 10,000 圈后为 55%。SHA256 `324c3143535561ee031ec898c3d37e4ecc3890b09044de1c9c28928660b69b46`，与第十五轮存档一致。这份缓存入口只在已有文件的工作区可用。 |
| 凤眼莲碳 WHAC150，`10.3390/ma17133233` | OA050 本地 XML §2.3、§3.2 与 Fig. 8(a) 交叉核对，作者给出 7,000 圈后 76.87%。局部颜色筛查能把前 20% 内约 0、500、1,000 圈的品红标记与其他系列区分，且都处在约 100% 的平台。循环电流仍待确认。 |

### WHAC150 仍待补证的字段

OA050 位于 `同体系文献补充_第二批_20261017/定向扩搜40至60篇_20261017/sources/OA050/`。用原始 702 × 240 JPEG 左图，按 0 至 7,000 圈映射到约 x=55–315 像素。三个早期标记近似 x=55、74、92。在各 x±4、y=31–48 的区域内，按 RGB 条件 R>140、B>115、R−G>55、B−G>45，分别检出 44、47、46 个品红像素，并与图例和标记形状目视交叉确认。这是可辨认标记的筛查结果，圈数坐标为近似读值。

§2.3 的 1–5 A/g 是文中 GCD 测试范围，Fig. 7(a) 的 1 A/g 属于该图的单次 GCD。Fig. 8(b) 的 GCD 插图只标 WHAC100。SI 共 3 页，内容是 XPS 表和谱图，未见 WHAC150 的实际循环电流。当前记录保留正文终值与图中可读点，待取得针对 Fig. 8(a) 的循环协议再审。该论文终点已查看，后续只能作开发候选。 [PMC 全文](https://pmc.ncbi.nlm.nih.gov/articles/PMC11242469/)

证据文件 SHA256：`main.xml` 为 `83ea243fc959d69b5f9f56a1464367b36e7e2f114ea4bbe39a5b6bf3112124fc`，`figures/materials-17-03233-g008.jpg` 为 `19cf740ff9e72ba1074c8c808e0389c05b825a7aa7162f73d4452e49ce562b39`，`materials-3005630-supplementary.pdf` 为 `9db7b6244db2e5e760cc95fc8561ed49500cd2d1120be27dfb8bba26777c638b`。

File: docs/knowledge/文献补齐与缺件判定_20261018.md
# 文献补齐与缺件判定

本轮依据：[文献获取交接](../../文献扩充_大批补齐_20261018/README.md)、原始`records/`、逐文件SHA256与最终核验。这里记录可复用经验，不替代逐测试的科学准入合同。

1. **正文有多种有效载体。** 经过文章自身DOI核验的全文XML，加上正文引用的完整原图，可以作为可阅读、可提取的正文。未取得出版社PDF时列为可选补充，不重复记作“没有全文”。XML原图不全则单列缺图，不假称完整。
2. **SI存在性与获取状态分开。** “论文明确声明SI但文件未取得”“只在猜测URL得到404”“没有定位SI声明”是三种状态。后两者不能直接写为缺SI；也不能说文章一定没有SI。只取得SI的论文仍可能缺正文，两类数量不能相加当论文数。
3. **逐文件检查SI。** SI可能是PDF、Word、Excel或嵌套ZIP。Europe PMC原包内的已声明SI ZIP应保留为原件，并核对ZIP结构与CRC；不能因解包扩展名白名单漏掉ZIP，就反复向用户索要原包里已有的材料。本轮因此恢复7项来源的SI文件，详见`nested_SI_recovery.json`。
4. **ACS官方SI可以独立获取。** 按论文DOI查Figshare API时，须同时核对`resource_doi`精确相等和`acs.figshare.com`出版社库身份，再读取条目文件。检索结果近似题名不能替代精确绑定；SI已取得也不表示付费正文已取得。每个文件保留条目URL、下载URL、哈希与关联依据。
5. **PDF身份不能只看后几页出现的DOI。** 首页须有目标DOI及合理题名覆盖，或完整规范化题名。正文参考文献提到目标DOI不等于当前PDF就是目标文章。本轮已对全部5份新保存主文PDF执行更强首页核验；XML核对文章元数据节点，不用全文任意位置匹配DOI。
6. **勘误不作独立实验。** [ACS勘误10.1021/acssusresmgt.5c00386](https://doi.org/10.1021/acssusresmgt.5c00386)修正[原文10.1021/acssusresmgt.4c00258](https://doi.org/10.1021/acssusresmgt.4c00258)的SEM/XPS图和元素组成，并补充分析方法。以后引入原文须关联修正前后证据；原文尚未在本轮已知DOI基线中。[Molecules勘误10.3390/molecules30030521](https://doi.org/10.3390/molecules30030521)仅改通讯作者顺序，不涉及实验数据，不能据此无端冻结已有科学记录。
7. **检索词与真实体系之间有差距。** 摘要包含cellulose可能只是粘结剂、模板或凝胶电解液；含biomass也可能主体是NiS、MOF或其它复合材料。先将明显背景、勘误与旁系分开，普通碳候选仍需全文逐测试核对。三电极表征不能变成三电极循环。凝胶前驱体与凝胶电解液分开判断。
8. **失败原因不等于文章无效。** 403、429、证书链或没有公开PDF路径应如实记录。本轮仅对证书链失败使用Windows默认TLS验证的curl复核，没有关闭证书验证、修改系统配置或共享运行时。不得通过放宽身份核验来提高下载成功数。

下载任务按旧证据缺口、体系相关性、三电极线索与覆盖范围排序，不按性能高低筛选。所有新来源暂存；正文、SI取得、逐记录提取、用途准入与真实训练分别计数。完成下载以后继续补证据，不将清单完成率冒充数据库训练就绪率。

File: docs/knowledge/新增原文逐测试审查经验_20261020.md
# 新增原文的逐测试审查经验（2026-10-20）

本记录来自[本批80份原文](../../新增文献整理_20261020/文献分类入口.html)的正文核读和引用页原图；具体原值、页码和未决处置见[v0.8冲突台账](../../循环稳定性数据库_v0.8_新增文献整理_20261020/冲突处置.md)。它记录本项目经验，不建立无来源的新准入门槛。

1. CV窗口不能自动充当循环GCD窗口。ADD_034 NOPC-4的CV上限0.5V，自己的GCD上限0.4V；ADD_027三电极实际GCD为−0.2到0.8V，不能按常见碳负极习惯写−1到0V。文本丢失负号时回看原图。
2. 原图坐标也有排版错误。ADD_006、010和043的对称器件图仍带参比轴字样；应将装配、实际方法、图注和波形共同核对，不能只凭vsHg/HgO就当三电极。ADD_069的示意图和实际器件结果又提示相反风险，仍留待核。
3. 同篇特殊体系也可能有可保留的普通测试。ADD_052水系/有机分别记录，但水系配置冲突继续冻结；ADD_078纯碳对照与染料复合物分别记录，窗口不能相互复制。反过来，ADD_032实际循环用PVA/KOH gel，不能因为同文3E是6 M KOH就当普通水系循环。
4. 对称配对保留作者证据原话。similar mass/weight、identical electrodes和明确same active mass分别记录；不能将前两种改写成精确已知质量。没有配对证据的记录继续待核，与电流质量分母政策分开。
5. 可解决冲突依实际证据而非写入先后或性能高低。ADD_006自身表/结果支持1774.8而引言漏首位；ADD_074实际测试段和自身GCD图注明确1 M而比较表印11 M。所有替代值保留，不能宣称作者已正式勘误。ADD_025、045、052、059等无法唯一绑定者继续冻结。
6. 去重键须包含测试条件。历史ALPC-800两个相同圈数/电流/100%端点分别属于H2SO4与Na2SO4，不能只按样品名与标签删除。相同研究组仍要合并留出，不能当两篇独立论文。
7. 正文和SI任务按组件对账。旧95项中44项正文找到本批主文，另4项SI任务仅对应主文；没有提供独立SI就不关闭SI。预印本与正式期刊pre-proof不同，综述不能沿用检索阶段的实验分类。
8. 原文易调用不必增加多层副本。新内容直接保存PDF一次，以哈希复用旧PDF；分类HTML与SQLite使用仓库相对路径。原ZIP保留用户目录并记录哈希，无需再上传一份同内容230MB包。接收SQLite缓存与正式版本各有用途，临时未引用预览才可清理。

验证覆盖SQLite完整性/外键、父库表内容、原文与外部输入指纹、字段页码同文绑定、来源权重、按来源留出和错误矩阵拒绝。这里只完成提供正文的有边界审查，并未声称所有SI、曲线上每个点和全部科学争议已终审。技术检查通过不能替代科学准入；实际拟合仍未授权。

File: docs/knowledge/新增来源循环准入与追加接口_20261025.md
# 新来源循环准入、追加接口与跨任务隔离

依据[v0.20核验与调用](../../循环稳定性数据库_v0.20_新增来源准入_20261025/README.md)、voltage_decision.json、admission_review.json、原XML及第五批取得的官方SI和原Figure7。

NWJPC-2在6 M KOH双电极对称器件中，5 A/g、10000圈后保持99.8%，自身BET2916 m²/g。正文和实际首次/末次循环插图均为0～1 V；SI−1～0 V异文保留且标未选。具体循环图直接证据与正文一致，可支持该用途的电压选择，不等于作者正式勘误，不是拿CV窗口推循环。SI预处理5圈0.5 A/g与之后10000圈5 A/g另列，精确归一化圈次仍未知。

当前报告工况用途接受作者A/g，不从SI比电容公式的单电极质量反推循环电流分母。约2mg为制成电极片的表述，未推成活性碳质量或负载。NWJPC水热温度仍空；800℃/2h是活化，不复制优化候选180℃。合并介孔+大孔1.48 cm³/g保留独立通道，标准介孔体积仍空；XPS at%和质量通道分开。SI“Morus alba”异文作为作者报告局限保留，未改原文件。

该记录只向reported_2e及其残留/近似嵌套明确准入。双电极27/22、29/23、31/25，三电极43/31、44/32、52/38均不变；严格统一电流不自动获准。全部278条/179来源组/238材料键。新来源不属于原固定39条，所以原固定已解决1条、待证38条/24来源仍不变，不能把此新增再算成固定队列解决1条。

旧v0.19接口只修已有端点；对不存在的端点增加field_changes不会让父级枚举自动收录。v0.20增加规范化source/material/test/endpoint/evidence表与显式profile成员，并在fetch和by_endpoint完整追加；holds、evidence、field_changes、material_properties、source_aliases、search_native、材料矩阵与分组接口同步兼容。新记录的material_key_v11字段只是旧API兼容字段名，值为新v20m键，没有虚构v11时代的材料或准入历史。

文献v5原候选LP5_SSC和原始资格标记保留历史；literature_links_v20映射到正式端点，面板查询当前链接。保持候选与正式记录两个证据层不等于两次实验，不需要覆写封版候选为已准入。17项材料绑定来自既有791文献数值，不能再相加成808。

若该DOI被留出测试，29条已核定辅助输入、33条原始比电容报告及2条文献循环候选必须全部隔离。119条辅助输入的剩余90条只是这个留出情景的可用行，不是已冻结的新训练计划；同来源标签预训练和学习型预处理同样须隔离。来源组核查有文档边界，不冒称统计独立。

988项核验保留277旧行和旧holds逐项相同、旧历史链、材料值、固定38清单、矩阵/权重/来源折与方法通道。临时构造样例检查真实>100保持率无概率上限，没有修改作者99.8标签。没有新拟合或独立性能验证，不声称误差降低。

工程教训：校验报告中的set遍历顺序不稳定，封版前必须跨独立进程复核，检查名称先稳定排序。v0.20原报告顺序缺陷已由独立只读核验修正版解决，原科学文件未改；当前命令tools/verify_new_source_v020.py，原README/脚本verify命令作为有排序缺陷的历史入口保留。旧文献verifier冻结了当时全局循环指针，切换版本后应通过其不可变manifest核验数据，不能为了通过历史全局状态条件去改旧报告。

Windows的sqlite3连接with语句只管理事务，不保证close；处理本轮空草稿前显式关闭。开发中仅替换事务回滚且全表0行的102400字节新草稿，无原件/封版删除，不作净存储回收声明。

File: docs/knowledge/早期循环辅助保持率与小样本核验_20261029.md
更正说明（2026-10-31）：本文件下方关于MK9（芒果核，10.1039/d5ra02129d）79.3%保持率、65%库仑效率，以及由绿线推断保持率迟发衰退的旧判断已撤回。原图和正文支持保持率65%、库仑效率79.3%。旧文字保留审查历史，当前判断与训练应遵循[语义更正回执](MK9双轴指标语义更正与技术核验边界_20261031.md)，不得从历史错误重新生成训练输入。其他来源的同数字结论不因本次更正改变。

# 早期循环辅助保持率：合同、读图与小样本验证

## 当前决策

用户已选择“同时评估下列两种方案，分别验收”。A用材料和测试条件；B允许目标圈数最多前10%或20%的真实循环观测。输出都为指定圈数和条件下的电容保持率；不是寿命、比电容或分类。两/三电极分别训练、报告。改变新的输入、窗口、体系或范围仍需商量，不能将本次授权扩大为无限试验。

原8项固定输入阶段和合同是历史基准，不能作为禁止已授权B场景的现行规定，也不能回写历史合同。冻结记录见[本轮合同](../../保持率双路线预研_v2_20261029/contract.json)和两个training_plan.json；contract中的0拟合/待核图是冻结时状态，当前结果以completion.json为准。

## 实际工作与计数

查阅55个来源身份的可用原文，审查22条候选循环曲线；19条/13来源进入单独探索数据，3条图文终值争议冻结。616个图读点不是616个独立材料：20%窗口只有2E6条/6来源、3E13条/8来源。10%窗口为2E4/4、3E7/6。

A295次、B144次，共439次有限拟合完成，无失败。A预定RF三电极47/34为R²0.245893、MAE4.545475pp，未通过；两电极31/25也未通过。B预定线性残差主方案未通过。B三电极20%RF候选R²0.907757、MAE1.983955pp、RMSE2.924394pp；准确完整数字以results.json为准，本文取六位小数。

RF候选相对同批早期保持率沿用基线MAE平均降低36.5%，但配对来源重采样差区间[-2.481,0.569]pp跨0。仅8来源，R²重采样区间约[-0.984,0.946]；从汇总中拿掉木粉来源后R²约0.787。未验证全新外部来源，不能宣布可靠或达到0.95。A/B测试覆盖不同，不能直接把R²差归因为输入效果。

## 图读规则与发现

只取原图实际可见的标记/轨迹，不插值制造样品。颜色、图例、左右纵轴、子图和CE/保持率角色先核对。早期点必须满足x坐标上界≤目标N×窗口比例；最少3个点。把后期点或相同来源的其他材料放进训练，都可能泄漏。

对绝对C(N)图，使用自身最初可见标记归一化，不能用最后保持率反过来缩放整个早期曲线。最初标记的真实循环下标未知就保留未知。保持率图本来约93%开始时，不强改成100%。保留激活增长和后期拐点，不强制单调下降。

±3像素图读界限传播后，QSC黑色低电容曲线的早期保持率特征界限最高约±30pp，其他曲线约±3～7pp。来源重采样区间没有包含这部分图读误差，也没有把经过模型选择的影响消除。≤2pp同批预测敏感性未全面过线，不能用它替代新数据验证。

CA-AA（candidate:TE035）、QSC-3/KOH2E（candidate:V05:012）、AHPC-850（candidate:TE007）的图上终值与作者文本/印字终值存在待核偏差。仅冻结本轮B曲线，保留双方数字、坐标标定和原图；没有裁定图一定正确，也没有覆写原标签。A在新图核验前使用既有标签，属于历史输入基准；这3条的质量提示也适用于对A结果的解释及未来数据修订。

QSC-4空心标记初次检测出现同一标记重复中心；在B拟合前把最小间距5改为8像素，保留初次输出和复核图，未改任何终点或坐标标定。不能依据模型误差再调整读图参数。

两电极MK9前段接近平稳、后段明显下降，79.3%终值被20%RF预测为约96.5%。这是窗口尚未显示后期拐点的真实失败案例；不能删掉它获得漂亮分数。未来可讨论更长窗口或阶段模型，但当前授权的10%/20%不自行扩张。

## 论文和开源方法如何借鉴

- [Batteries 2025, 10.3390/batteries11070264](https://www.mdpi.com/2313-0105/11/7/264)：已读出版社索引的保持率预测与独立对象结果；直接页面访问曾429。MLP未见器件R²约0.941、MAE2.147/RMSE3.145pp是不同商业体系，不能搬作本项目成绩。
- [Electrochimica Acta 2025, 10.1016/j.electacta.2025.147039](https://doi.org/10.1016/j.electacta.2025.147039)：早期循环预测寿命的方法动机，寿命MAPE不能当保持率指标。
- [empirical_early_prediction固定提交](https://github.com/tingkai-li/empirical_early_prediction/tree/6709a7ca155b1e1c91aac9e36edb7b6c733d09f5)：已读作者README和两份数据/CV笔记本，借鉴整组隔离、曲线特征与未来输出分开；电池方法不代表碳超级电容器已验证。
- [BEEP固定提交](https://github.com/TRI-AMDD/beep/tree/f2b984e4bbf54554d9514c1defc81d09ac2a3dee)：已读CycleSummaryStats要求实际圈数和字段存在的检查；未安装或执行第三方代码。

完整收据见[论文与开源方法审查](../../小样本方向预研_20261029/保持率固定输入输出/文献与开源方法审查.json)。项目门槛是工程选择，不是领域统一阈值。R²>0.95与RMSE的关系受测试标签方差影响；窄范围不能自动获得高R²。

## 可复现与下一步

[双路线报告](../../保持率双路线预研_v2_20261029/双路线保持率预研报告.html)、[独立核验](../../保持率双路线预研_v2_20261029/independent_verification.json)：13,042项检查，无核验拟合；63份原保护源、旧v1.3全部46项输出SHA未变。

下一优先为B三电极候选的真实曲线质量和更多同工况独立来源；A继续作为无需先做循环的基准。若选RF继续，它在本轮已被看过外层成绩，下一轮必须另定有限计划和新来源验证。保持率高精度目标未完成；本轮多路线可行性初评已完成，不继续追跑此计划。

File: docs/knowledge/有界倍率曲线与区间标签_20261026.md
更正说明（2026-10-31）：本文件下方关于MK9（芒果核，10.1039/d5ra02129d）79.3%保持率、65%库仑效率，以及由绿线推断保持率迟发衰退的旧判断已撤回。原图和正文支持保持率65%、库仑效率79.3%。旧文字保留审查历史，当前判断与训练应遵循[语义更正回执](MK9双轴指标语义更正与技术核验边界_20261031.md)，不得从历史错误重新生成训练输入。其他来源的同数字结论不因本次更正改变。

# 有界倍率曲线、遮挡点与集体谱学注记

依据论文 10.3390/polym16233421 的本地主文、原始图包和 SI；详见[第十四批证据](../../文献全量利用复核_20261026/批次14_糠醛渣倍率曲线与全图审查/README.md)。本条适用于报告工况的数据提取与输入预检，不宣称作者勘误、实验重现或新模型性能。

原图近似数值、作者印刷点值、仅区间和未报告必须分开。固定像素校准和声明的读图范围不等于实验 SD/SEM/CI；放大图只供查看，不能在不同分辨率之间混用测量坐标。无法分离颜色标记时保持点值为空，可保存有证据约束的区间；需要区间损失的记录不能悄悄取中点喂给普通点回归。

同样品/电流在正文与多个面板重复时，先绑定标称测试关系，再决定用途。糠醛渣 54 捕获对应 48 标称工况，点模式 46 条中 4 条与 v13 正文完全相同，因此净新增点条件为 42；它们都来自同一 DOI。源权重可使同篇多工况合计为 1，但不能把 1 篇论文变成 48 个独立来源。

FR900 的倍率图注 79.3% 与该曲线端点比约 46.2% 不相容，原注记和图点分别保留、标准倍率值冻结。PC900-0.1 的作者 80.7% 与正文端点算术 80.894% 也继续未决；更宽的图形界限不能抹掉更精细报告间的已知异文。倍率保持率不是循环寿命，不能与另一篇芒果核的 79.3% 循环保持率按相同数值合并。

贡献率的印刷整数相加为 101% 时，先核查取整范围，保留两个原值，不强制归一化。Figure 12 的 72%+29% 可在整数取整边界与总和 100% 相容，不能据此假造作者已改成 72/28 或 71/29。贡献率是响应，不是当前默认模型的预实验材料特征。

EDS 元素分布图证明作者报告了对应空间分布，不能直接给出 wt%/at% 数值。S 19.26 wt% 的方法未绑定，继续单列；ICP-OES Zn 1.19 wt% 是另一个测法，不由其推 ZnS 比例或其它材料 Zn=0。

作者按“所有样品/APS组”给出的 XRD 峰位，应保留为集体注记及其适用样品范围，不能复制后称多次独立测量。堆叠的任意强度谱线不等于相含量。nano-ZnO 30±10 nm 属投料前驱体，不转给最终碳孔径。只有作者明确“未添加”的控制组，才可在对应投料比字段填 0；其它未报告配方仍为空。

调用 `furfural_rate_matrix` 的 `author_exact`、`point_mixed`、`interval_mixed`、`figure_only` 明确区分用途。默认只保留作者四条报告值；其它用途需显式选择。所有字段、图像、响应和前作家族一起隔离，来源和样品 ID 不进 X。当前仅做未插补的输入预检，没有新拟合。

全图检查台账、定量提取完成和科学争议解决是不同状态。本批虽已检查 12 原图，N₂/CV/EIS/连续 GCD 与原始谱线仍待继续，整篇完成标记保持 false，原固定 38 条待证不抵扣。

File: docs/knowledge/木质素碳布_毫安单位_绝对循环电容与只读增量_20261028.md
# 木质素碳布、毫安单位、绝对循环电容与只读增量

来源：10.1016/j.isci.2024.110433正文/主图/六页SI，本次2026-10-28全范围核读，仍有连续曲线未提取。原件及逐字段SHA/locator见训练目录v4。

1. **CV/GCD和机械恢复不可混标签。** Table1是在3M KCl三电极测得的10mV/s CV；Figure6/7是PVA/H₃PO₄凝胶器件。摘要/结论99%是解除弯折恢复，Figure7D另有黑色绝对电容（mF/g）和红色CE。读取10个绝对曲线位置，保留±2圈/±4mF/g容差，不把首个可见点认作作者归一化基线，不生成保持率标签。曲线中靠近原点的无标签记号排除，不能误当第1圈。

2. **电流mA/g与原公式相符，不可按经验改成A/g。** Table3第1行0.15mA/g×7858s/1V=1178.7mF/g；能量163.71mWh/kg也吻合。保留原mA/g并显式×0.001换为A/g。原表称Scan rate但单位是质量归一电流，不是mV/s。预测输入禁止放入同一报告的放电时间，避免把目标公式泄漏进模型；原表674mW/kg与结论664等异文分别保留。

3. **组分BET和工艺参数必须有明确角色。** 复合织物BET不可重复，无自身稳定数字；SI TableS1的0.3576/0.3439m²/g属于商业/煅烧木质素，不能给CF复合电极继承。Figure1印字的Ar0.5L/min只绑定其600°C/30min煅烧WCF工序，不继承给独立木质素；No/不适用的温度和时长不填0。Table1重量不擅自等同于涂布负载或具体归一化分母。

4. **TGA样品后缀冲突不自动修。** 正文p15给DCx4-10C、SCx4-10、DChx4-10，SI FigS1图例又用不同C后缀。三个负载20.5/16.8/15.8wt%保存为未绑定记录，作者木质素归一化CV作为审查值，未直接训练。Table2的AB是弯折后，不能拿来作弯折前固有材料特征；其前作两行是引用上下文。当前与10.3390/polym15204036按保守共同来源家族留出，但不声称所有实验重复。

5. **增量存储保证旧版可复现。** v4只存新增行，通过mode=ro连接SHA固定的v3，各表以只读临时视图合并；原v3不复制、不重写。核验所有继承行、合并主键和原/增量数据库写入拒绝；这减少新分配，不等于删除历史释放空间。最新API `data.training_catalog`，旧入口保留。必须保留父文件，未知/损坏父SHA直接报错，不替换成当前别版。

本批140事实/113数值、109实际连接，39电容报告中34用于分用途输入，另9EIS响应和8独立木质素属性目标，都是同来源重叠任务，非独立样本相加。累计3,287/4,727=69.54%只度量已提取材料数值的接入；主循环47/34及31/25和固定37待证不变，无新拟合/循环准入。全量文献目标继续active。

本轮还核查了主任务覆盖：47条主三电极中17条已和新材料目录建立规范桥接，其余30条/26来源都有本地原文索引；既有BET/工况仍保留。这个缺口需单独统计，不能用总数值接入率代替。后续优先U002的OPB系列四行、U024的ALPC-800两工况与本地SI，逐项做自身样品证据绑定和特征补充；队列保存在本批main3e_unlinked_priorities.json。

File: docs/knowledge/本地证据与误差棒遮挡循环图_20261031.md
# 本地证据替代、稀疏误差棒与遮挡循环图（2026-10-31）

网站无法访问时，先用已有正文PDF、JATS XML、SI原包及原始图像核对样品、体系、循环条件，再读图。本轮没有继续挑战验证页，也没有重新下载或改写原文。最新研究输入前向3f；主v7仍为原封版数据。

来源与处理：MF/LYS（10.1016/j.ijbiomac.2024.138815）分主文Fig7d及SI FigS7d；MF摘要95.89与正文及自身图95.59并存，采用后者并记录依据，旧标签保持。NWJPC-2（10.1016/j.isci.2026.117248）使用本地JATS与既有Fig7G，不混入锌离子混合器件的容量保持率。SSC（10.1021/acsomega.3c09438）Fig10a纵轴85%起，误差棒端帽与连接线不是循环观测；仅十二个可见圆心，10%窗口2点不准入。作者98.4±0.3%单列为作者报告，不把3px读图界限当实验统计误差。

PCNaCl（10.1016/j.jelechem.2026.120000）Fig7f蓝1A/g与红3A/g分别142.22/116.33%，PR-2（10.3390/coatings13071236）108.8%为真实活化增长，保持率不是概率。图中的箭头/注释与实际轨迹要分离；蓝色同色箭头曾污染试读，按原像素分带纠正，原尝试保留，没有调坐标去贴作者终值。

AUACW（10.1039/d4cp01914h）绿色球形点按实际下轮廓拟合圆心，高光只用于定位；橙色效率曲线不作保持率。DUGPC（10.1016/j.ultsonch.2024.107213）同页倍率Fig5与循环Fig6分开，左保持率与右绝对电容轴分开；有机器件不借水系条件。LAC（10.3390/molecules30010089）PDF图像被分条存储，整页渲染保留图像位置，不能把图条当作多图或丢掉循环图。

当前用途边界：12条早期曲线、10来源组、864相关读图位置接入，不是864个独立实验；相同论文多个样品/条件整来源隔离。末段检查使用原图最后可读位置且至少到97%目标圈数，是近末一致性检查，不虚构精确N点；固定3px界限不是置信区间。新增尚未训练、独立外部来源0，不能由覆盖提升推断R²提升。

五条仍待解决：MMC首个自身C(N)参考；BLAC自身参考与作者不相容；CLK低清图未辨早期点；OPC Fig8g近末99.1469与正文100不相容；OPBNP红CE遮住蓝保持率，当前几何提取不可靠。OPBNP失败试读92.84不是新科学事实或作者矛盾。对应A旧标签保持，B未准入；不能为凑齐而择值、补点或借倍率C0。

验证：本批5682项原图像素、几何、坐标、原件SHA、旧55曲线对象、SQL完整性/外键、严格窗口和来源计数检查；28个保护文件含v7与3b/c/d/e。完整依据见第十一轮/batch3_20261031/protocol_review.json、visual_review.json和independent_verification.json。历史模型审计必须用对应冻结提交/输入，滚动指针更新不代表可以改写旧冻结。

File: docs/knowledge/来源隔离再训练与材料特征覆盖_v12_20261028.md
# 来源隔离再训练、材料特征覆盖与误差判断

2026-10-28。适用于生物质衍生多孔碳的三电极GCD报告工况经验模型；不能外推到双电极、CV、凝胶或工程设计保证。

本轮已实际训练47条、34来源，冻结五候选、34个外层来源留出与3折内层选模，共560次拟合。材料矩阵的孔结构、Raman、方法限定XPS及分阶段制备均进入候选比较，不能再说训练只用了BET；50项候选并不等于每折50项都启用，最终启用25数值、6类别，稀疏字段按训练来源支持筛选。

MAE5.1509、RMSE6.9087、R²0.0955；同口径均值MAE5.1490、RMSE7.4707。ΔMAE描述性95%范围[-0.4519,+0.4476]，未通过预设门槛。RMSE较低说明本轮总体平方误差较小，不能据此声称已经可靠或某个材料参数独立有效。34折虽均选材料候选，但没有进行新的单变量因果检验。

AC-700C62.2%预测91.64%，增长样品CCL109.2%预测96.36%、NPC106.3%预测94.18%。木粉/CCL/NPC约占51.4%来源加权平方误差。此结果提示两端样品仍被向中间值回归；这不是删掉困难来源、裁剪真实>100或继续看外层成绩调参的理由。后续优先扩展具有可绑定循环标签的独立衰减/增长来源与关键材料参数，而不是把同篇倍率点作为独立论文增加数量。

新旧评估集合必须核对。旧42条/30来源全部进入本轮47条/34来源；新4来源没有被预先冻结为外部测试，且经过既有文献审查，不应称全新独立验证。旧MAE4.75与本轮5.15不能直接用于宣称改善或退步。对照应采用同批、同来源划分、同权重的均值/中位数。

本轮接口经验：旧parameters()方便函数假设每条都有admission_profiles_v13，而较新已准入端点可能没有这个历史键。新预备脚本按当前选中字段与原v14变更回执投影，不伪造旧键，不修改封版API；问题在冻结计划与首次拟合前处理。方法限定成分继续只走atomic/weight明确通道，阶段参数分开，循环响应不进材料特征。

跨版本DOI必须先规范。最初的描述性历史重合统计只lower，因裸DOI与doi:前缀而错误报0；已统一为30/34，保留原值和哈希回执。训练分组本身一直使用规范来源组，计划/输入/评估/权重不变，统计更正未导致重新拟合。旧元数据research_training_authorized=false仍保留历史，新一次用户授权单独写入本轮计划。

证据与验证：[完整实验报告](../../模型v1.2_来源隔离再训练_20261028/README.md)、[冻结计划](../../模型v1.2_来源隔离再训练_20261028/training_plan.json)、[评估指标](../../模型v1.2_来源隔离再训练_20261028/results.json)、[逐来源误差](../../模型v1.2_来源隔离再训练_20261028/source_errors.csv)、[核验](../../模型v1.2_来源隔离再训练_20261028/verification.json)、[来源统计更正](../../模型v1.2_来源隔离再训练_20261028/historical_overlap_audit.json)。没有修改原文、封版库、旧模型或冻结，也没有新增准入。

File: docs/knowledge/棕榈壳统计与器件口径_20261026.md
# 棕榈壳：原始器件、作者统计和归一化边界

证据：[第七批README](../../文献全量利用复核_20261026/批次07_棕榈壳与串并联/README.md)、原文DOI10.3390/nano16040260及其SI。所有数值和引用文件SHA、单元位置在该批数据库/审计与manifest。

- 逐器件SI不是额外独立文献。同22硬币的132工况含1056响应，不能随机拆分证明泛化，也不能把均值和单件叠加为独立训练例。e1 rep须保留重复关系，商业RC单独标记，不纳为生物质材料。
- 均值±不总是SD。本文明确95%CI、另列S；列表算术核查单列派生量。PK700硬币列表n19、均值49.421、SD14.393，主表n18/均值56.6/SD35.5；PK700N列表n7/52.857，作者n8/56.9。PZ700 Swagelok也有均值差别。不能补造未列样品、删除难点或默改平均；其它组近似重现不代表全源统计通过。
- XPS主表明确wt%，SI则是各C1s/O1s/N1s包络峰比例，两者均不是at%。保留峰位和表中未明FWHM单位，不直接按峰序号认定跨论文同一化学物种。
- 读取实际制备图有收益：正文没有700℃保持时间，Figure1给1h，可独立补齐；同图HNO3为65%，正文30%，该浓度仍冲突null。已解决字段与未决字段分开，不让一个冲突冻结全部材料属性。
- 电容方法和公式必须保留。EIS在1mHz用Eq3计算，GCD Eq1是IΔt/(2mΔV)，不能直接拼器件总质量或其它分子系数目标，不能由公式推电流分母。电学表的A、F、能量效率分别不改成A/g、F/g、循环保持率；原印0.00与空值分开。
- 论文中的retention也可能是倍率比值。Figure6按不同电流相对0.125A/g；真正循环是两硬币串联。方法10000圈、结果2100圈57%、图中C2400与电位−1～1V按原角色保存，不改成普通单器件0～1V/10000圈。

6480项工程/输入检查不是6480条科学准入，也不是旧模型误差因果证据；这批新数据还未参与旧训练。四既有辅助119和DES两用途各12逐行保持，新普通水系循环准入/真实拟合均0。继续其它来源的表图利用，原固定38条待证不抵扣。

新增候选的来源可规范存于materials.doi外键，消费者不能假定每个JSON都有同一冗余键。data.literature_groups统一读取并校验已有值，缺冗余键时附可追溯派生绑定，冲突则拒绝；tools/verify_current_source_groups.py透明适配旧校验器依赖，保留全部988条件/CSV/载荷，不修改旧封版。这种兼容是接口变化，不是补造科学证据。

File: docs/knowledge/残留阶段_原始表头与有界湿润曲线_20261028.md
# 残留阶段、原始表头与有界湿润曲线

适用：2026-10-28既有生物质衍生碳论文的提取和训练准备，不改变循环准入和已训练模型。

**酸洗不等于无灰分。** 10.3390/ma19173741正文p12（以XML body//p从0计）明确酸洗后残留石英SiO₂；玉米三个最终样品与三个未洗中间体分别登记，不能借“de-ashed/ash-free”称呼假定纯碳。Table1的CS-1000 BET6.6534与p15的6.70不能直接解释为两位四舍五入，两个原值保留且该BET冻结；另外两样品高精度表值与正文粗精度一致，保留原始报告而不增加独立样品。

**两种表面分析与其分母分开。** 玉米Figure3c五元素XPS原子百分比，每样品合计100；SI TableS1三种C1s组分合计100是峰内比例。SI FigureS4的EDS Weight%/Atomic%/Uncert%分别提取，误差统计含义未知。XPS和EDS对深度/区域的采样不同，不能把不同数字当作同一字段后取均值。重量与原子基准不互猜。

**标记点可以有界读取，不能伪造高精度原始数组。** 玉米SI FigureS3在0/3/5/8/10min各有三个清晰标记。使用原PDF2倍渲染，在原图y=225对应56°、y=517对应40°，x=583/924对应0/10min；颜色局部窗口定位标记中心，保存像素坐标、±3px和±0.25°读取容差。该容差不是作者SD，也没有在标记间插值。PDF原件SHA、原页码和裁图均封存，临时整页PNG可重建后删除。水接触角不能直接当实际电解液湿润性。

**按文字列序提取也需要跨图审查。** 10.1021/acsomega.5c04992的Table1明确mass%，空格是未报告，不是0；AP/PS的N表项与Figure2及正文存在矛盾，N按字面保留但不进入本版输入。AP+PS已列元素合计91.74%，不能擅自归一化或用8.26补某元素。Table2的平均颗粒尺寸与6000/SBET数值一致，独立粒径测量方法未明确；只保留为待查报告，不冒充独立SEM测量或给BET属性任务制造代数泄漏。

**目标类型不跟数字大小走。** 烟炱的吸附率与传感CV不是超级电容器循环标签。玉米Table2的CE/IR/ESR是器件工况响应；正文Eq5使用两电极总质量，却称单电极电容，本版独立保存作者公式经验用途，不乘2/4。旧玉米候选身份与自身CS-800材料关联，并不解除Figure5e的图线/归一化歧义，不新增循环准入；它不属于固定37条，不能用新关联抵扣固定待证。

本批交付：`全量文献训练数据接入_v3_玉米秸秆与烟炱_20261028`。新增160材料事实/145数值，120有实际输入回执；11比电容报告与15有界接触角点，均保留来源与用途。主循环47/34、31/25和原37待证不变。全量文献目标active；下一批继续木质素正文/SI和未完成曲线/争议。只读核验`tools/verify_corn_soot_v3.py`，不要重跑已封版构建。

File: docs/knowledge/电化学与数据定义.md
# 电化学与数据定义

核对日期：2026-10-18。以下内容用于数据整理及模型用途定义，不是对每篇论文作者操作的推定。

## 质量归一化电流

质量归一化电流以A/g表示，单位本身不指定单片还是双片总质量。Stoller与Ruoff的方法论文给出两片各10mg、40mA对应4A/g的例子，说明按单片质量报告是存在的方法口径；不能强制把双片总质量当成唯一行业标准。比电容定义中的质量与系数也不能自动决定循环电流的分母。

来源：[RSC正式论文，DOI10.1039/C0EE00074D](https://pubs.rsc.org/en/content/articlelanding/2010/ee/c0ee00074d)，[作者稿](https://arxiv.org/pdf/1005.0805)。本次复核作者稿第3页的配置区别及第6–7页的计算与速率说明。上述知识支持“不同口径应区分”，不证明所有作者采用其中一种。

## 保持率与分母

本项目的目标是同一测试在给定圈数N的电容相对于作者参照的百分比。如果前后使用相同、固定的质量归一化因子，该因子在比值中抵消。这是比值的代数性质，不是证明不同论文的测试应力相同。

因此保存三个不同对象：作者报告电流、质量分母状态、已证实的物理归一化电流。未知状态不改成已核实；经验模型可以使用前者，并披露其不确定性。缺少作者自己的循环电流、跨配置借值或互相矛盾的A/g仍是实质问题。

基线保存作者的初始电容/归一化起点及证据。原文未指明参照的具体圈号时，圈号为空；不猜第1圈，也不因该下标未知而一律否定作者报告的保持率。若作者使用激活峰值或其它参照须单独标注；不能自行混合或换算不同基线。

## 配置、窗口与参比

3E测试测量工作电极相对参比电极的电位；2E器件测量两端电压。上述方法论文明确区分两种配置。不能把3E表征的电解液、电压或电流自动赋给器件循环，也不能把两种配置混成同一主训练集。

3E路线保留报告的电位上下限及参比身份，参比作为该路线的必要描述。若要换算到共同标尺，还需参比条件等独立证据；本项目当前不做无依据换算。

窗口可以来自明确覆盖该循环测试的方法陈述或实际长循环GCD波形；需要记录其适用范围。只属于CV、短程倍率曲线或另一个器件的窗口不够。

## 标签及结构字段

电容保持率、容量保持率、库仑效率和倍率保持率分别存。精确值、约值、不等号、损失补数和数字化估计分别标注。大于100%的作者报告值不截断。BET绑定循环前实际样品；比表面积方法、孔容种类及单位不能互换。可选孔容疑点不自动阻断不使用孔容的主路线。

相关项目证据见第四轮[专业学习与数据修订依据](../../循环稳定性数据库_v0.3_数据库优化_20261017/第四轮_专业复核与训练数据_20261017/专业学习与数据修订依据.md)、其输入合同及后续逐字段观察。引用文献的背景结果不能冒充本文自己的实验。

File: docs/knowledge/碳化系列与循环原图裁决_20261025.md
# 碳化系列、DES与实际循环图裁决

依据[第五批核读与来源](../../文献全量利用复核_20261025/批次05_碳化系列与多电解液/README.md)、原XML、官方mmc1.pdf、原Figure7及两份本地既有SI。结论限于已声明单元，不代表整篇文献已提取完成。

锦带花三电极为6 M KOH/HgHgO，碳的Zn离子器件不反推三电极也含Zn。SI中SSC循环写−1～0 V，正文为0～1 V；本次原Figure7G的首次/末次实际循环插图均为0～1 V，构成与循环本身直接相关的证据，因此选择0～1 V并保留SI异文。这个处理有区别于拿CV或另一个诊断GCD窗口代填循环，不称为作者勘误。NWJPC-2的10000圈/5 A/g/99.8%、自身BET2916已进入正式增量准入前候选清单；当前循环库成员尚未改变，后续仍须审查追加接口、旧记录关系与原值/冻结链。

同一来源NWJPC-1的1 A/g正文133与表133.7竞争，不能仅因表数更多就假称已解决；仅冻结这个倍率标签，其余四电流照常按已绑定协议保留。无三聚氰胺对照KOH:前驱体3:1，掺杂组1:1；不把同一方法的对照用量复制给所有材料。WJHC-180与NWJPC-0虽可能有制备关系，自身1 A/g数值146/129不同、名称不同，未并为一个样品；整DOI分组已经防止这些关系跨验证折。

N1s横杠不等于N元素为0：SI的NWJPC-0总N为0.9 at%，组分横杠意味着未给相应分解值。各N1s/C1s/O1s包络归一化组分不是全材料原子百分比。原表“12.6.”格式异常不静默修复；99.64的总元素合计不归一化补满。BJH介孔+大孔体积不当标准介孔体积，使用空缺掩码保持通道区别。

糖原来源为贻贝工业废水，12组温度/时长自身孔结构、首圈比电容与1000圈保持率可一一关联。液态ethaline的ChCl:EG=1:2是摩尔比，不是电解液摩尔浓度；没有把该比例塞进concentration_mol_L。30℃、银丝伪参比、液态DES与固态SSE器件分别保存。作者±范围未注明类型时不猜SD/SEM；均值100±2%也不裁剪。Raman晶粒尺寸由同一ID/IG公式派生，不当成独立实验；表中Å不默认为nm。

木苹果壳同一材料的多浓度、倍率和扫描结果是独立工况报告，不是多个独立论文。原本地ZIP中的SI确认AgAgCl三电极，27个GCD和66个CV数值可入证据层，33个F/cm³与33个F/g不混。循环只报constant current而无数值，不能从2 A/g倍率测试补入。三浓度自身循环96.07/96.8/95.16与结论“全部超过96.8”保留差别，实际逐组值优先用于候选，不用总结覆盖表述。

当前四个比电容输入任务为103/5/5/6条，合计8个DOI组，普通三电极只有7个来源。字段与工况利用率提高，尚未有新拟合或证明误差降低。保留DES/CV/容量/能量/EIS数据供相应专用任务与后续路线设计，不能为提高样本数拼成一个标签或用同来源辅助标签泄漏检验集。全量目标仍未完成，原固定38待证记录不因新来源数据增加而消失。

File: docs/knowledge/稳健正则化验证与球形标记读图_20261030.md
# 稳健表达检验、来源权重及球形标记读图

## 方法学习与验证边界

一级来源和实际核读的GitHub文件SHA见保持率达标研究v3第十轮`方法依据与适用边界.md`。RobustScaler提供训练中位数/IQR思路，GPR的逐点alpha可用于对角正则化。本项目的asinh、形状/静态缩放及alpha除来源权重是需要实证检验的建模选择，不能冒充测得噪声或标准保证。

Li等电池经验轨迹仓库将经验表达与学习结合，但其单向衰减/正参数约束不能照搬到真实会活化增长的多孔碳；只借鉴训练内均值/残差结构。同行超级电容器寿命、SOH估计和轨迹预测的输出与指标口径要分开，不能将文献高分替代本项目指定圈数保持率。

第十轮事前冻结32新配置、32旧控制，同P9数据/来源折，8800新流程＝9350估计器拟合（含550额外Ridge均值），另8800旧流程预测复用。3E20%预定主R².655486/MAE3.040324/RMSE4.283168pp，原六项稳定对照.761403/2.534397/3.564467。原六项继续保留。0全面达标，0失败/警告；871907核验，3850个解析流程由独立矩阵方程重建，树模型权重未重建的限制明确保留。

本轮同时改变缩放、正则化和候选池，不能用总体差值断定某单项是唯一原因；已见来源上的反复开发仍不是外部泛化确认。保持所有近优家族与A/2E历史，不用新增复杂度代替曲线证据。

## 球状标记的高光不是几何中心

HPCS原图6g的黑色球状标记包含灰白高光。高光可用于定位真实标记，但直接使用其质心会把保持率系统性读高。需从实际轮廓/合适标记几何求中心，同时识别相邻蓝色库仑效率、坐标框和遮挡。此处使用下轮廓圆拟合，固定半径/残差标准、固定3像素界限，图框区域排除有原图依据；无法分辨的标记保留QC而不插值填充。

50个真实标记的末端读值72.584%，固定界限71.976～73.193%，与作者73%一致。没有按作者终值移动中心、调整轴或扩大读图界限。前20%8点可用，前10%仅2点不准入；原待确认的两点提案未应用。早期被另一曲线遮挡的位置不凭规律补点。

该经验应在后续读图时检查原标记样式；不能不看原图就批量给旧值加统一偏移。既有争议、原文、原值和历史模型保留，纠正需逐图前向证据。

## 来源阶段和数据使用计数

第十一轮固定19来源/24端点本地队列已阅读2来源，HPCS一条B20%曲线接入3d，MMC绝对C(N)的自身参照仍待核。不能借倍率C₀或反推作者保持率强行归一化。当前2E20%8/8，2E10%5/5，3E与v7不变。50图点仅一条旧端点的早期信息，不是50实验、新正式准入或未触碰的外部来源。

3d是在P10结束后接入，未参与P10分数。原P10输入哈希固定，查询入口指针后续版本变更另存原字节和精确前后哈希；数据文件本体与作者标签不动。每批实际证据、可调用输入、实际拟合和独立来源数继续分别报告。

File: docs/knowledge/系统系列提取与图表冲突冻结_20261026.md
# 多样品系列、图表冲突与前向冻结

依据：第九批藻类DOI10.3390/molecules31132329、杜仲DOI10.3390/polym15030663的本地原文、原图和匹配SI；范围分类另读综述10.3390/nano16090524及煤基研究10.3390/molecules31172997。来源SHA/单元/行列随文献v9；当前循环特征选择随v0.21，旧版和模型不覆写。

1. 多因素系列确实包含最佳样品以外的数据。完整读取杜仲20行孔结构、16×4 CV及16×4 GCD可提高转化率，但不同名称可能是同一对照配方；藻类R3/t1.5明确为850℃、1:3、1.5h同条件。每次报告保留出处，重复条件不增加物理样品或独立来源数；配方看似一致但原值不同也不能直接覆盖或合并。
2. 表图必须互相核对。藻类Table4的850氮2.91at%、ID/IG1.13与自身Fig3e/d的8.3at%、1.01不同，其它四个主样品也有差异。不能只选文本表、最新值或使模型更好的值。本批原表/图均存事实层，相关特征选值null，其它BET/孔容和有效测试继续利用。发现已被当前循环输入采用的有争议值，还须通过新版本向稳定API传递冻结，不能只写一份问题说明。
3. 一条物理成分可有兼容字段。N_at_pct和XPS_N_reported_pct两字段各冻结并不表示多做一次独立实验。N1s中42.6/25.8/22.1/9.5是包络内比例，不是样品总原子%；总N有冲突时不把包络分量乘成伪精确总浓度。前驱体CHNS/O、近似分析和最终碳XPS分开。
4. 循环标签和材料特征分开审查。五条藻类循环标签仍有自身Table7/共同实际协议支持；原始特征冲突不自动删除标签或材料。v0.21只冻结15格，278观察、成员、43/31三电极及27/22双电极、来源权重保持。旧模型指标属于旧输入，不据冻结宣称误差下降；本批没有新拟合。
5. CV倍率、GCD倍率和长期循环保持率不能相互替代。杜仲252F/g的CV@5mV/s、257.8F/g的GCD@0.2A/g及比较表252@0.2各自保存。比较表表征电流不能借给未报告的循环电流。藻类Table8“retained95.2%”属于器件循环百分数，不是95.2F/g；器件功率不倒算成报告A/g，三电极10A/g也不移给它。
6. 算术核验按原印精度进行。37项倍率比值比较原电容的四舍五入区间和作者百分比；不相容者记录，不能悄悄重算覆盖。杜仲Table5成本SUM1.54与分项约15.4不同，保留作者合计、分项、派生和原单位；资源/经济输出不当电化学材料特征。XML的10上标要检查原sup，再解析为科学计数法，不能把10¹当101或10^101。
7. 图中样品名不能随意纠错。杜仲Raman最终图例写EC550，正文/表系列写EC500；350比值图0.623/正文0.648、6h BET表2033.87/正文2300.87和温度系列2h/6h也须记录。不借总体趋势判作者意图，更不根据性能高低择值。
8. 全库目录应包含二手与参考体系的真实处置。综述七表都有引用及概括区间，不能当七套新实验；白石湖/翼城煤的三张自身表也不是生物质实验。分类依据来自原生类型、摘要、方法和表内引用，而不是仅用题名关键词。分类完成不等于全部正文数据已提取。
9. 跨任务来源隔离扩大时，要同时隔离同DOI全部材料、工况、曲线、循环标签和辅助响应。新18条藻类GCD与旧五个循环端点来自一篇论文，不能一边训练辅助任务、一边把同来源循环端点称独立检验。原119辅助行保持，新的137行仍只是9个DOI组。

核验经验：本批未封版报告曾因Python集合迭代顺序而字节复算不稳定。规范排序检查名并保留全部断言，再用独立进程重算；不是删检查以过关。历史核验钉住历史数据，新计数与跨用途关系另审，不能要求旧固定31/119永久锁死当前数据。
