Repository: w749026903-coder/biomass-carbon-supercapacitor-ml

# 生物质碳超级电容器：循环稳定性与机器学习

第77轮已核对用户补交的两篇正文。绿茶 GKN8（BET 1,680 m²/g）1,000圈：冻结模型 96.08%，作者 99.4%，低估 3.32 个百分点；沿用早期末值约99.39%。样品核对时已读到间接线索，列额外诊断。水黄皮约93.01%来自5,000圈对称双电极器件，单列。严格独立已评分仍1篇，旧模型保留，持续目标仍暂停。 [本轮一页结果](保持率达标研究_v3_主线与近优组合_20261030/第七十七轮_两篇正文与绿茶高BET核查_20261118/两篇正文核查与预测.html)。下一步优先补同工况1,000圈独立来源，同时锁定模型与末值对照。


2026-11-18 第 76 轮后按用户条件暂停目标。莲茎碳补成 7 个前 20% 测点与一条开发输入，60 次固定拟合完成，0 失败／警告。同一旧 20 条的第 67 轮候选 MAE 1.873→1.908 pp，R² 0.8959→0.8940，保留原模型。当前保留 R² 距 0.95 约 0.0541，独立已评分 1 篇、独立 R² 不可估、正式验收 0。下一步先补原始曲线／数值表及受限访问正文，再共同决定接续。 [本轮结果与方向判断](保持率达标研究_v3_主线与近优组合_20261030/第七十六轮_莲茎补证与同批增量对照_20261118/README.md)。

File: 保持率达标研究_v3_主线与近优组合_20261030/第七十七轮_两篇正文与绿茶高BET核查_20261118/README.md
# 第77轮｜两篇正文能为保持率模型提供什么

2026年11月18日。两篇均为可读的期刊正文。绿茶碳提供一条与主线匹配的高 BET 曲线；水黄皮油渣提供一条双电极器件循环记录。本轮将新增资料用于预测诊断和分用途索引，没有将新终点喂入模型。

|样品|证据|可用于什么|
|---|---|---|
|绿茶 GKN8|表1、2；第9页图9黑色方点；第10页循环段。三电极、6 M KOH、10 A/g、1,000圈，BET 1,680 m²/g。|早期辅助保持率预测诊断，输入六个可分辨的早期黑色方点，约19–100圈。|
|水黄皮油渣 PRC8|第11–12页，3.9节、图10f。对称双电极、Na₂SO₄、10 A/g、5,000圈，作者报告约93.01%。22.52→20.95 F/g，按展示精度回算为93.03%。|器件循环对照；同文三电极表征另算。作者电流质量分母不推定，倍率测试的45.82 F/g不作这条曲线的起点。|

**绿茶这条曲线测出了什么。** 图9纵轴是 F/g。用同一黑色曲线的首个标记作参照，六个早期点的变化约0.38个百分点。200圈附近标记的横坐标误差上界越过了前20%界限，未用；连线没有当成更多测点。第64、67轮模型在1,000圈使用同一配方，两个结果只算一次。预测和三个简单对照均先提交并核验远端版本 `6afdc9e28984e46b64ba3b2f74b3bc30e832502f`，再读取终点百分数。文献报告 **99.4%**，末端黑点图读约 **99.42%**（上下各放宽3像素时约99.07%–99.77%，不是统计置信区间）。

|固定方法|1,000圈预测|与报告值相差（百分点）|
|---|---:|---:|
|第64／67轮模型|96.08%|3.32|
|沿用最后的早期测点|99.39%|约0.01|
|按早期斜率直线外推|95.07%|4.33|
|取训练来源均值|92.01%|7.39|

**为什么不增加正式盲测篇数。** 核对样品身份时，准确终点百分数和右侧曲线都未展示，但作者对稳定性的描述及约67.1 F/g已可见。这会间接提示终点，因此本例只作额外诊断；不能用它和芥菜壳两点算独立R²。冻结模型只用原来的23条、18个开发来源；两份正文在两个既有数据库均未命中。绿茶论文与18篇开发论文、此前一篇已评分来源的作者姓氏均未见重合，这只是书目检查。未重训、未调参、未更换模型；只按冻结配方复现两个旧估计器以作预测。

**不能混样品。** 图9另两条为参照碳 CKN8（正文100.5%）和 CZN8（101.6%）；保留超过100%的结果。综述比较表和结论中的约99%属于绿茶 GZN8，没有对应同名早期线。即使活化剂相同，也不能挪用 CZN8 曲线；比较表的 1 A/g 不自动代表长循环电流。表4的倍率比电容与循环比电容分开；其CV列没有逐行确认扫速，只保留原表行位。两文共整理132条表格及正文数值（绿茶78条、水黄皮54条，含单列器件循环记录），按DOI、样品、用途、条件和页码查询，不能当132个保持率训练样本。

**下一步最值得检验的分歧。** 绿茶曲线在早期轻微下降后趋于平坦，模型多估了后续衰减。但旧20条同范围开发记录里，同为1,000圈的两条均出自同一篇：冻结模型的平均绝对误差3.72个百分点，沿用早期末值为7.03。相反结果足以排除“现在就全换简单方法”，还不足以证明应按材料种类切换方法。优先收集以前未用的、同工况、终点约1,000圈且标记清楚的多篇曲线，不按终点筛选。对每篇分别锁定模型和末值基线后再比较。若有绿茶图9的原始圈数—比电容表，可校准本例读图，但本例已揭示的终点不会重新变成盲测。持续优化目标保持暂停。原同批开发R² 0.8959（距0.95差0.0541）、MAE 1.873、RMSE 2.369个百分点；严格独立已评分1篇，独立R²仍不可估。

[查看一页图表](两篇正文核查与预测.html) · [可筛选的数值表](auxiliary_facts.csv) · [逐点坐标及误差](early_only.json) · [锁定预测](locked_diagnostic.json) · [核验及其它样品端点](reveal_and_checks.json) · [原件指纹](source_receipts.json)

File: 保持率达标研究_v3_主线与近优组合_20261030/第七十三轮_循环协议与历史终点核查_20261116/README.md
# 第 73 轮　循环协议核查与历史终点审计

2026 年 11 月 16 日。本轮按循环工况检索，保留题录结果、原文结构信号和文件指纹。继续执行第 70 轮的三电极、2–6 M KOH、报告 1–10 A/g、前 20% 的独立盲测方案。新增范围内可考虑开发的早期原图一篇，正式独立验收 0 篇。

| 来源 | 原文证据 | 处置 |
| --- | --- | --- |
| **废莲茎碳 LS-NC-600** | Fig. 6(d) 与正文同指三电极、6 M KOH、5 A/g、5,000 圈。以遮蔽后的早期绘图区检查，至少看到 7 个可区分标记。 | 旧 Europe PMC 检索记录已保存对应摘要，程序确认其包含相同圈数与同一终点数值指纹。按既有暴露规则列为开发候选。 |
| 魔芋粉多孔碳 | Fig. 4(f) 循环图按 100 mV/s 测试。早期图上有标记。 | 该循环曲线为扫描速率测试，超出当前恒流循环合同。 |
| 纸厂污泥活性碳 | Fig. 8 是双电极循环图，正文将其与 5,000 圈及 3 M KOH／1 M Na₂SO₄ 的器件比较关联。 | 归双电极线索。 |
| 壳聚糖／PEG 碳、咖啡废渣多孔碳 | 有范围内 KOH 三电极表征，长循环分别在器件部分报告。 | 保留范围外线索。 |
| 球磨蔗渣碳 | 3 M KOH 三电极测试和纽扣电池循环分别报告。 | 当前未定位合格三电极长循环。 |
| 秸秆球磨碳 | 3,000 圈候选已有历史三电极端点记录。 | 归历史资料。 |
| 绿茶碳 | DOI 未命中现行库和历史材料，OpenAlex 仅给出开放刊本指向，当前正文入口返回 403。 | 待取得合法开放正文或附件再核循环工况。 |

本轮保留莲茎碳和魔芋碳的封存图件。遮蔽图仅用于确认早期标记可见性，未制成模型输入。报告及证据均未输出任何候选终点数值。本轮未锁定新的预测。下一轮继续查公开正文与数据仓库，优先筛实际循环协议明确、全文历史终点未暴露的来源。

[协议与历史审计](evidence.json) · [第 70 轮冻结方案](../第七十轮_定向盲测计划与题录筛查_20261116/plan.json) · [莲茎碳原文](https://pmc.ncbi.nlm.nih.gov/articles/PMC9078325/) · [魔芋碳原文](https://pmc.ncbi.nlm.nih.gov/articles/PMC6645441/)

File: 保持率达标研究_v3_主线与近优组合_20261030/第七十九轮_论文覆盖与相关性_20261119/README.md
# 论文覆盖与保持率预测表现

2026年11月19日。18篇、23条的1–6 M KOH温和早期开发组，来源等权 Pearson r＝0.9526、R²＝0.9007、MAE＝1.662、RMSE＝2.187个百分点。30篇、36条的宽范围初探 r＝0.8622、R²＝0.7271、MAE＝3.443、RMSE＝5.683；同一30篇统一随机森林 R²＝0.6789。两种规模均未达到 R²＞0.95。

文献篇数按实际被整篇留出并评分的不同DOI计数；一篇中的多材料、多条曲线不增加篇数。先对每篇等权，同篇内部按曲线等权。r 衡量趋势是否同向，R²反映预测相对实测均值能减少多少平方误差；r不能代替R²。MAE和RMSE均以保持率百分点计。不同范围的R²不能作学习曲线；不能推出增加论文会导致精度下降。

| 验证范围 | 论文 | 记录 | Pearson r | R² | MAE | RMSE |
|---|---:|---:|---:|---:|---:|---:|
| 历史小样本组合 | 8 | 13 | 0.9774 | 0.9501 | 1.755 | 2.150 |
| 当前主范围，2–6 M KOH | 15 | 20 | 0.9502 | 0.8959 | 1.873 | 2.369 |
| 同一组合扩大到1–6 M KOH | 18 | 23 | 0.9526 | 0.9007 | 1.662 | 2.187 |
| 加入莲茎的历史版本 | 19 | 24 | 0.9499 | 0.8969 | 1.691 | 2.188 |
| 较宽范围，强衰减修正 | 27 | 33 | 0.8726 | 0.7530 | 3.339 | 5.616 |
| 更宽范围，原定早期高斯过程 | 29 | 35 | 0.7307 | 0.5107 | 4.807 | 7.712 |
| 同29篇，含静态条件的随机森林 | 29 | 35 | 0.8328 | 0.6929 | 3.976 | 6.109 |
| 30篇对照：统一随机森林 | 30 | 36 | 0.8245 | 0.6789 | 4.097 | 6.164 |
| 30篇探索：按工况分开预测 | 30 | 36 | 0.8622 | 0.7271 | 3.443 | 5.683 |
| 同30篇，沿用早期末值 | 30 | 36 | 0.8239 | 0.4127 | 5.278 | 8.336 |
| 另列：材料与工况直接预测 | 34 | 47 | 0.4018 | 0.1386 | 4.925 | 6.742 |

30篇试验保留所有36条三电极记录及困难来源。适用规则在本轮计算前提交冻结（4e9dee0）：落在1–6 M KOH、1–10 A/g、1,000–10,000圈且前20%变化温和的，复用已有等权高斯过程和随机森林组合预测；其他情况用第59轮宽范围随机森林。仅为同批对照对莲茎样品补算一次固定随机森林，整篇不入训练。模型和范围的选择受以往开发结果启发，不是新独立测试或新模型上线。当前15篇模型和既有独立评分1篇保留。另列34篇不使用早期实测，是不同输入合同。

12条不属温和工况的记录来自11篇，仍全部计分；它们占30篇总来源加权平方误差的90.8%。30篇结果按论文成组重抽样，R²描述性95%区间0.505–0.899，不能代替独立验证。18篇组逐篇暂去（不重训）R²为0.794–0.915。

已有34篇直接预测来源与30篇早期曲线来源重合25篇，合计39篇；9篇只在前者出现，9篇均能定位本地原文。按现有终点的已报工况，只有2篇有记录满足当前2–6 M KOH、电流及目标圈数筛选：海藻碳 AHPC-850 的图4d（红色保持率，黑色效率）、CMC-ZnK-800 的图8d（图10d是器件）。先复核归一化基准、读图精度、前20%测点和幅度后再决定是否接入；即使两篇均通过，15篇主范围也只到17篇，30篇宽范围最多到32篇。这两篇是已知终点的开发来源，不能当独立盲测。若老师真正要求30篇同工况，以现行15篇计还缺15篇；即使这两篇均通过仍缺13篇。后续优先按同一测试协议补近三年新来源，评价前锁定范围与模型，按来源保留新盲测。

[逐条预测与不确定性](results.json) · [来源差集与核图记录](coverage_audit.json) · [冻结计划](plan.json)

File: 保持率达标研究_v3_主线与近优组合_20261030/第七十二轮_开放存档与电解液复核_20261116/README.md
# 第 72 轮　开放存档与实际循环电解液核查

2026 年 11 月 16 日。沿用第 70 轮冻结的盲测范围。第 71 轮为工作流进展，已取得两篇正文并完成文本结构核查。本轮继续从期刊接口、预印本、学位论文平台与开放数据仓库查同工况资料。

| 来源 | 新证据 | 当前处置 |
| --- | --- | --- |
| 木薯皮活性碳 | Zenodo 5296414 提供 8 页正文。文件大小、仓库 MD5、首页题名与正文 DOI 均核实。正文第 3、5–7 页可关联三电极、1 M H₂SO₄、0.1 mA 和 2,000 圈循环。 | 归范围外。KOH 在制备或文献对比表中出现，实际循环用硫酸。仅报告绝对电流，未转换成 A/g。作为其他电解液来源线索保留。 |
| 竹碳 | OpenAlex 与 Semantic Scholar 指向同一 SSRN 提交版 DOI。SSRN 页面和下载入口返回 403。Elsevier 接口 200，结构为题录核心字段。 | 待查公开作者稿，预印本与刊本作为同一潜在来源核查。 |
| 椰壳碳 | Crossref、OpenAlex 指向开放刊本。出版社 PDF 返回 403，文章 API 返回题录，试查一处附件入口返回 404。 | 待正式附件入口或开放作者稿。 |
| 油棕核壳碳、Spathodea 叶碳 | 油棕核壳 DOI 与 DOAJ 提供同一期刊指向，下载未取到 PDF。Spathodea 的期刊 HTML 只核到摘要、参考文献等结构。 | 均待正文。 |
| 大麻废料活性碳 | DataCite 找到学位论文标识。Crossref 找到同作者、同原料的期刊论文，其 DOI 已出现于 10 个项目历史文件，两套现行库均无匹配。 | 潜在同一实验谱系。取得正文后核实际循环电解液、试验重复关系及历史终点暴露。 |

DataCite 的雨树碳条目与已有第 48、51、52 轮资料关联。原始文件留在本地缓存，公开报告保存指纹和访问回执。新增范围内合格来源、锁定预测、终点数值输出和正式独立验收均为 0。下一轮优先以期刊图注或数据附件中同一次试验的 KOH 工况和多圈数 GCD 为检索线索。继续保留 KOH 2–6 M 主范围和高 BET 子组。

[存档检索与核查证据](evidence.json) · [第 70 轮冻结范围与验收](../第七十轮_定向盲测计划与题录筛查_20261116/plan.json) · [阶段可视化](../阶段可视化报告_至第72轮_20261116.html)

File: 保持率达标研究_v3_主线与近优组合_20261030/第七十五轮_盲测预测锁定核验_20261116/README.md
# 第 75 轮　芥菜壳碳独立单例

2026 年 11 月 16 日。首次在本轮目标范围内完成新来源的预测锁定与揭盲。PSCN 来源为 Pramanik 等的芥菜壳碳论文。原文第 3、5、8 页及 Fig. 7(d) 对应三电极、3 M KOH、2 A/g、10,000 圈。比表面积为 618 m²/g，计入当前主范围。本轮没有 BET ≥1,500 m²/g 的独立样本。[作者刊本存档](https://hdl.handle.net/10023/24153)

## 锁定输入与揭盲顺序

- Fig. 7(d) 的纵轴为比电容。依据正文所述初始电容，采用同曲线的起始标记作图读参照。前 20% 取得 9 个正圈数标记。末个约 1,786 圈，加上横坐标误差仍在 2,000 圈以内。输入变幅约 3.05 个百分点。
- 核对两套数据库、6 个旧题录或引文命中及全部 18 个开发来源的作者资料，未发现共同来源或已存的相同终点。把输入清单与文件指纹提交后运行第 64 轮及第 67 轮冻结配方。预测提交 `13ee6da` 推送至 GitHub 并核对远程 SHA 后才读取作者终点。
- 锁定程序以两篇历史留出记录复算模型和简单基线，2 条记录的 5 列预测都与存档一致。另通过 16 项输入检查，包括终点字段、过窗测点、已有终点和工况不符的拒绝检查。

## 10,000 圈结果

作者报告约 **93%** 电容保持率。右端原图读数约 92.35%，考虑图读误差与作者近似表述相容。评价采用作者报告值。

| 已锁定方案 | 预测保持率 | 绝对误差（百分点） |
| --- | ---: | ---: |
| 第 64 轮基准 | 93.207% | 0.207 |
| 第 67 轮中间圈数候选 | 93.193% | 0.193 |
| 训练来源均值 | 92.013% | 0.987 |
| 沿用早期末值 | 96.762% | 3.762 |
| 早期线性外推 | 81.208% | 11.792 |

两套模型在这个单例均优于三条简单基线。两者相差约 0.013 个百分点，远小于图读取精度和作者数值的报告精度。当前新来源已评分 **1 篇**，R² 无法估计，正式独立验收仍为 **0**。下一步继续纳入同范围独立论文，优先补高 BET 及前段平缓、后段衰减的样品。

红麻活性炭 Fig. 5(f) 的 5,000 圈记录归双电极纽扣器件。绿茶碳作者发表记录入口返回 403。两者未进入本轮评分。

[冻结运行计划](plan.json) · [输入科学证据](mustard_early_evidence.json) · [输入清单](early_registry.json) · [锁定预测](locked_predictions.json) · [揭盲与逐项误差](revealed_case.json) · [历史复算](reproduction.json) · [输入核验](input_contract_check.json)

File: 保持率达标研究_v3_主线与近优组合_20261030/第七十八轮_万圈相似曲线整篇留出_20261118/README.md
# 第78轮：万圈相似曲线试验，未通过，保留原模型

本轮只比较一个方案。测试论文的全部样品一起留出；预测只看目标前20%的曲线与已知工况。用500、1,000、1,500圈作为对齐坐标，只在实测点之间插值，不外推。要求至少两个坐标读图半宽不超过2个百分点，末点也足够清楚。对不同论文先按早期保持率、电流和KOH浓度匹配，再从最多三篇参照的万圈实测中借用后续变化量；少于两篇则沿用原预测。模型的输出仍是指定圈数的电容保持率。预测计划在计算分数前以提交 a7a82d4 冻结；该开发集的既往误差已知，此次不是新盲测。

|相同记录、按论文等权|方案|R²|MAE（百分点）|RMSE（百分点）|
|---|---|---:|---:|---:|
|全部20条／15篇|原模型|0.8959|1.873|2.369|
|同一20条／15篇|相似曲线|0.8076|2.531|3.221|
|其中万圈12条／9篇|原模型|0.6886|2.168|2.442|
|同一万圈12条／9篇|相似曲线|0.2741|3.264|3.728|

12条万圈曲线核对145个原始早期读数（含作者标记和已标注的密集曲线取样，均非独立训练样本），各读数的横纵坐标上下界保留。7条实际调用参照，1条改善、6条退步；其余5条万圈记录照常计分，没有删掉难例。其余8条非万圈预测逐条不变。整体P90绝对误差3.443→4.916个百分点，最差绝对误差6.858→7.148。按论文配对重抽样，平均误差变化为+0.657个百分点，描述性95%区间约−0.045至+1.512。样本小，不能断言所有类似方法在新来源上都会变差；但本方案没有满足预先规定的升级条件。

KAC-5 与 SPC3 同为三电极、6 M KOH、10 A/g，电位窗为−1至0 V，参比均为Hg/HgO。在三个比较位置，插值保持率的均方根差只有0.48个百分点，三个读图区间均重叠；实际万圈保持率为90.31%与95.60%，相差5.29个百分点。比表面积分别为1,441.3与2,746.5 m²/g，这一对不能证明BET是差异原因。区间反映图读精度，不代表测量置信区间。能辨别的早期轨迹相近，不足以保证后段衰减相近。SD-AC是本次退步最大的样品：实测87.03%，原模型89.33%，相似曲线94.18%；其电位窗缺失，已标明，并非由相邻样品补填。

**回档与下一步。** P64/P67仍是原参照，当前训练指针、数据库、旧预测与外部样品记录未改。本轮结果单独留档；不在这些结果上继续改距离或筛掉SD-AC。原开发分数距0.95还差0.0541；独立已评分仍1篇，独立R²不可估，正式验收0。总体持续目标仍暂停。下次优先查 KAC-5、SPC3 两篇已有正文是否对各自样品共同报告孔径分布或微孔占比、表面化学和相同的循环协议，再到其他论文检查该描述符的覆盖和可区分性；若多数缺失，优先补原始曲线、SI或独立来源。新变量进入模型前另议、另冻方案。千圈继续锁定原模型与早期末值对照，不在已知绿茶终点上改权重。

[第76–78轮一页图表](../阶段可视化报告_至第78轮_20261118.html) · [冻结规则](plan.json) · [逐样品结果](results.json) · [全部早期测点、区间与匹配原因](curve_comparisons.json)

File: 保持率达标研究_v3_主线与近优组合_20261030/第七十六轮_莲茎补证与同批增量对照_20261118/README.md
# 第 76 轮　莲茎补证与同批增量对照

2026 年 11 月 18 日。把已有莲茎碳论文的 Fig. 6(d) 转成可调用训练输入，完成 60 次冻结配方拟合。两个候选都没有通过同批回归检查，保留原模型。按用户关于停滞和外部条件的指示，暂停持续目标，先补充有信息量的曲线或数值表。

## 做了什么

LS-NC-600 的三电极、6 M KOH、5 A/g 和作者 5,000 圈 96% 对应同一测试。从前 20% 取得七个实测星形标记，横坐标误差上界仍在窗口内；用原图的百分比轴，不把第一个点重新设为 100%。比表面积 1,322 m²/g，不属于高 BET 子组。旧摘要已含该终点，故只作开发数据。七个图点属于同一条曲线和一个文献来源。

新增一条记录后开发池由 23 条／18 来源成为 24 条／19 来源，当前 KOH 2–6 M 评分由 20 条／15 来源成为 21 条／16 来源。只改变训练数据，保留原配置、50/50 组合和第 67 轮已有中间点。每次整篇留出。计划在 `1a8bd25` 提交并推送后运行。

## 在相同旧 20 条记录上比较

| 配方 | 加入前 R² | 加入后 R² | 加入前 MAE | 加入后 MAE | 加入前 RMSE | 加入后 RMSE |
| --- | ---: | ---: | ---: | ---: | ---: | ---: |
| 第 64 轮固定组合 | 0.8891 | 0.8904 | 1.9654 | 1.9658 | 2.4454 | 2.4313 |
| 第 67 轮按目标圈数调用候选 | 0.8959 | 0.8940 | 1.8735 | 1.9076 | 2.3690 | 2.3904 |

MAE、RMSE 单位为百分点。第 64 轮部分指标改善，但 MAE 没有改善；第 67 轮多项指标轻微下降。图读纵坐标约 ±1.14 个百分点，不能把这些很小的变化解释为统计上已证明退步，更不能声称补一篇就会提升。两者都不替代原模型。

扩充后的 21 条评分另列在 `results.json`，不能与旧 20 条混作同批进步。新莲茎来源整篇留出时，预测 97.857%，作者 96%，绝对误差 1.857 个百分点。该值属已见终点的开发结果。

## 目前离目标多远

继续保留的当前范围开发成绩为 R² **0.8959**，距 0.95 约 **0.0541**；MAE **1.873**、RMSE **2.369** 个百分点。两项平均误差和现有尾部、简单基线点估计门槛通过，R² 与独立泛化验收未通过。若保持这批终点和来源权重，要使 R² 超过 0.95，RMSE 需低于 **1.642**，相对当前还需降低超过 **30.7%**。该误差要求只适用于当前终点分布。

第 67 轮较宽 23 条／18 来源的 R² 0.9007 是另一组开发分数。原 13 条历史高分另存。当前范围独立已评分只有第 75 轮 1 篇，误差 0.193 个百分点；独立 R² 不可估，高 BET 独立来源 0，正式验收 0。它未被纳入本轮训练或模型选择。

## 方向判断与暂停

第 70—75 轮取得一个有价值的独立单例，验证证据确有增加；模型精度没有随之改善。本轮换成现成曲线的数据增量检验，仍未取得无回归的精度提升。当前限制独立验收的直接因素是可获得且可核实的同工况曲线不足，同时早期信息对后期保持率的辨识能力仍需研究。现有证据不能确认 R² 未达标主要由文献数量不足造成，也没有证明本地文献全部用尽。

比较继续同类公开检索、增量数据、重开参数网格和补原始曲线四条路后，下一步优先补原始曲线和受限访问全文。按用户要求暂停目标，等待能支持下一项检验的新证据，再共同决定接续。请先协助取得[两篇候选正文与 SI](资料补充需求.md)，工况适用性仍待核。每轮都重新判断方向，每完成三轮报告同批指标与差距；退步、停滞或关键变化提前报告。

[原图、协议与七个测点](curve_evidence.json) · [可调用训练输入](input_snapshot.json) · [冻结计划](training_plan.json) · [结果与分组分数](results.json) · [方向比较](direction_review.json) · [独立算术核验](verification.json)

60 次拟合全部完成，0 失败、0 警告。独立核验通过 268 项算术、来源隔离和文件哈希检查，没有重新拟合。原数据库、原曲线、旧计划与第 75 轮锁定结果均保持哈希。图读误差和未完成的科学验收继续保留。

File: 保持率达标研究_v3_主线与近优组合_20261030/第七十六轮_莲茎补证与同批增量对照_20261118/资料补充需求.md
# 暂停后的资料补充需求

2026 年 11 月 18 日。先请协助获取下列两篇的正文 PDF 和补充材料。两者都是待核候选，尚未确认存在当前范围的合格三电极循环；取得文件后先查工况与图件，再决定用途。

- [10.1016/j.rsurfi.2024.100313](https://doi.org/10.1016/j.rsurfi.2024.100313)
  A new porous carbon derived from waste Pongamia pinnata oil residue as a renewable resource for supercapacitor performance。候选，三电极适用性尚未确认；P74出版社完整内容401、SSRN403。

- [10.1016/j.sajce.2026.100908](https://doi.org/10.1016/j.sajce.2026.100908)
  Activation agent-driven modulation of green tea-derived nitrogen-doped carbons for energy storage applications。候选，三电极适用性尚未确认；P74全文接口401，P75作者稿入口403。

更有价值的资料是同一测试的原始圈数—保持率或比电容数值表，以及清晰可辨的循环图。当前主范围为生物质衍生多孔碳、三电极、2–6 M KOH、作者报告 1–10 A/g、1,000–10,000 圈；前 20% 至少三个实测点，变幅和绝对拟合变化均小于 10 个百分点。优先补比表面积 ≥1,500 m²/g，以及早期平缓、后期出现衰减的完整曲线。选取不能以看过终点后挑选误差小的记录为依据。

下一批可把新增 5–10 个独立来源作为收集工作量参考，随后依据终点分布与结果不确定性另定正式验收量。这个数量既不是统计学统一门槛，也不保证 R² 会提高。正文之外的 SI 若含曲线或数值表，同样需要。

请把取得的文件放入项目文献接收目录，告知路径即可。恢复研究前先判定新证据能支持哪一项具体检验；当前模型和已锁定外部结果保留。

File: 保持率达标研究_v3_主线与近优组合_20261030/第七十四轮_器件循环归属与引文筛查_20261116/README.md
# 第 74 轮　器件循环归属与原始引文筛查

2026 年 11 月 16 日。沿用第 70 轮的三电极、2–6 M KOH、1–10 A/g、前 20% 循环保持率盲测范围。本轮取得五篇 PMC 全文 XML 和一篇 Springer PDF。只输出题录、图号及工况匹配信号，完整图与候选保持率终点继续封存。

| 来源 | 本轮核查 | 处置 |
| --- | --- | --- |
| 大蒜皮多孔碳 | 6 M KOH 出现在三电极表征。结果段将 10,000 圈与对称双电极测试关联。 | 该长循环归器件。 |
| 金合欢木活性碳 | 2 M KOH 用于三电极表征。10,000 圈在双电极结果段，Fig. 7 的循环图是 Na₂SO₄ 器件信号。 | 该长循环归器件。 |
| 玉米废料碳 | 方法将循环寿命测试归双电极。结果段在双电极器件比较中报告 10,000 圈。 | 该长循环归器件。 |
| 棉籽壳多孔碳 | Fig. 8 将 6 M KOH、5 A/g、5,000 圈与双电极器件关联。 | 该长循环归器件。 |
| 废弃物碳孔结构综述、废弃物活性碳综述 | 核到综述正文；前者的对照表 32 行中有 30 个可直接辨认的原始 DOI，全部已有项目历史文件命中。另两条无 DOI 的引文按题名反查，红辣椒复合碳已有索引，口罩废弃物超材料范围。 | 保留做检索导航。 |

**新线索为水黄皮油渣多孔碳。** 刊本 DOI 在查重时没有命中两套现行库或历史文本。OpenAlex 将刊本与 SSRN 预印本相联，按同一潜在实验来源保留。出版社完整内容接口返回 401，SSRN PDF 返回 403。DataCite 未返回以刊本 DOI 关联的仓储记录。绿茶碳的期刊接口仅取得题录，完整内容返回 401，作者机构检索未取得公开正文。

本轮新增范围内独立合格来源、锁定预测、揭盲和正式验收均为 0。下一轮优先查水黄皮油渣和绿茶碳的可公开作者稿、正式数据附件或其他能确认工况的原始图件。第 70 轮验收指标及高 BET 子组继续适用。

[图件归属和访问证据](evidence.json) · [冻结盲测方案](../第七十轮_定向盲测计划与题录筛查_20261116/plan.json)

File: 保持率达标研究_v3_主线与近优组合_20261030/第七十轮_定向盲测计划与题录筛查_20261116/README.md
# 第 70 轮　锁定盲测方案并筛查论文

2026 年 11 月 16 日。研究目标已设为持续推进。优先验证生物质多孔碳三电极、KOH 2–6 M、作者报告循环电流 1–10 A/g、目标 1,000–10,000 圈、前 20% 至少三个可确认点且早期两项变化均小于 10 个百分点。同步记录 BET ≥1,500 m²/g 子组和报告 BET 缺失量。第 64 轮常规组合和第 67 轮按圈数组合的训练配方与数据哈希在筛查前锁定。每篇还须在揭示终点前锁定实际预测，再按相同论文评估 R²、MAE、RMSE、尾部误差与简单基线。

| 题录筛查 | 组内去重的开放全文 DOI | 题名初筛 | 两库及项目历史去重后进入正文结构筛查 |
| --- | ---: | ---: | ---: |
| KOH、三电极及长循环关键词 | 62 | 31 | 0 |
| 原料名称及题名补充检索 | 118 | 76 | 2 |

两批存在重叠，按批次报告。新候选的相关性目前如下：

- **木质纳米碳海绵**。首次访问 Europe PMC 超时，重试及 PMC 开放存档均返回全文。正文检出凝胶电解质及器件信号，未核到目标三电极循环测试的对应关系，留在范围外候核。仅依据结构和布尔信号判读。
- **碳布负载 CuCo₂S₄**。虽然方法提到三电极和 KOH，循环图 Fig. 4 明确出现双电极信号，材料题名也与生物质多孔碳范围不同，排除本轮。
- **旧候选黑液／木炭碳**。Fig. 7(c) 图注可确认 GCD／1,000 圈，图注未指明三／双电极，方法所核电解质信号为 KCl 和 Na₂SO₄。仍缺同一次试验的三电极和 KOH 2–6 M 工况证据。

本轮全文缓存保留可核 SHA-256。摘要、终点和完整图均未输出。达到全部条件的新论文、合格早期输入、逐篇预测锁定、揭盲、拟合和正式独立验收均为 0。下一轮换索引和出版社附件入口，优先筛可明确绑定三电极 KOH 循环的候选，再核早期图点与来源谱系。

[主方案和指标](plan.json) · [首批题录回执](screen.json) · [补充筛查](supplement/screen.json) · [全文重试](wood_candidate_retry.json) · [旧候选工况](prior_candidate_review.json) · [木质海绵结构复核](wood_structure_check.json)

File: 保持率达标研究_v3_主线与近优组合_20261030/第七轮_同窗口形状表达提案/README.md
# 第七轮_同窗口形状表达提案

合同讨论用投影，尚未训练。原10/20%窗口、输出和3点主规则不变，建议额外4个同窗口形状摘要，各半至少3点才计算；20%18条/16来源可算，10%4/4，其余行保留空值。用户确认前不接训练API；不借未来点、不插值凑数量。

总体研究目标active，阶段完成不等于达标。

File: 保持率达标研究_v3_主线与近优组合_20261030/第三十一轮_杉木屑双体系开发对照_20261105/README.md
# 杉木屑碳双体系开发对照

拟合前锁定于 `b0f13e8`。按第 30 轮的原文证据，各体系各加一条杉木屑碳曲线。三电极扩为 33 条／27 篇论文，双电极扩为 31 条／25 篇。同篇的两项测试分别训练和留出，各体系沿用前 20% 输入、原八个固定配置、简单基线及整篇留出。双电极保持率按作者约 80% 记录，保留精度标记。 [原文证据](../第三十轮_杉木屑双体系原图_20261105/README.md)

416 次实际拟合，0 拟合失败、0 警告，复用旧 400 折的 496 条端点预测作为对照。16 组均未同时达标，正式独立验收为 0。下表只列预定主 GPR，其他 RF、GPR、XGBoost、Ridge、ExtraTrees 与静态组合的结果均保留。

| 体系 | 相同旧记录的 MAE 加入前 → 后（pp） | 加入后全部记录 R² | 加入后全部记录 MAE（pp） | 加入后全部记录 RMSE（pp） |
| --- | ---: | ---: | ---: | ---: |
| 三电极 | 4.118 → 4.105 | 0.618 | 4.023 | 6.987 |
| 双电极 | 6.732 → 6.601 | 0.623 | 6.538 | 8.650 |

旧记录 MAE 变化的来源配对描述性 95% 区间为三电极 −0.045 至 +0.017 pp，双电极 −0.401 至 +0.072 pp。双电极的五条旧低保持率难例在主 GPR 中各改善约 0.29–0.63 pp。三电极盐地碱蓬仍高估 28.36 pp。

留出杉木屑碳整篇时，三电极主 GPR 预测 **88.92%**，作者报告 **87.03%**。双电极预测 **85.04%**，作者约 **80%**。即使取原图末端像素带上界 81.60%，双电极主 GPR 仍高估约 3.44 pp，八个配置的预测均高于该上界。原图范围仅用于比较单例读图误差，评价保留作者标签。

拟合完成后的首次复核发现，两种浮点累加在双电极的 90% 权重边界可能选择相邻的观测值。保留冻结计划和拟合记录，以精确分数计算同一分位数定义，即累计权重首次达到 9／10 的观测值。12 个分位数核对项记录了差异。精确复算仅改变分位数边界处理，沿用原预测、原标签和阈值，新增拟合为 0。528 项程序核验、1,805 项独立复算及 27 个保护指纹通过。 [分位数复核记录](quantile_boundary_audit.json) · [独立复算](independent_verification.json)

[冻结计划](training_plan.json) · [逐条预测](heldout_predictions.json) · [分体系指标和难例](results.json)

File: 保持率达标研究_v3_主线与近优组合_20261030/第三十七轮_迟发衰减与冲突复核_20261106/README.md
# 第三十七轮 · 迟发衰减与图文冲突

本轮复核两篇已有终点信息的刊本。逐点记录来自 PDF 内嵌原图，图读范围仅反映像素判读。正式准入、模型拟合与独立验收均为 0。

## 凤眼莲碳 WHAC150

Fig. 8(a) 中，3,500 圈标记约为 99.35%，4,000 圈约为 92.49%，首次可见的 95% 跨越发生在这两个图上标记之间。这个区间用于描述曲线，无法定位准确的物理衰减起点。7,000 圈作者报告 76.87%，与末点图读 76.77% 相容。同图 WHAC100 的作者终点为 99.45%，相差 22.58 个百分点。Fig. 8(b) 的 99.40% 属于 WHAC100 的另一面板，单独记录。 [PMC 刊本 Fig. 8](https://pmc.ncbi.nlm.nih.gov/articles/PMC11242469/#fig8) · [刊本 PDF 归档](https://pmc-oa-opendata.s3.amazonaws.com/PMC11242469.1/PMC11242469.1.pdf)

前 10% 和前 20% 分别只有 1 个和 2 个可区分的正圈数标记。原图零圈标记只作归一化参照，不计入早期点数。两窗口均未达到 3 点要求。实际循环电流和面板对应的完整工况仍缺证。Fig. 7 的倍率电流范围和 Fig. 8(b) 的嵌图不能补入 WHAC150。本轮把这条曲线作为迟发衰减的开发证据，用于检查早期观测的局限。

## 甘蔗渣碳 C-4

Fig. 8(b) 蓝色比电容曲线复算约为 26.12%，像素判读范围 24.49%–27.75%。结果支持正文的 36.45/138.5 F/g，即 5,000 圈后 26.32%，而结论写 40%。正文和主图将样品写为 C-4，嵌图却标为 `2.5A/g@C-5`。嵌图的样品归属、正文和结论的终点差异仍待原始数据或勘误确认。保留双方原值和图读值，记录继续冻结。 [本地刊本第 11 页](../../三电极端点扩充_20261018/corpus/B_R018/main.pdf#page=11) · [论文 DOI](https://doi.org/10.1007/s13399-025-06799-9)

在前 1,000 圈约 300–900 圈范围内复核了 7 个可分离的蓝色标记。读值由约 119 F/g 下降至 91 F/g，支持早期衰减的形态判断。密集重叠部分保留为未读，红色库仑效率和嵌图均不进入计算。

## 对下一轮的影响

迟发衰减已有具体实例。单篇样品的材料处理可能不同，且循环工况未完全核实，仍需不同论文中有明确实际循环工况且早期标记充足的长循环低保持率样本，才能检验现有输入是否有足够信息。整来源留出模型得分仍以第 31 轮为准，继续暂缓拟合。两篇都已见终点，只进入开发证据台账。

[逐点记录与源文件 SHA-256](held_curve_evidence.json) · [复算脚本](../../tools/retention_held_curves_v37.py)

File: 保持率达标研究_v3_主线与近优组合_20261030/第三十三轮_刊本原图盲态复核_20261105/README.md
# 第三十三轮 · 刊本原图复核与咖啡副产物碳补证

咖啡副产物碳 AC-CSS 取得一条可供后续开发对照的双电极曲线。正文 Fig. 6(b) 的比电容纵轴有断轴，实际提取改用 SI 第 3 页 Fig. S3 的保持率矢量图。正文方法明确 1 M H₂SO₄、0–1 V、2 A/g、10,000 圈。电流按单个电极内的活性碳质量归一，SI 表 S1 中两个电极各有 2.93 mg 活性碳。BET 与 QSDFT 面积继续分列，本条 BET 暂空。

| 核查项 | 结果 |
| --- | --- |
| 前 10% | 6 个独立矢量标记，最后一个约 750 圈、89.01%。 |
| 前 20% | 8 个独立矢量标记，最后一个约 1,501 圈、86.94%。 |
| 初始参照 | SI 显示作者归一到 100% 的图上起点。保留该锚点，计算早期特征时剔除。实际参照圈的精确编号未推定。 |
| 终点 | 正文为 75%，SI 末点约 74.05%，图形读数范围约 73.59%–74.51%。两种证据分别保存。后续如采用，拟合前冻结口径并检验敏感性。 |
| 同论文其他曲线 | 五条加醌电解液、一条商用 YP-80F 对照单列。7 条曲线共 126 个矢量标记，整篇只计一个来源家族。 |

在检查咖啡补充图的 PDF 对象时，诊断输出带出了早期窗外的图形坐标，足以构成终点可反推风险。已先记录暴露并冻结开发用途，再核读正文和 SI 的实际结果。咖啡来源按已见处理，从盲验候选移除。本次暴露只涉及咖啡。柚子籽碳两个面板在原生图上仍以连续色迹为主，尚未确认分离的实测标记，终点继续封存。

两套现行数据库查无本论文 DOI；新增正式准入、拟合与独立验收均为 0。已核对 3 个原始文件指纹、正文断轴、SI 矢量轴和 126 个标记。单独栅格化的彩图核对了 AC-CSS 图例、部分早期重叠点与终点，早期特征另用直线回归复算。后续先锁定双电极来源留出和 75%／74.05% 两种标签的敏感性，再评估这条低保持率曲线的开发价值。

[原始审查计划](evidence_plan.json) · [暴露与开发用途记录](coffee_development_addendum.json) · [逐点证据](native_curve_evidence.json) · [复算脚本](../../tools/retention_native_curves_v33.py)

File: 保持率达标研究_v3_主线与近优组合_20261030/第三十九轮_柚子籽盲态输入核验_20261106/README.md
# 第三十九轮 · 柚子籽碳盲态早期输入核验

本轮只核一篇论文的两个循环面板。冻结计划先落入提交 `1913348`，按第 32 轮封存的边界截取早期曲线。完整图、摘要和终点结果继续封存。用于校准的横轴截条位于绘图区下方。正文和图注只提取工况、面板号、样品与目标圈数，不输出终点结果。两现行库和第 31 轮计划均无该 DOI 的匹配记录。两个面板同属一个论文来源。

| 面板 | 原文工况线索 | 前 10%／20% 经核点数 | 处置 |
| --- | --- | --- | --- |
| 三电极 Fig. 2(f) | PSAC-3，10 A/g，目标 10,000 圈。方法段记载 1 M KOH 及 Hg/HgO 参比。纵轴是作者绘制的电容保持率。 | **0／4** | 前 20% 通过点数和样品绑定检查。可准备单例预测锁定，须先冻结精度敏感性和工况字段的使用。 |
| 双电极 Fig. 3(f) | PSAC 对称器件，10 A/g，目标 10,000 圈。方法提到单电极质量，实际循环电流的分母继续待核。 | **0／0** | 可追踪橙色信号。起始标记重叠、后续以连线为主，未确认可分离的观测点。保留候选。 |

三电极 4 个标记约位于 **1,166、1,353、1,559、1,752 圈**，图读保持率由约 99.26% 到 98.68%。独立核对颜色阈值和相邻色芯低谷，起始密集段不推算点。各点像素判读界限约 ±0.86 个百分点。固定横坐标、传播四个纵坐标的判读区间后，早期斜率为 **−4.58 至 +2.51 个百分点／千圈**，方向仍可翻转。因此保留点估计和不确定性，不能把轻微下降当成明确衰减信号。第 32 轮所核勘误指向 Fig. 3(c)，未把它扩展为 Fig. 3(f) 结果修订。

本轮新增 **1 个可准备锁定的盲态三电极窗口**。预测已锁定、终点已读、拟合、正式准入和独立验收均为 **0**。下一轮若冻结单例预测，保留全套既定配置及简单基线，并把可读精度作为敏感性输入。先核预测收据，再决定是否揭示。该单篇只能提供一次新来源检验，整体 R² 和尾部验收仍需多篇独立来源。

[冻结计划](screen_plan.json) · [早期点、判读区间与核查](early_input_evidence.json) · [复算脚本](../../tools/retention_pomelo_blind_v39.py)

File: 保持率达标研究_v3_主线与近优组合_20261030/第三十二轮_盲态文献筛选扩充_20261105/README.md
# 第三十二轮 · 盲态候选与早期图件

从公开题录去重得到 162 个 DOI／PMC 标识组合。5 篇新候选先冻结，另复查 3 篇此前封存的文献。8 篇的刊本 XML 均通过身份和文件指纹核对。新增封存 5 张原图、2 份正文和 2 份补充材料，完整图件和正文留在本机缓存。原文终点仍封存。

| 候选 | 核到的循环证据 | 继续核查 |
| --- | --- | --- |
| 柚子籽碳，三电极 | Fig. 2(f)，图注 10 A/g，正文对应 10,000 圈。第 5 页嵌入图 1979 × 1835，可在两个早期窗口定位连续蓝色信号。 | 样品与曲线角色逐一对应，确认能否分辨实测标记。 |
| 柚子籽碳，双电极 | Fig. 3(f)，图注 10 A/g，正文对应 10,000 圈。第 7 页嵌入图 2003 × 2155，早期有重叠色迹。与三电极为同一论文来源。 | 原文方法出现 1 M KOH，循环曲线的电解液和质量口径继续按具体体系核对。勘误指向 Fig. 3(c)，未明确点名 Fig. 3(f)。 |
| 咖啡副产物碳，双电极 | Fig. 6(b)，图注 2 A/g，正文对应 10,000 圈。刊本第 11 页右面板定位到 31 条嵌入图带，每条宽 1729 像素。 | 配准原生图与坐标轴。纵轴为比电容，必须定位同一试验的初始参照后才可换算保持率。 |
| 壳聚糖和木质素 | 分别取得 Fig. 6(e) 和 Fig. 8(c) 原图。 | 先区分复合电极和目标材料对照。 |

其余候选仅有结构线索，继续保留。图像筛查只处理圈数边界内的像素，输出色迹覆盖列数。覆盖列用于判断曲线是否可追踪，实测标记和可用早期输入目前均为 0。原图、两个窗口内的曲线数值和终点均未输出。新拟合、训练准入及正式独立验收为 0。

题录由 `lite` 接口检索，筛查过程只导出 DOI、图号、工况和固定标志。未见论文的比电容末值、文中损失或同一测试的初末差值都留在封存区。下一步优先用原生图条配准咖啡图及核初始参照，同时检查柚子籽图能否分辨独立标记。能通过审查的输入再锁定预测，之后才核终点。

[冻结与收据](metadata_freeze.json) · [结构筛查](structural_screen.json) · [原件指纹、窗口和协议复核](sealed_geometry.json) · [复算脚本](../../tools/retention_blind_geometry_v32.py)

File: 保持率达标研究_v3_主线与近优组合_20261030/第三十五轮_长循环补证与草莓秸秆原图_20261106/README.md
# 第三十五轮 · 长循环补证与草莓秸秆原图

核查 SSC-700、丝瓜络 PACs 和草莓秸秆 SPC₃。三电极长循环重衰减仍只有一个已进入开发快照的来源。本轮新增两个可审查的草莓秸秆开发候选，来自同一篇论文。终点已见，正式准入、拟合和独立验收均为 0。

| 来源 | 已核到的证据 | 待补项与处置 |
| --- | --- | --- |
| 大豆秸秆 SSC-700，三电极 | 作者 10,000 圈 73.97%，与已存 Fig. 7(g) 相容，前 20% 保守保留 3 点。Elsevier 公共 XML 接口返回题录，开放索引未列出可核的全文副本。 | 0.5 A/g 属于比电容测试。10 A/g 只有二次文献线索，实际循环电流保留为空。 [作者摘要](https://www.sciencedirect.com/science/article/abs/pii/S0926669022003892) · [出版社原图](https://ars.els-cdn.com/content/image/1-s2.0-S0926669022003892-gr7_lrg.jpg) |
| 丝瓜络 PACs，三电极 | 出版社正文可读，Fig. 9(e) 图注列 PACs 和 PMACs。76% 出现在 89% 保持率、93% 库仑效率的比较段中。重新核对后，76% 的指标角色须由原图确认。 | PDF、原图与 SI 本轮仍未取得。PACs 的实际电流、前段点和自身 BET 继续留空。20 A/g 和 380 m²/g 有 PMACs 的明确归属。旧记录保留，本轮给 76% 增加角色待核标记。 [作者正文 §3 与 Fig. 9](https://aces.onlinelibrary.wiley.com/doi/10.1002/cnma.202500147) |
| 草莓秸秆 SPC₃，三电极 | Fig. 7(g) 10 A/g、10,000 圈，正文 95.6%，图读 95.92%（95.20%–96.64%）。6 M KOH，−1–0 V，Hg/HgO。前 10%／20% 有 4／9 点。 | 作为常规保持率对照。报告 A/g 的质量口径留空。 [作者正文和 Fig. 7](https://www.nature.com/articles/s41598-026-36557-4#Fig7) |
| 草莓秸秆 SPC₃//SPC₃，双电极 | Fig. 9(e) 10 A/g、10,000 圈，正文及图中标注为 70.1%，标记中心读 71.29%（70.65%–71.93%）。6 M KOH，0–1.2 V。前 10%／20% 有 4／9 点。 | 结果段明确两片同种电极，图注写非对称，原措辞保留。正文值和图读分列，任何开发对照须先锁定处理规则。 [作者正文和 Fig. 9](https://www.nature.com/articles/s41598-026-36557-4#Fig9) |

刊本第 8、10 页的原生嵌图分别校准。每个早期标记用两档阈值核中心，圈数不确定上界超出窗口的点剔除，作者归一化起点单列。两个体系同用 SPC₃ 的 2746.5 m²/g，后续分别建模并保留同一论文来源家族。80.6% 属于草莓秸秆双电极的倍率比较。竹秆碳另有 75%／10,000 圈，论文明确是 CV 循环，另列测试方式。 [竹秆碳原文](https://onlinelibrary.wiley.com/doi/10.1002/est2.70178)

用第 19 轮的固定早期距离尺度复查可比性。草莓三电极和既有最接近样本的距离为 0.56，两者的报告电流、电解液、浓度、电位窗和目标圈数一致，作者终点仍差 5.29 个百分点。双电极草莓和咖啡的早期距离为 0.68，但一个是 6 M KOH、10 A/g，另一个是 1 M 硫酸、2 A/g，按不同工况保留。当前证据支持继续补可比论文，仍不足以判断哪种工况或材料因素解释差距。

[逐点证据及文件指纹](strawberry_evidence.json) · [可比性复算](comparability.json) · [主来源获取与缺项](source_access.json) · [复算脚本](../../tools/retention_strawberry_evidence_v35.py)

File: 保持率达标研究_v3_主线与近优组合_20261030/第三十八轮_橙皮低保持率与原文归属_20261106/README.md
# 第三十八轮 · 橙皮碳低保持率与原文归属

本轮针对能补足低保持率覆盖的文献核对原图、摘要和原文工况。找到一条有早期标记的 72% 候选和两个高保持率对照。已见终点的来源都归开发证据。本轮新增拟合、正式准入和独立验收均为 0。

## 新候选：橙皮碳 OPAC

作者摘要报告纯 OPAC 在 5,000 圈后保持率为 **72%**，OPAC＋PANI 为 **75%**。出版社 Fig. 7 红色纯碳标记读为 72.42%，像素判读范围 71.70%–73.14%，与作者值相容。红线在约 200 圈已降到 87.42%，约 750 圈为 84.28%。这是早期可见衰减的低终点候选。PANI 复合物仅作同篇旁证。 [论文](https://doi.org/10.1016/j.inoche.2021.108523) · [出版社原图](https://ars.els-cdn.com/content/image/1-s2.0-S1387700321000824-gr7_lrg.jpg)

按横坐标判读误差的上界判定入窗，前 10% 有 1 个可分离标记，前 20% 有 3 个。约 500 圈和约 1,000 圈的标记分别压在窗口边缘，只有前者保守计入前 20%。起始密集簇保留为未读。循环图本身没有标电极配置、电流、电解液、电位窗或参比。摘要中的 1 M KOH 属于 CV 陈述，Fig. 6 的 5–12.5 A/g 来自充放电工况对比。循环段正文仍待获取，OPAC 暂留证据层。

## 三电极对照：玉米秸秆

正文给出三电极、6 M KOH、饱和甘汞参比及 1 A/g 恒流循环。CS-AKAC803 和 CS-MSAC3 正文分别报告 5,000 圈 **97.12%** 和 **92.6%**。Fig. 7 的蓝色样品图例为 CS-MSAC，图注写 50,000 圈，图轴和正文均支持 5,000 圈。图上标注的初末比电容分别换算为 97.11% 和 92.74%，图文数值分列。 [原刊，第 4、12–13 页](https://www.electrochemsci.org/papers/vol14/140807608.pdf)

两条高保持率曲线均有前 10%／20% 内的 3／8 个可分离标记。各自最早可见标记约在 100 圈，本轮把它与后续早期观测分列，未赋予作者未指明的初始圈数。图示同篇对照的来源数为 1。另一工艺 CS-SHAC 的正文只称约 25 圈后严重衰减，Fig. 7 未画出该样品，也没有 5,000 圈保持率，保留为定性证据。

## 其他低值的真实归属

| 线索 | 原始文献中的归属 |
| --- | --- |
| 莲子碳 65.9% | 50 A/g 的倍率保持率。该论文三条循环曲线在 10,000 圈均高于 99%。[原文 Fig. 7–8](https://pmc.ncbi.nlm.nih.gov/articles/PMC8707477/) |
| 虾壳碳 79.82%／50,000 圈 | 锌离子混合器件；同篇对称超级电容器 10,000 圈是 96.7%。[原论文](https://www.sciencedirect.com/science/article/abs/pii/S2352152X23002979) |
| 剥离玉米芯碳 78%／40 A/g | 倍率保持率。原研究另报 5,000 次电位循环电容仅损失约 3%。[原作者的机构成果页](https://experts.illinois.edu/en/publications/high-capacitive-performance-of-exfoliated-biochar-nanosheets-from/) |
| 紫玉米芯碳 76%／50,000 圈 | 原文 Fig. 7(c) 与器件章节绑定，两窗口各仅有 2,500 圈一个正圈数标记。器件章节报告 6 A/g 循环、1 A/g 读数，Fig. 7(c) 图注写 1 A/g、KOH，方法段另有三电极寿命及两电极酸液说明。保留既有冻结。 [原刊第 85 页 Fig. 7](https://ri.conicet.gov.ar/bitstream/handle/11336/265374/CONICET_Digital_Nro.877049db-7e40-4383-8b52-45534bf4750f_B.pdf?sequence=2#page=6) · [既有争议记录](../../文献全量利用复核_20261025/批次02_紫玉米芯与对照/README.md) |

OPAC 的窗口覆盖比凤眼莲碳更完整，衰减形态却不同。前者早期已明显下降，后者早期接近平台，实际工况仍需补证。保持这两种难例的区别，优先找 OPAC 的循环段及具有足够早期点、工况明确的迟发衰减来源。缺少上述证据时维持现有拟合暂停，继续推进未见终点来源的盲态准备。下一份常规阶段图表安排在第 39 轮。

[逐点读图与源文件 SHA-256](protocol_evidence.json) · [复算脚本](../../tools/retention_protocol_trace_v38.py)

File: 保持率达标研究_v3_主线与近优组合_20261030/第三十六轮_对照样品与极端衰减_20261106/README.md
# 第三十六轮 · 对照样品与极端衰减

在项目已有的正文 XML 中扫描到 162 篇带三电极方法线索的独立 DOI，按长循环与保持率词组挑出优先核图对象。跳过两批盲验候选。逐篇核验蜂蜜衍生碳和稻草纯活性炭，取两篇刊本和原图，不把筛查词组视为实验证据。

| 来源 | 核实结果 | 用途 |
| --- | --- | --- |
| 蜂蜜衍生 HD-GNS，Fig. 16(b) | 同图黑色比电容由约 101.05 F/g 降至约 1.01 F/g，10,000 圈图读保持率约 **1.00%**，像素传播范围 0.30%–1.70%。红色约 80% 是库仑效率。作者报告 1.1 A/g、0.5 M Na₂SO₄，电极方法为三电极。 | 长循环极端衰减候选。原文将 0.9 F/g 写在 1,000 圈句中，Fig. 14 还被误引为循环图。精确终点、循环样品干燥条件和载量口径继续待核。图读值进入证据台账。 [刊本 Fig. 16](https://www.nature.com/articles/s41598-026-62039-8#Fig16) |
| 稻草纯活性炭 AC，Fig. 7(C) | 三电极，1 M H₂SO₄、5 A/g，10,000 圈作者报告 **83.54%**，黑色末点图读约 83.38%（82.33%–84.43%）。纯 AC 的 BET 为 201 m²/g。 | 接近重衰减阈值的开发对照。75.34% 属于纯 ZnO，89.98% 属于 AC-ZnO。纯 AC 的库仑效率正文 75%、图标 85%，两值分列。 [刊本 Fig. 7](https://pmc.ncbi.nlm.nih.gov/articles/PMC13400085/#fig7) |

两条曲线前 20% 各有 3 个可用标记，前 10% 各只有 1 个，后一窗口不能形成现行特征。蜂蜜的早期重叠点和窗口边界点未纳入。蜂蜜读图保持率约在 1,500 圈就降至 16.8%，主要补早期急衰减形态。三电极模型仍缺少前段看起来稳定、后段大幅衰减的跨论文参照。正式准入、拟合和独立验收均为 0。

追溯到一条误引。后续论文将纤维素碳 76.55% 放进长循环叙述，但 Shan 等人的原始论文把它归为电流从 1 A/g 升到 20 A/g 的倍率保持率，已从长循环候选排除。 [Shan 等原文](https://pubs.acs.org/doi/10.1021/acssuschemeng.0c05520)

优先续查已有全文中有明确对照样品、前段点和同图终点的论文。蜂蜜和稻草均已看终点，只能用于开发。保留未见来源的盲验队列和 SSC-700、PACs 的原始缺项。

[逐点记录、工况和指纹](control_evidence.json) · [复算脚本](../../tools/retention_control_figures_v36.py)

File: 保持率达标研究_v3_主线与近优组合_20261030/第三十四轮_阶段诊断与研究转向_20261106/README.md
# 第三十四轮 · 阶段诊断与研究转向

暂停原定的咖啡碳拟合。第 29 轮和第 31 轮都扩大了可用数据，但用同一批旧记录比较，预定主模型的改善很小。第 29 轮双电极下降 0.039 个百分点，第 31 轮三电极和双电极分别下降 0.013 和 0.131 个百分点。三次按来源配对的描述性区间均跨零。目前有可靠的数据进展，缺乏模型精度持续向门槛靠近的证据。第 31 轮 16 个配置无同时达标，正式独立验收为 0。

| 第 31 轮主 GPR | 三电极 | 双电极 |
| --- | ---: | ---: |
| 条数／来源数 | 33／27 | 31／25 |
| R² | 0.618 | 0.623 |
| MAE（pp） | 4.02 | 6.54 |
| RMSE（pp） | 6.99 | 8.65 |
| 90% 绝对误差（pp） | 12.57 | 14.48 |
| 5,000 圈及以上且保持率不高于 80% | 1／25 条，1 个来源 | 6／29 条，5 个来源 |

**三电极缺少长循环重衰减参照。** 盐地碱蓬是该范围唯一的开发来源，占主模型加权平方误差的 61.0%。按第 19 轮冻结尺度在其他论文找早期近邻，距离最小仍为 2.75，高于近邻门槛 1。即使把平方误差最大的三个来源预测设为完全正确，并保持其他预测和样本原样，仍过不了 R² 与 RMSE 两道门槛，至少要修正四篇。优先核清 SSC-700 的实际循环电流和丝瓜络 PACs 的 Fig. 9e、实际工况。两篇终点已见，只作为开发补证。同时另建未见来源的验证队列。

**双电极的误差分布更广。** 最大误差来源占 21.7%，前三占 53.4%。同样的乐观复算至少要完全修正十篇才能通过 R² 和 RMSE，尾部误差仍未通过。咖啡 AC-CSS 的最近早期参照距离为 1.49，高于门槛 1。两者同为 10,000 圈、1 M 硫酸、0–1 V，报告电流却为 2 与 5 A/g，正文终点相差 15.9 个百分点。咖啡数据适合补工况覆盖和做开发对照，当前先保留两种终点证据。等能加入跨论文、相近工况的可比样本后，再冻结一次整来源对照；常规样本和重衰减样本的误差分开看。

上述修正来源数只用于计算现有预测的误差预算。近邻结果也只反映冻结尺度下的覆盖，尚未传播图读不确定性。现阶段保留已批准的前 10%／20% 窗口、双／三电极分轨、RF、GPR、XGBoost、静态组合及 A 路线。后续若相近且条件可比的来源仍出现远超测量误差的终点分歧，再讨论新增观测或调整适用范围。正式验收继续使用预测先锁定、终点后揭示的多篇独立来源。研究目标保持进行中，本轮新增拟合与正式准入均为 0。

[复算与逐来源证据](direction_audit.json) · [复算脚本](../../tools/retention_direction_review_v34.py) · [第 31 轮预测记录](../第三十一轮_杉木屑双体系开发对照_20261105/README.md)

File: 保持率达标研究_v3_主线与近优组合_20261030/第三十轮_杉木屑双体系原图_20261105/README.md
# 杉木屑碳的双体系循环证据

同一篇杉木屑活性炭论文报告两项独立测试，均为 **10 A/g、10,000 圈**。正文、图注和补充表分别核对，保留同一论文来源身份，在双电极与三电极开发中分别使用。 [出版社刊本第 7 页](https://pmc-oa-opendata.s3.amazonaws.com/PMC8912637.1/PMC8912637.1.pdf#page=7) · [第 8 页](https://pmc-oa-opendata.s3.amazonaws.com/PMC8912637.1/PMC8912637.1.pdf#page=8)

| 测试 | 作者终点 | 前 10%／20% 可用点 | 图末端红色像素范围 |
| --- | ---: | ---: | ---: |
| 三电极 SD-AC，Fig. 6(e) 与 Table S1 | 87.03% | 19／39 | 85.52%–89.98% |
| 对称双电极 SD-AC//SD-AC，Fig. 7(e) 与 Table S2 | 约 80.0% | 19／38 | 78.16%–81.60% |

从 PMC 存档 PDF 取出原始图像条带，以圆环内部的亮点定位实测标记。两档灰度阈值交叉核对，双电极有一个只在较高阈值下检出的候选点，未采用。按横坐标上界保守分窗；终点用红色像素带核对作者标签。双电极约 80% 作为作者近似值保留，图末端区间跨过 80%，继续标注为阈值边缘。 [逐点与 SI 指纹](curve_evidence.json) · [复算脚本](../../tools/retention_sawdust_figures_v30.py)

三电极正文明确为 3 M KOH，方法段写 Hg/HgO，而 Fig. 6(a,c) 横纵轴使用 SCE，循环参比保留未知。双电极段和 Table S2 未单独指明电解液浓度，按缺失处理。两项的实际循环电位窗和 A/g 质量分母也保留缺项。该材料的 BET 为 621 m²/g，可按相同材料对应到两项。两项都可以作为另行冻结的报告工况开发候选，双电极保留近似标签限制。两项终点均已查看。 [原文 §2.3、§3.2–3.3](https://pmc.ncbi.nlm.nih.gov/articles/PMC8912637/)

另核了三条出版社原图线索。甘蔗渣和牛骨粉共衍生碳有两个 20,000 圈面板，引用中的 63.7% 仍需与原文的样品、测试条件和初始参照对应。小麦壳 AC-800 的图可见约 82%／5,000 圈，实际循环体系和电流待核。镍泡沫器件的 51.4% 来自 PVA/KOH 固态器件，以 5.0 mA/cm² 测试，单列体系。 [相关图件与判定](related_sources.json)

本轮新增双、三电极开发候选各一条，来自同一论文。规范库新增准入、拟合和正式独立验收均为 0。下一轮可按体系分别冻结扩充对照，同时继续寻找可锁定终点的新来源。

File: 保持率达标研究_v3_主线与近优组合_20261030/第三轮_扩充来源验证/README.md
# 扩充来源验证：有限计划已完成，目标未达成

3E20%30条/24来源，3E10%20条/19来源；每篇全样品整组留出。原数据和16候选/全部划分先冻结，内层4来源组折验证，3440次基础拟合+43次组合拟合无失败。每次内外层预测保存fit_predictions.jsonl.gz，可独立另算内层排名。

主方法3E20%R²0.675369/MAE3.090147pp/RMSE4.157732pp，所有候选未全面通过。不能用旧8来源0.91作为新24来源的成绩，也不把固定最高候选事后称主方法。A与2E旧结果保留，本批无新A标签/2E曲线，不重复拟合。

independent_verification.json记录87107检查、375保护SHA；error_diagnostics.json逐来源保存难例、读图界限和圈数支持范围。没有新外部来源，研究目标active；不重跑已完成计划追分。

File: 保持率达标研究_v3_主线与近优组合_20261030/第九轮_同窗口形状对照/README.md
# 第九轮：已授权同窗口形状对照

用户已批准在原10%/20%观测窗口内增加前后半段斜率、二次曲率、峰值相对位置。每半段至少3个实际点，否则4列留空，原记录继续保留。两点稀疏窗口提案未获批准，未实施；预测输出仍为指定圈数电容保持率。

先冻结16个原配置的两种特征视图、全部数据、整来源留出/内层4折及验收门槛，再执行5360次新拟合。3440次三电极原六项对照预测逐条复用，不虚增新训练。双电极扩充后两视图均重新训练；三电极仍为原30/24和20/19，不混入新增RPPAC。预拟合代码修正仅涉及报告字段名与部分文件防重启保护，0拟合时留存`pre_fit_correction.json`，候选/数据/划分/标准未改。

主方案是形状视图的训练内相近家族均值，对照是原六项同规则。各家族、联合视图选择和四近优等权组合均完整保存，事后最高分不替换预定主方法。

| 数据范围 | 原六项R²/MAE/RMSE | 形状R²/MAE/RMSE |
|---|---|---|
| 3E前20%，30条/24来源 | .761403 / 2.534397 / 3.564467 | .673489 / 2.944475 / 4.169757 |
| 3E前10%，20条/19来源 | .560505 / 3.812798 / 5.166254 | .505654 / 4.175054 / 5.479167 |
| 2E前20%，7条/7来源 | -.203844 / 5.493709 / 7.361012 | -.198146 / 5.564018 / 7.343573 |
| 2E前10%，5条/5来源 | -.451557 / 4.769955 / 5.501215 | -.451557 / 4.769955 / 5.501215 |

MAE/RMSE均为百分点。形状不是普遍改善：3E20%逐来源配对MAE增加.410078pp，开发来源重采样95%区间[.021016,.988304]；形状GPR的MAE从2.557降到2.411，但仍不能换成全面达标主方法或独立泛化证据。原RF/GPR/XGB/静态路线、P6非线性/BP及A历史均保留。

无失败、无警告，0个数值全面通过，0个可靠外部验证通过。2E来源不足10，3E也没有真正未触碰的新来源验证。持续goal active。

## 核验与诊断

- `independent_verification.json`：412536项独立核验、465份保护SHA；完整内层预测、来源隔离、训练内字段选择/填补/标准化、目标缩放、选模、控制复现、指标和全部门槛重算，核验不重训。
- `shape_schema_usage`区分可计算与实际使用：3E10%有368次内层拟合因训练覆盖不足未保留形状字段；2E10%全部400次形状拟合均未保留形状字段，两视图实质等价。
- `shape_precision_plan/results.json`：另行冻结的0拟合读图敏感性分析，260项解析界限/极端向量核对。固定圈数坐标时，18条3E20%形状记录中仅3条前段斜率、1条后段斜率、1条曲率在原纵向读图界限内符号稳健，峰位置均不能唯一确定。这提示微小形状对读图扰动敏感。
- 这些敏感性集合是逐点纵向盒界限；未传播横向或校准误差，也没有把界限当SD/置信区间。极端逐点扰动未必构成物理可实现曲线，不能据此证明唯一误差原因、伪造噪声分布或删除来源。

复核命令：项目ML环境执行`python -B tools/verify_retention_shape_v4.py`。训练脚本禁止再次执行已开始/已完成轮次。论文原件、P1～P7、v7/3b保持；滚动首页/进度/预览允许任务完成后更新，其冻结前/发布后SHA单列`post_fit_publication_receipt.json`，科研输入不在该例外内。

下一步先研究训练内的形状正则化/缩放、有限表达与有证据的曲线精度改进，再冻结新一轮；补长周期增长与后期转折的独立来源，继续保留困难来源及各近优家族。

File: 保持率达标研究_v3_主线与近优组合_20261030/第二十一轮_DDHPC双电极来源扩充_20261105/README.md
# 第二十一轮 DDHPC 双电极来源扩充

2026-11-05。双电极前 20% 开发对照从 27 条、22 个论文来源扩至 29 条、23 个来源。DDHPC-3kh 与 DDHPC-4kh 同属一篇论文，始终同折训练或同折留出。固定第十四轮的 8 组配置、目标表达、折内预处理和来源权重，完成 184 次新拟合，逐折复用 176 个原对照。0 失败、0 警告，2,512 项核验通过。未改写当前数据库入口与作者标签。 [DDHPC 刊本 Fig. 5(d)](https://pmc-oa-opendata.s3.amazonaws.com/PMC9075029.1/PMC9075029.1.pdf#page=6)

## 原有来源上的变化

| 主 GPR 的评价对象 | R² | MAE（pp） | RMSE（pp） |
| --- | ---: | ---: | ---: |
| 原 27 条，扩充前 | 0.591 | 5.769 | 7.871 |
| 同样 27 条，扩充后 | 0.601 | 5.824 | 7.776 |
| 扩充后的全部 29 条 | 0.609 | 6.462 | 8.724 |

同样 27 条的 MAE 变化为 +0.055 pp，按来源配对的描述性 95% 区间为 −0.245 至 +0.413 pp，尚无稳定改善。全部 29 条的 R² 与上两行基于不同终点分布，需同时看绝对误差。主方案 90% 绝对误差为 13.16 pp，沿用早期末值的 MAE 为 7.05 pp，主方案相对它的改善约 8.35%，低于项目要求的 20%。8 组均未同时达到数值门槛，独立外部验收仍为 0。

## 留出 DDHPC 整篇时的高估

| 样品 | 作者约值 | 主 GPR 预测 | 绝对误差（pp） | 扰动起始参照后的预测范围 |
| --- | ---: | ---: | ---: | ---: |
| DDHPC-3kh | 65% | 86.21% | 21.21 | 84.30%–88.16% |
| DDHPC-4kh | 56% | 75.76% | 19.76 | 74.45%–77.11% |

旧训练数据的保持率下限是 65%，27 条中只有 2 条不高于 80%。留出 DDHPC 时，8 组模型都高估两个终点；误差最小的固定 RF 早期配置仍分别高估 14.92 与 13.08 pp。以同一拟合固定其余读数，将各曲线共享的起始参照按 ±4 像素、零线按 ±1 像素重算四角，主 GPR 最低预测仍分别高约 19.30 和 18.45 pp。这个敏感性检查只覆盖上述两个输入因素，未传播其他读图误差，也不给出统计预测区间。该论文属于已见开发证据。

当前继续保留原主方案及 RF、GPR、XGBoost、Ridge、含静态模型和材料工况直接预测路线。后续优先补不同论文来源的重衰减曲线及预先遮蔽终点的验证来源，尤其是仍缺原图的三电极 SSC-700。DDHPC-1kh 与 DDHPC-2kh 的图上初值继续待审。

[冻结计划](training_plan.json) · [全部配置结果](results.json) · [逐条留出预测](heldout_predictions.json) · [复核与敏感性](verification.json)

File: 保持率达标研究_v3_主线与近优组合_20261030/第二十七轮_低保持率训练加权_20261105/README.md
# 低保持率训练加权对照

把训练折内终点保持率不高于 80% 的记录权重乘以 2，再把全折权重归一到原有总量。三电极沿用第 17 轮的原目标和第 19 轮按剩余圈数变换的目标，双电极沿用第 21 轮。所有对照均使用前 20% 观测，按论文整组留出，保留 RF、GPR、XGBoost、Ridge、ExtraTrees 及原静态特征组合。训练计划在拟合前锁定于 `1ec9e46`。折内特征编码和目标中心、尺度与相应旧配置一致。评估沿用原来的来源与曲线权重。

600 次实际拟合，0 失败、0 警告。逐项配对使用存档的 600 折对照和 744 条端点预测。程序完成 1,566 项核验，另做 170 项独立算术和冻结核验。24 组均未同时达到项目数值门槛，也没有一组同时降低低保持率与其余样本的 MAE。三电极 32 条／26 来源，双电极 29 条／23 来源，两边各只有 4 条低保持率记录，来自各自的 3 个来源。

| 预定主 GPR | R² 加权前 → 后 | MAE（pp） | RMSE（pp） |
| --- | ---: | ---: | ---: |
| 三电极，原目标 | 0.6142 → 0.6141 | 4.1182 → 4.1208 | 7.1369 → 7.1380 |
| 三电极，按剩余圈数变换的目标 | 0.5202 → 0.5202 | 4.9479 → 4.9503 | 7.9584 → 7.9592 |
| 双电极，原目标 | 0.6088 → 0.6087 | 6.4619 → 6.4629 | 8.7242 → 8.7249 |

三个主配置的配对 MAE 区间均跨过零。三电极原目标 GPR 的盐地碱蓬高估仍约 28.47 pp，双电极 GPR 的 DDHPC 两条平均绝对误差仍约 20.49 pp。

| 低保持率改善的对照 | ≤80% MAE（pp） | >80% MAE（pp） | 难来源 MAE（pp） |
| --- | ---: | ---: | ---: |
| 三电极 Ridge，按剩余圈数变换的目标 | 6.43 → 5.99 | 3.51 → 3.68 | 盐地碱蓬 10.77 → 10.17 |
| 双电极 RF，仅早期特征 | 16.02 → 15.20 | 6.77 → 6.92 | DDHPC 14.00 → 13.11 |
| 双电极 XGBoost，仅早期特征 | 15.32 → 12.00 | 6.02 → 6.55 | DDHPC 16.97 → 13.64 |

这批结果支持保留原权重作为主对照，Ridge、RF 和 XGBoost 的尾部改善留作后续比较。一次固定倍数对照只能判断本批加权方式，且各体系只有三个低保持率来源。下一步优先补齐丝瓜络 PACs 和大豆秸秆 SSC-700 的早期证据，继续积累真正独立的外部来源。材料工况直接预测路线和前 10% 路线另行维护。本轮外部独立验收仍为 0。

[冻结计划](training_plan.json) · [逐折运行记录](fit_events.jsonl) · [逐记录预测](heldout_predictions.json) · [全指标、配对区间和门槛](results.json)

File: 保持率达标研究_v3_主线与近优组合_20261030/第二十三轮_花椒壳早期盲态输入_20261105/README.md
# 第二十三轮花椒壳早期盲态输入

2026-11-05。花椒壳碳 NC-3//NC-3 的 Fig. 8(C) 为自制双电极对称器件循环。对应图注明确 6 M KOH、0.5 A/g，正文与坐标轴均支持目标 5,000 圈。NC-3 的 BET 由原文表 2 核得 1,473.6663 m²/g。循环电位窗和报告电流的质量分母留空。倍率测试条件另列。DOI `10.1039/c9ra08319g` 在现行数据库、既有工作区文献和第 21 轮训练快照均无精确匹配，未证实不同论文之间实验家族完全独立。

从刊本第 5 页提取嵌入图。先核轴刻度，图内只显示 Fig. 8(C) 横轴前 20% 的红色像素。保留 17 个可辨认的空心标记中心，前 10% 内有 8 个。末个早期中心分别在约 468 圈、917 圈。点位上界均落在对应窗口内，约 100% 的图读中心照录，保留像素误差。端点保持率在输入记录中为空，原始后段及图注中的结果仍封存。前 20% 六项输入可交给预先固定的 2E 模型进行一次预测，前 10% 输入另存。

## 两项候选处置

- 山药废料碳 YPC-4 属于 2E 对称器件。用于核协议的摘录只遮蔽了百分数，仍露出 10,000 圈前后的比电容 280 与 270 F/g，足以推算约 96.43%。已把这条转到已见开发候选。推算值与作者直接报告的保持率分开存储。后续文本只导出事先允许的工况、样品和证据位置，也遮蔽可反推终点的绝对电容、差量与区间。
- KOH/NiCl₂ 协同活化多孔碳的制备段明确以精制煤焦油沥青为前驱体。该篇不进入本项目生物质碳模型。

96 项核验复算了曲线点、遮蔽边界、窗口特征、证据指纹和精确来源匹配。花椒壳仍为单篇待验证候选，尚未拟合、预测、揭示作者终点或计入正式独立验收。下一轮先冻结用于预测的训练来源、固定配置与候选输入，将预测和文件指纹存档后再揭示结果。

[花椒壳盲态输入](blind_early_input.json) · [候选处置](screen_disposition.json) · [核验](verification.json)

File: 保持率达标研究_v3_主线与近优组合_20261030/第二十九轮_洋葱花籽双电极扩充_20261105/README.md
# 洋葱花籽碳双电极扩充对照

在第 21 轮的 29 条双电极开发记录上增加一篇洋葱花籽碳论文，只使用 10,000 圈、74.40% 的作者终点和前 20% 的 9 个观测点。5,000 圈值仍属于同一曲线。快照扩为 30 条、24 个论文来源，长循环且保持率不高于 80% 的记录由 4／27 增至 5／28。已知低保持率来源由 3 增至 4 个。 [原图与循环工况](../第二十八轮_SSC700出版社原图补证_20261105/README.md)

拟合前冻结于 `049e278`。沿用八个固定配置、早期六项输入、静态特征分支和来源等权。逐篇留出 192 次拟合，另做 8 次同时留出洋葱花籽碳与 DDHPC 的对照。联合留出单列。0 失败、0 警告。存档对照含 184 个旧折和 232 条端点预测。312 项程序核验、843 项独立复算、21 个受保护指纹通过。

| 预定主 GPR 的评价对象 | R² | MAE（pp） | RMSE（pp） | 90% 绝对误差（pp） |
| --- | ---: | ---: | ---: | ---: |
| 同一批原有 29 条，加入前 | 0.609 | 6.462 | 8.724 | 13.157 |
| 同一批原有 29 条，加入后 | 0.617 | 6.423 | 8.632 | 14.137 |
| 扩充后的全部 30 条 | 0.604 | 6.732 | 8.909 | 14.137 |

同一批原记录的 MAE 降低 0.039 pp，按来源配对重采样的描述性 95% 区间为 −0.203 至 +0.134 pp。只看原有保持率大于 80% 的 25 条记录，主 GPR MAE 从 4.717 升至 4.749 pp。八个配置均未同时达到项目门槛。全部 30 条的早期末值基线 MAE 为 7.532 pp，主 GPR 相对改善约 10.6%，距离 20% 的门槛还有差距。

## 两篇重衰减论文之间的帮助

| 测试记录 | 作者保持率 | 主 GPR，仅留出本篇 | 主 GPR，同时留出两篇 |
| --- | ---: | ---: | ---: |
| DDHPC-3kh | 65.00% | 85.67% | 86.21% |
| DDHPC-4kh | 56.00% | 75.14% | 75.76% |
| 洋葱花籽碳 | 74.40% | 88.23% | 89.00% |

八个配置的三条难例都从训练集中保留另一篇论文获得小幅改善。DDHPC 两条在联合留出时精确复现第 21 轮预测。即使得到另一篇的帮助，八个配置仍高估这三条记录。三条样本中，RF 与 Ridge 提供了不同的尾部折中，全部模型的逐行结果保留。该对照只覆盖两篇已知终点的开发来源，正式独立验收仍为 0。

[冻结计划](training_plan.json) · [逐记录预测](heldout_predictions.json) · [完整门槛、配对区间和联合留出](results.json) · [独立核验](independent_verification.json)

File: 保持率达标研究_v3_主线与近优组合_20261030/第二十二轮_外部验证来源盲态预留_20261105/README.md
# 第二十二轮外部验证来源盲态预留

2026-11-05。用 Europe PMC 的 `lite` 字段检索开放文献，合并后有 194 个 DOI。其中 181 个在项目可搜索文本里已经出现，9 个根据题名或文献类型暂缓。剩余 6 篇先冻结题录再下载全文。6 篇的 DOI 和精确题名在工作区文本均无命中，两套当前数据库也无同 DOI。不同版本、同实验复用和来源家族关系仍待核。

6 份全文均从 Europe PMC 取得，已按 DOI 核实身份，原文放入本机封存缓存。筛查只输出方法词标志、图号和文件指纹。未输出摘要、结果段、图注全文、原图或终点值。以下三篇同时有双/三电极、常见水系和 GCD 的方法线索，已从 PMC 开放存档取到循环候选图文件。

| 候选 | DOI | 候选图位置 |
| --- | --- | --- |
| 山药废料多孔碳 | `10.1039/d1ra06154b` | Fig. 7(d) |
| 花椒壳碳 | `10.1039/c9ra08319g` | Fig. 8 |
| KOH/NiCl₂ 协同活化多孔碳 | `10.1021/acsomega.5c12478` | Fig. 7(i)，前驱体待核 |

方法词标志只说明文章出现相应测试，实际循环属于哪套电极仍需逐图绑定。其余三篇保留在候选清单，继续查正文分节或补充材料。下一轮先核候选的自制样品、工况和来源关系，再把原图遮住后 80% 及可能包含终值的文字，仅在遮蔽画面上核实际标记。符合条件后，先锁定模型、输入和预测，再查作者终点。2E 与 3E 分别评估。

55 项核验通过。本轮 6 个候选、3 个可遮蔽原图，已验证早期窗口、新拟合、已揭示终点和正式独立验收均为 0。此前已查看终点的 DDHPC、盐地碱蓬和 SSC-700 继续归入开发或开发待补证。

[冻结题录](metadata_freeze.json) · [结构筛查](structural_screen.json) · [封存图像指纹](sealed_asset_receipt.json) · [核验](verification.json)

File: 保持率达标研究_v3_主线与近优组合_20261030/第二十五轮_三电极重衰减证据复核_20261105/README.md
# 第二十五轮三电极重衰减证据复核

现有三电极前 20% 开发快照的 32 条记录里，24 条到达至少 5,000 圈，其中只有盐地碱蓬一条的保持率不高于 80%。本轮针对可能补足这个缺口的论文核了体系、数据角色和原图。44 项核验通过，新增训练准入、拟合和独立验收均为 0。

| 来源 | 核对结果与待补证项 |
| --- | --- |
| 棕榈种子 GS-PSDC | 原文方法与 Fig. 5(iii–iv) 对应三电极，在 0.5 M H₂SO₄、10 A/g、−0.2 至 1 V 下循环 500 圈，作者保持率 63.1%。刊本 PDF 文字可查，原图下载本次返回 403，截图也未取得。方法写甘汞参比，CV 段写 Ag/AgCl，实际循环参比保留未知。先列短程开发候选，前 10%／20% 可读点仍待核。 [原论文](https://journals.aijr.org/index.php/anr/article/download/4789/549) |
| 纤维素 KOH 活化系列 | 三电极结果段报告 10 A/g、5,000 圈。刊本 Fig. 8(a) 的七条线没有可辨认的独立早期标记。五条可分色曲线的首末可见线段筛查范围均高于 80%，另外两条线末端接近，暂不单独定量。KOH-0.5 正文为 94%，用可见首末线段换算约 97.67%，读图范围 95.72%–99.66%。作者初始参照未核实，两种证据分别保留。 [UCL 刊本](https://discovery.ucl.ac.uk/10051070/1/C7SE00519A.pdf) |
| 大豆秸秆 SSC-700 与小麦壳 AC-800 | SSC-700 的三电极 73.97%／10,000 圈仍是优先补图项。小麦壳摘要报告 82%／5,000 圈，实际循环配置和早期曲线待全文。此次开放题录未列二者的公开 PDF。 [SSC-700](https://www.sciencedirect.com/science/article/abs/pii/S0926669022003892) · [AC-800](https://www.sciencedirect.com/science/article/abs/pii/S0961953420304438) |
| 椰壳 AC1 与棕榈空果串 | 椰壳 AC1 的 70%／5,000 圈来自有机电解液的双电极器件。棕榈空果串的方法段明确 CV 用三电极，GCD 用双电极，因此 Fig. 8 的循环归入双电极候选，原图仍缺可确认的实测标记。 [椰壳刊本](https://cusat.ac.in/naac/criteria3/3.7.1/dop/collaboration455.pdf) · [棕榈空果串原文](https://doi.org/10.1016/j.nxmate.2026.101640) |
| 食物废料碳/MXene | Fig. 9 测的是 MXAC2 复合电极。该图正文给出 82.15% 保持率、92.45% 库仑效率；另有一段将 92.4% 写为保持率。两个说法分列保存，未找到同篇纯碳对照的长循环曲线。 [原文](https://pmc.ncbi.nlm.nih.gov/articles/PMC13029227/) |

源文件指纹、图读取样区间、当次开放全文入口和现行数据库精确 DOI 查询保存在[逐项证据](source_review.json)。SSC-700 仍需含 Fig. 原图的可读副本。GS-PSDC 若取得图，按 500 圈短程单独审查，三电极长周期覆盖计数依然为 1／24。

File: 保持率达标研究_v3_主线与近优组合_20261030/第二十八轮_SSC700出版社原图补证_20261105/README.md
# 长循环重衰减的两条原图证据

本轮一条双电极记录具备进入下一轮开发对照的证据，另一条三电极记录已补齐前 20% 的读图特征，仍待循环工况。两篇终点都已查看。训练和独立验收数量均为 0。

| 来源和用途 | 原文终点 | 保守窗口内可用点 | 待处理项 |
| --- | ---: | ---: | --- |
| 大豆秸秆碳 SSC-700，三电极开发候选 | 10,000 圈，73.97% | 前 10% 1 个，前 20% 3 个 | 等原文方法或 Fig. 7(g) 图注确认实际循环电流。 [作者摘要](https://www.sciencedirect.com/science/article/abs/pii/S0926669022003892) · [出版社原图](https://ars.els-cdn.com/content/image/1-s2.0-S0926669022003892-gr7_lrg.jpg) |
| 洋葱花籽碳 Act_OFSCBC//Act_OFSCBC，双电极开发对照 | 10,000 圈，74.40% | 前 10% 4 个，前 20% 9 个 | 6 A/g、0–1 V、1 M H₂SO₄ 与样品 BET 2538.31 m²/g 均已核到，电流质量分母待核。 [本地刊本第 13 页](../../三电极端点扩充_20261018/corpus/B_R112/main.pdf#page=13) · [出版社题录](https://www.sciencedirect.com/science/article/pii/S0925963524009166) |

SSC-700 的 Fig. 7(g) 有 21 个黑色观测标记。最前一枚与图框相接，约 1,000、2,000 圈的两枚横坐标上界越过窗口边界。前 20% 的三个保守点约为 497、1,001、1,498 圈，保持率约 97.87%、95.81%、93.85%。末端图读为 73.87%，像素界限 73.31%–74.44%，覆盖作者的 73.97%。图读与作者值分列。Fig. 8(d) 是 5,000 圈双电极曲线，摘要报告的 0.5% 损失归该器件。 [三电极逐点证据](figure_evidence.json) · [双电极出版社原图](https://ars.els-cdn.com/content/image/1-s2.0-S0926669022003892-gr8_lrg.jpg)

摘要的 0.5 A/g 是比电容工况。两篇后续论文引用了 10 A/g，其中一篇的对照表还把这条记录列作双电极。10 A/g 留作定位线索。当前三电极开发快照的长周期低保持率覆盖仍为 1／24。 [二次引用的原论文](https://doi.org/10.1007/s10854-025-16551-8) · [二次对照表](https://pubs.rsc.org/en/content/articlehtml/2024/ya/d4ya00076e)

洋葱花籽碳的 90.77%／5,000 圈与 74.40%／10,000 圈来自同一测试。本轮只准备后者进入下一轮，按一篇论文分组。正文明确是两片同种电极的对称器件，Fig. 11(c) 的 GCD 插图却带有 Ag/AgCl 轴注，留作图文备注。三电极 1,000 圈的 100% 为另一项测试。 [双电极逐点证据](onion_2e_evidence.json)

两个 DOI 在现行训练及早期曲线研究来源表均为精确零匹配。洋葱花籽原文已在项目原文库中，本次补的是它的双电极早期输入。两套数据库和旧开发快照继续作为原始版本。下一轮可以先冻结洋葱花籽与 DDHPC 的双电极来源留出对照，并继续追 SSC-700 的循环工况。 [读图复算脚本](../../tools/retention_original_figures_v28.py)
