Repository: w749026903-coder/biomass-carbon-supercapacitor-ml

# 生物质碳超级电容器：循环稳定性与机器学习

第77轮已核对用户补交的两篇正文。绿茶 GKN8（BET 1,680 m²/g）1,000圈：冻结模型 96.08%，作者 99.4%，低估 3.32 个百分点；沿用早期末值约99.39%。样品核对时已读到间接线索，列额外诊断。水黄皮约93.01%来自5,000圈对称双电极器件，单列。严格独立已评分仍1篇，旧模型保留，持续目标仍暂停。 [本轮一页结果](保持率达标研究_v3_主线与近优组合_20261030/第七十七轮_两篇正文与绿茶高BET核查_20261118/两篇正文核查与预测.html)。下一步优先补同工况1,000圈独立来源，同时锁定模型与末值对照。


2026-11-18 第 76 轮后按用户条件暂停目标。莲茎碳补成 7 个前 20% 测点与一条开发输入，60 次固定拟合完成，0 失败／警告。同一旧 20 条的第 67 轮候选 MAE 1.873→1.908 pp，R² 0.8959→0.8940，保留原模型。当前保留 R² 距 0.95 约 0.0541，独立已评分 1 篇、独立 R² 不可估、正式验收 0。下一步先补原始曲线／数值表及受限访问正文，再共同决定接续。 [本轮结果与方向判断](保持率达标研究_v3_主线与近优组合_20261030/第七十六轮_莲茎补证与同批增量对照_20261118/README.md)。

File: 保持率达标研究_v3_主线与近优组合_20261030/第二十六轮_丝瓜络补证与误差预算_20261105/README.md
# 丝瓜络低保持率补证与留出误差复算

丝瓜络论文第 3 节和 Fig. 9e 的图注确认，未做微波处理的 PACs 是单独的三电极循环对照。作者报告 5,000 圈后的保持率为 76%。方法给出水系 Na₂SO₄、Ag/AgCl 参比和铂丝对电极。正文把 20 A/g 和 89% 绑定到微波处理的 PMACs。PACs 的实际循环电流、自己的 BET 和前 20% 标记仍待补。两电极凝胶器件的 80.6% 单独登记。 [原论文 §2.3、§3 及 Fig. 9](https://aces.onlinelibrary.wiley.com/doi/full/10.1002/cnma.202500147)

这篇论文早先只在文献候选池中登记题录。精确 DOI 在现行训练和曲线研究表均无匹配。本轮核到了刊本正文，但原图和补充 PDF 的直链返回 403，开放索引也没有列出机构仓储全文。76% 保留为已知终点的开发候选。当前三电极前 20% 开发集中，24 条长循环记录仍只有 1 条保持率不高于 80%。 [逐字段与访问记录](source_review.json)

## 两个误差方向都要改善

复用第 17、19、21 轮的 24 组来源留出预测，保持原标签、样本和来源等权口径。将指定难来源的平方误差与全组门槛比较。在现有评估对象上，三电极 R² > 0.95 要求加权 MSE 小于 6.60 pp²，比 RMSE ≤ 3 pp 对应的 9 pp² 更严格。双电极上两者取更严的 9 pp²。

| 已存预测 | 仅保留指定难来源的原误差时，已无法同时过 R² 和 RMSE 的配置 | 仅保留其余来源的原误差时，已无法同时过线的配置 |
| --- | ---: | ---: |
| 第 17 轮三电极，盐地碱蓬 | 8／8 | 8／8 |
| 第 19 轮三电极，盐地碱蓬 | 7／8，Ridge 的该来源误差低于预算 | 8／8 |
| 第 21 轮双电极，DDHPC 整篇 | 7／8，RF 的该来源误差低于预算 | 8／8 |

第 17 轮主 GPR 在盐地碱蓬上的 28.47 pp 高估贡献了全组 61.2% 的加权平方误差。假设其余来源误差为零，RMSE 仍为 5.58 pp、R² 至多为 0.764。反过来，如果仅令盐地碱蓬的误差为零，R² 至多为 0.850。此处的极限只针对存档预测中指定部分的误差保持原值，用于定位差距，不能代表未来模型的能力上限。

后续保留第 19 轮的 Ridge 和第 21 轮的 RF 作为改善重衰减的对照，同时单独核对常规来源是否退化。补证优先追丝瓜络 Fig. 9e 和大豆秸秆 SSC-700 原图。丝瓜络的终点已经查看，只能进入后续开发对照。本轮无新拟合、准入或独立验收，研究目标继续推进。 [误差分解与输入指纹](tail_error_budget.json) · [复算脚本](../../tools/retention_tail_budget_v26.py)

File: 保持率达标研究_v3_主线与近优组合_20261030/第二十四轮_花椒壳外部预测锁定_20261105/README.md
# 第二十四轮花椒壳外部单例检验

2026-11-05。用花椒壳碳 NC-3//NC-3 的早期标记预测双电极对称器件 **5,000 圈**保持率。模型冻结于 `ac8a31c`，16 次拟合完成后，预测及 118 项揭盲前核验先推送并验证到 `7019726`。之后读取作者 **98.5%** 的终点，未再拟合。刊本 Fig. 8(C) 的红色末端像素读数范围 97.65%–99.44%，与正文相容。 [原论文](https://pmc.ncbi.nlm.nih.gov/articles/PMC9049566/)

| 锁定方案 | 前 20% 预测 | 误差（pp） | 前 10% 预测 | 误差（pp） |
| --- | ---: | ---: | ---: | ---: |
| 预定 GPR | 98.9207% | 0.4207 | 98.7767% | 0.2767 |
| 训练来源均值 | 93.2333% | 5.2667 | 97.4148% | 1.0852 |
| 沿用早期末值 | 100.0373% | 1.5373 | 100.0373% | 1.5373 |
| 早期线性外推 | 98.4946% | 0.0054 | 96.2733% | 2.2267 |

前 20% 的 GPR 对这一个案误差小，但没有超过线性外推基线。线性结果和作者值只差约 0.005 pp，差值远小于图像读数界限，保留为单例结果。前 10% 的 GPR 在本例胜过三条简单基线，但其训练队列为 23 条、18 个来源，前 20% 为 29 条、23 个来源，差异不能单独归因于窗口长短。

本轮共 16 次拟合、0 失败、0 警告，揭盲后另有 77 项核验。RF、GPR、XGBoost、Ridge、ExtraTrees 及含静态配置的全部锁定结果均保存。单一终点无法估计 R² 或尾部分布。本论文已揭盲，后续按已见单例保存，正式独立验收来源仍为 0。要验证跨来源泛化，仍需独立复现，尤其需要不同来源的重衰减曲线。三电极与材料工况直接预测路线保留。

[冻结计划](training_plan.json) · [锁定预测](predictions_locked.json) · [作者结果与误差](case_result.json) · [揭盲后核验](post_reveal_verification.json)

File: 保持率达标研究_v3_主线与近优组合_20261030/第二十轮_DDHPC双电极刊本补证_20261105/README.md
# 第二十轮 DDHPC 双电极刊本补证

从 PMC 开放存档取得刊本和补充材料。刊本 PDF 第 6 页嵌入的 Fig. 5 原图为 912 × 784，清晰度高于第十八轮读过的 728 × 626 网页图。刊本第 3 页确认双电极，Fig. 5(d) 直接给出 10 A/g。测试方法为 1 M H₂SO₄、0–1 V，循环电流的质量分母和是否明确采用对称组装仍留空。补充材料 6 页，未发现更清楚的循环图或原始点表。 [刊本 PDF](https://pmc-oa-opendata.s3.amazonaws.com/PMC9075029.1/PMC9075029.1.pdf) · [补充材料](https://pmc-oa-opendata.s3.amazonaws.com/PMC9075029.1/RA-009-C9RA06603A-s001.pdf)

| 材料 | 5,000 圈作者保持率 | 图读末端及范围 | 前 10% / 20% 可用实测标记 | 状态 |
| --- | ---: | ---: | ---: | --- |
| DDHPC-3kh | 约 65% | 65.13%（61.62%–68.75%） | 3 / 4 | 可进入下一轮单独冻结的双电极开发对照 |
| DDHPC-4kh | 约 56% | 56.64%（54.05%–59.29%） | 3 / 4 | 可进入下一轮单独冻结的双电极开发对照 |
| DDHPC-1kh | 约 77% | 保留第十八轮试读 | 待审 | 首点贴轴，黑红边界未分开 |
| DDHPC-2kh | 约 72% | 保留第十八轮试读 | 待审 | 首点贴轴，黑红边界未分开 |

蓝、紫各保留约 190、290、395、498 圈的四个方形标记。约 498 圈点的横向误差盒跨过 500 圈，因此前 10% 特征只用前三点。近 1,000 圈标记贴近前 20% 边界，保守排除。曲线起始标记贴左轴，以能辨认的上边缘估计同曲线参照和误差盒，作者实际归一化圈次仍未知。起始点只作图读归一化参照。正文约数和结论整数、图读中心值及像素界限分别保存。每条曲线的图读值共享同一个参照误差。

两条可用曲线同属一个论文组。76 项核验重算了来源指纹、窗口、斜率、共享初值范围及图文相容性。证据存为可读 JSON，原文位于本机缓存。当前 3h/v7r1 入口、冻结记录及旧模型仍使用各自版本。新增拟合、正式准入和独立外部来源为 0。

三电极方向的 SSC-700 仍缺原图。另取得棕榈空果串论文的 Fig. 8 高清图，正文报告约 82.9%/5,000 圈，但图只画连接线，无法确认窗口内独立观测点，实际循环工况也待直接绑定。保留为待补证，连接线不抽点。 [棕榈空果串原论文](https://www.sciencedirect.com/science/article/pii/S2949822826000572) · [Fig. 8](https://ars.els-cdn.com/content/image/1-s2.0-S2949822826000572-gr8_lrg.jpg)

[原始证据、像素坐标与两窗口特征](curve_evidence.json) · [核验](verification.json)

File: 保持率达标研究_v3_主线与近优组合_20261030/第二轮_证据与曲线扩充/README.md
# 已有PDF曲线证据增量

固定20来源队列已逐篇核读；原始候选、两次修订、叠加图和未决均保留。首3曲线加第二批14接受，共17条新的早期信息；第二批7保留，不降低3点要求。

当前研究数据curve_dataset_v3b.json、cycling_research_v3b.sqlite，API data.retention_research.load_windows；3E20%30/24，3E10%20/19，2E仍6/6及4/4。这是旧端点的新早期信息，不是17个新正式循环样本，也不是真正独立来源。作者值没有为图读或评分改变。

老cycling_research_v3.sqlite是首3条时点的不可覆写快照。各库metadata的fitted_phase2_models=0记录建库时状态，当前模型进度读上层research_progress.json。第三轮拟合和独立核验已完成，结果在相邻目录，目标仍active。

File: 保持率达标研究_v3_主线与近优组合_20261030/第五十一轮_公开逐圈数据筛查与阶段图表_20261107/README.md
# 第五十一轮 · 公开逐圈数据筛查

按冻结计划下载两份公开研究原包，均与仓库公布的大小和 SHA-256 一致。一个候选缺可机读的循环表与试验绑定，另一个候选属于钠离子电池。新增可用早期输入、预测锁定、拟合、正式准入和独立验收均为 0。

| 公共数据 | 复核结果 | 处置 |
| --- | --- | --- |
| TPAC／MgOₓ@TPAC | RAR 内有 25 个文件。两份 CSV 均归 XRD，四份 XLS 归 BET 和 FTIR。两份各有 11,850 行数值的大表，表头为时间、温度、TG、dTG。电化学 Word 文件有 11 张 PNG，无原生表格、图表对象或嵌入数据附件。 | 暂缓。未定位可机读的逐圈电容表，也未核实 PNG 各轴和样品的对应、实际工况及关联刊本。 |
| Bo Ding 的公开包 | 根文件列表为空，ZIP 位于唯一子目录。包内有 16 个文件，含循环图、循环工程及电池工作簿。存档说明、NMOVC 样品标识和刊本作者题名相互支持其归属水系钠离子电池。 | 排除。刊本 DOI 通过作者和样品标识匹配，存档未直接给出刊本链接。书目检索摘要出现了域外电池终点，未读取压缩包电池工作簿数值。 |

[TPAC 公开数据](https://data.mendeley.com/datasets/rwzdbth4jx/1) · [Bo Ding 公开数据](https://data.mendeley.com/datasets/h63ydcsjd6/1) · [NMOVC 刊本](https://doi.org/10.1007/s11581-025-06590-w)

## 可接续的公开目录

通过公开数据页自身调用的根文件及版本目录接口，核实嵌套文件列表，再对原包做校验。雨树碳版本 1 的根列表为空，但能取得 14 个子目录。本轮只核目录，尚未打开任何成员。下一轮先按图号找 Fig. 8(d) 的双电极长循环数据，核实际循环电流、初始参照和样品。雨树碳的终点已知，符合条件也只进开发对照。三电极开发集仍优先补长循环重衰减独立来源。

[雨树碳公开数据](https://data.mendeley.com/datasets/3w6yb4d844/1) · [第 48 轮试验归属](../第四十八轮_公开数据附件审查与阶段图表_20261106/README.md) · [冻结计划](screen_plan.json) · [证据与哈希](evidence.json) · [复算脚本](../../tools/retention_public_cycles_v51.py) · [第 51 轮可视化](../阶段可视化报告_至第51轮_20261107.html)

File: 保持率达标研究_v3_主线与近优组合_20261030/第五十七轮_木源碳数据包与归一化证据_20261107/README.md
# 第五十七轮 · 木源碳数据包与早期曲线绑定

用 Zenodo 官方文件元数据确认 ZIP 大小 994,338 字节和 MD5，再以 HTTP 范围请求取得整包并验过 MD5 与 SHA-256。数据来源为 Hamed Pourkheirollah、Remuel Isaac Vitto 发布的 CC BY 4.0 数据集。项目保存两份表的前 2,000 圈归一化数值，原包保持本地封存。 [公开数据版本](https://zenodo.org/records/19549171) · [许可](https://creativecommons.org/licenses/by/4.0/) · [原论文](https://pmc.ncbi.nlm.nih.gov/articles/PMC12904054/)

| 刊本 Fig. 8 的轨迹 | 作者数据列 | 落在读图区间内的标记 | 图读与表值 RMSE |
| --- | --- | ---: | ---: |
| (a) NaCl 红色 | AWC 3-600 | 4／4 | 0.082 pp |
| (b) 磷酸盐红色 | AWC 3-600 | 7／7 | 0.095 pp |
| (b) 磷酸盐蓝色 | AWC 3-800 | 8／8 | 0.078 pp |

每条轨迹比较同表五个样品列。匹配同时要求圈数和保持率落在已冻结的读图区间内，且配对圈数严格递增。同表其余列均无法匹配完整标记序列。三条轨迹来自同一篇木源碳论文，AWC 3-600 分别在两种电解液下测试。两份表合计 10 个样品条件列与 200 个早期数值，其中以上 3 个列已和刊本轨迹核对。其余列保留为来源数据，不计入可准备盲测的三条曲线。

每列在 100、200、…、2,000 圈各有一条记录。100 圈是归档最早记录，十列均为 100%，表头保留逐列“除以该列常数再乘 100”的公式。作者的物理基准圈数继续留空。把 100 圈基准记录单列后，前 10%／20% 分别有 9／19 个正圈数观测。设备为双电极，方法给出 10 mA 绝对电流、1.2 V 上限及 10,000 圈目标，质量归一化电流保留为空。

目前可准备 3 条早期输入，仍需核对同团队前作的试验谱系、旧项目是否曾见过本篇终点及拟合合同是否适用。关联论文暂按一个候选来源簇。终点暴露、预测锁定、新拟合、规范库准入、独立验收均为 0。通过来源核查后，再冻结有限盲测。该双电极证据无法填补三电极的重衰减数据缺口。

[早期观测数据](early_observations.json) · [下载、公式与匹配证据](evidence.json) · [冻结计划](screen_plan.json) · [复算脚本](../../tools/retention_wood_archive_early_v57.py) · [阶段报告](../阶段可视化报告_至第57轮_20261107.html)

File: 保持率达标研究_v3_主线与近优组合_20261030/第五十三轮_三电极长循环定向补证_20261107/README.md
# 第五十三轮 · 长循环定向补证

三篇已见终点或综述终点线索的论文分别核出版社原图。得到 18 个带几何区间的早期图上标记，来自两个待补工况的试验。三电极 HSW 的工况已确认，早期标记在刊本中无法分开。三篇均暂缓进入开发快照，新增可用输入、拟合、准入和独立验收均为 0。

| 材料与原图 | 长循环证据 | 前 10%／20% 选定标记 | 当前缺项 |
| --- | --- | ---: | --- |
| 木质素 ACS-600，Fig. 5(e) | 图注记 10,000 圈约 80%，与综述相符 | 5／10 | 这一面板的电极配置、实际循环电流及同试验的归一化细节待正文确认。邻图的电流与比电容不能继承给循环测试。 |
| 海藻酸钠／三聚氰胺 SAM-700-4，Fig. 9(d) | 5,000 圈末标记约 81.59%（几何范围 81.00%–82.18%）；综述 75.11%／5,000 圈暂无法对应此曲线 | 4／8 | 原文摘要和相邻器件图支持固态双电极 PVA/SA/KOH 凝胶归属；具体图注、实际循环电流及综述值归属待核。 |
| Hyparrhenia hirta 草源碳 HSW，Fig. 10(f) | 作者报告三电极、10 A/g、1 M Na₂SO₄，10,000 圈 84.6% | 0／0 | 红色保持率是密集重叠的带状轨迹，黑色为库仑效率。刊本 PDF 第 15 页仍是同尺寸栅格图，未见可复算的逐圈表。该终点高于 80% 的重衰减分层。 |

ACS 交叉标记和 SAM 圆点各用三档像素阈值复算，只保存可辨认的选定点。前 10% 含于前 20%，图上起点和连线均未用于补点。图读区间用于保留像素与坐标误差，未替代作者的真实记录。HSW 的红色早期带在三档阈值下均覆盖所核 97 列，结合原图可见标记重叠，未从带状轨迹插入观测。

三篇 DOI 在现行两套来源表均为精确零匹配。ACS 和 SAM 的正文下载本次返回 403，探测的单个补充件路径返回 404。文章题录和出版社原图均已取得。下一步先争取 ACS 和 SAM 的正文方法与图注，或直接取得逐圈原始记录。即使补齐也只作开发对照；新增盲验另用未见终点来源。

[ACS 原论文](https://www.sciencedirect.com/science/article/pii/S0927775722019926) · [SAM 原论文](https://www.sciencedirect.com/science/article/pii/S016943322202637X) · [HSW 刊本](https://link.springer.com/article/10.1007/s10904-025-03837-x) · [二次值出处](https://pmc.ncbi.nlm.nih.gov/articles/PMC10646438/) · [逐点和原件指纹](evidence.json) · [冻结计划](screen_plan.json) · [复算脚本](../../tools/retention_long_cycle_sources_v53.py)

File: 保持率达标研究_v3_主线与近优组合_20261030/第五十九轮_四条补证曲线来源留出再训练_20261107/README.md
# 第五十九轮 · 四条补证曲线再训练

在第 31 轮数据上，三电极加入草莓秸秆和稻草活性炭，双电极加入咖啡副产物碳和草莓秸秆。四条曲线来自三篇论文。每个体系固定比较 8 个配置，按整篇留出。只用前 20% 的循环窗口，预测作者报告的目标圈数保持率。草莓秸秆双电极图注与正文对对称性用词不同，两者均为双电极，训练没有对称性字段。双电极两条新增曲线的图读终点另做单因素敏感性，不改正文值。未纳入第 57 轮木源碳或其关联前作。

共完成 **502 次拟合**，其中主比较 448 次，图文敏感性 54 次，失败和警告均为 0。16 个主配置和 2 个敏感性对照均未同时达标，独立外部验收为 0。配置、数据和门槛在拟合前冻结于 `1f2aef4`。

| 预定主模型 | 记录／论文 | R² | MAE（pp） | RMSE（pp） | 90% 绝对误差（pp） | MAPE | 90% 相对误差 | 来源 MAE 90% 分位（pp） |
| --- | ---: | ---: | ---: | ---: | ---: | ---: | ---: | ---: |
| 3E | 35／29 | 0.511 | 4.81 | 7.71 | 13.74 | 6.07% | 17.91% | 13.55 |
| 2E | 33／27 | 0.662 | 6.39 | 8.42 | 15.44 | 7.83% | 16.80% | 13.68 |
| 门槛 |  | >0.95 | ≤2 | ≤3 | ≤5 | ≤5% | ≤10% | ≤5 |

三电极含静态特征的随机森林是本轮 R² 最高的配置，R² 0.693、MAE 3.98、RMSE 6.11 pp。早期随机森林的 MAE 略低，为 3.95 pp。双电极预定高斯过程 MAE 6.39 pp，低于最强简单基线沿用早期末值的 8.30 pp，仍超过项目门槛。

只比较两轮共同的旧记录，三电极主模型 MAE 4.02→4.60 pp（来源配对变化 +0.58，描述性 95% 区间 [-0.06，+1.58]），双电极 6.54→6.31 pp（变化 -0.23，区间 [-0.61，+0.12]）。两个区间都跨零。双电极早期随机森林的旧记录 MAE 7.52→7.13 pp，配对区间 [−0.72，−0.09]，仍是多配置中的开发对照。

| 体系 | 留出的新增记录 | 作者保持率 | 主模型预测 | 高估（pp） |
| --- | --- | ---: | ---: | ---: |
| 3E | 稻草活性炭 | 83.54% | 98.51% | +14.97 |
| 3E | 草莓秸秆 | 95.60% | 95.86% | +0.26 |
| 2E | 咖啡副产物碳 | 75.00% | 80.26% | +5.26 |
| 2E | 草莓秸秆 | 70.10% | 79.72% | +9.62 |

稻草活性炭前段读数接近 100%，目标圈数为 10,000。主模型漏判了后段衰减。双电极把咖啡或草莓秸秆分别换成同图读值后，主模型 MAE 分别为 6.43、6.38 pp，与正文主分析 6.39 pp 接近。保留三电极随机森林和双电极高斯过程作为下一次有新证据时的重点对照。优先补前段平稳、后段衰减且来源独立的原始曲线。

[可视化](../阶段可视化报告_至第59轮_20261107.html) · [冻结计划](training_plan.json) · [全部指标](results.json) · [逐条留出预测](heldout_predictions.json) · [木源碳历史暴露核验](../第五十八轮_木源碳来源隔离与暴露核查_20261107/README.md)

File: 保持率达标研究_v3_主线与近优组合_20261030/第五十二轮_雨树碳循环附件与工况复核_20261107/README.md
# 第五十二轮 · 雨树碳循环附件与工况复核

公开数据版本 1 的 `Figure 8`、`Figure S5`、`Figure 6` 三个目录分别列出 6、1、9 个 PNG。循环面板 `Figure 8(d).png` 已下载并与仓库公布 SHA-256 核对。三个目录均未见逐圈数值表、图工程或独立测试参数文件。

## 原图能证实的内容

仓储图与作者接受稿图的文件哈希不同，尺寸都是 3,216 × 2,461。合成到白底后，全图 3,417 个像素有差异，集中在左上角面板标签区域，绘图区及坐标刻度的比较区域逐像素相同。仓储图未提供比接受稿更密集的循环标记。

| NSAC8 对称双电极 | 作者 5,000 圈终点 | 同图读数及 ±4 像素几何范围 |
| --- | ---: | --- |
| H₂SO₄，黑色方块 | 91.3% | 91.295%（91.058%–91.533%） |
| Na₂SO₄，红色圆点 | 94.3% | 94.296%（94.058%–94.534%） |

两条曲线均在图上从 100% 起始，作者使用的实际参照圈数仍未知。首个正圈数标记名义上在第 1,000 圈，按 ±3 像素横坐标估计约 993–1,007 圈。前 10% 没有正圈数标记，前 20% 每条至多一个，按上界入窗的保守规则为零。图上的连线未作为新增观测。两个电解液仍归同一篇论文。

## 暂缓条件

接受稿中的 0.5–10 A/g 归 Fig. 8(b,c) 的倍率测试，0.5 A/g 绑定器件比电容，Fig. S5 为循环后 CV。Fig. 8(d) 的实际循环电流未核实，器件 CV 电位窗也未绑定到该循环试验。作者结论中未明确绑定 5,000 圈的数值继续与上述终点分列。刊本 DOI 路由本次返回 403；工况核对以接受稿正文和仓储图为依据。

该来源的终点已知。等取得可核的逐圈表或明确的原始试验记录后再重开。新增可用早期输入、预测锁定、拟合、准入和独立验收均为 0。后续优先找可取得原表且有足够早期点的来源，三电极重点补长循环重衰减；暂缓同批调参。

[数据存档](https://data.mendeley.com/datasets/3w6yb4d844/1) · [帝国理工作者接受稿](https://spiral.imperial.ac.uk/entities/publication/c9a4dbad-61e5-4585-b9c3-2312a799c479) · [冻结计划](screen_plan.json) · [附件清单和复算证据](evidence.json) · [复算脚本](../../tools/retention_samanea_attachment_v52.py)

File: 保持率达标研究_v3_主线与近优组合_20261030/第五十五轮_两篇封存候选循环归属核查_20261107/README.md
# 第五十五轮 · 两篇封存候选的循环归属

| 候选 | 本轮核到的试验 | 当前处置 |
| --- | --- | --- |
| 黑液／木炭碳，Fig. 7(c) | 图注的 CV 曲线组中，该面板是经过 1,000 圈 GCD 后的 CV 对照。 | 这张面板没有可据以读取的保持率随圈数序列。保留原图封存，等可核的独立循环图或原表。 |
| 植物蛋白／木质素碳，Fig. 4(F) | 双电极器件，报告循环电流 5 A/g、目标 3,000 圈，以初始电容归一化。 | 保留候选。首始参照的精确圈数仍未知，文中的 6 M KOH 未直接绑定到此循环面板。刊本原生图的安全裁剪边界未核准，早期可分辨点数仍待判定。 |

已取得植物蛋白／木质素碳的刊本和六页补充 PDF，文件大小和仓储 MD5 均一致。刊本第 5 页 Fig. 4 原生嵌图为 1,250 × 1,505，仓储预览为 625 × 753。补充材料 Fig. S5 有双电极稳定性图，本次未定位到逐圈表或嵌入数据附件。未显示主图或补充图的绘图区，未读取终点。

本轮未锁定预测。新增可用早期输入、拟合、正式准入和独立验收均为 0。后续可从刊本和 Fig. S5 的绘图区外轴开始校准，先证明早期裁剪边界，再核样品、同试验电解液与可分离标记。两幅图共用一篇来源，是否代表同一试验仍待核对。三电极继续优先寻找长循环重衰减原始数据。

[黑液／木炭碳原文入口](https://pmc.ncbi.nlm.nih.gov/articles/PMC10094988/) · [植物蛋白／木质素碳原文入口](https://pmc.ncbi.nlm.nih.gov/articles/PMC6641454/) · [冻结计划](screen_plan.json) · [封存回执及试验字段](evidence.json) · [复算脚本](../../tools/retention_masked_protocol_v55.py)

File: 保持率达标研究_v3_主线与近优组合_20261030/第五十八轮_木源碳来源隔离与暴露核查_20261107/README.md
# 第五十八轮 · 木源碳来源隔离与历史暴露

在预留候选前的 Git 快照 `cf0607d` 中，同一 DOI 命中三份题录文件。三份均已保存作者摘要，程序在同一句检测到保持率表述、10,000 圈和百分数。核验只输出路径和句号位置，未输出终点数值。现存摘要足以造成事前暴露风险，因此这一来源簇转为开发候选。

两套现行数据库和第 31 轮训练快照均无木源碳或前作 DOI 的精确命中。刊本引用了同团队 Carbon Trends 前作。两文均有 AWC 3-800，前作明确展示两种电解液的 CV 和 GCD 表征，但相同样品命名不足以证明共用长循环试验。开放格式页面指向的可下载 ZIP 只有转换代码和说明，无循环表。样品与试验谱系继续按一个来源簇管理。 [前作刊本](https://dspace.lu.lv/bitstreams/d9c81a56-0cf7-4c2f-844f-dd07f9894675/download) · [前作数据目录](https://researchportal.tuni.fi/fi/datasets/enhancing-specific-capacitance-and-energy-density-in-printed-supe/) · [转换软件记录](https://zenodo.org/records/15300716)

第 57 轮三条早期输入继续保留，可在明确试验归属并冻结开发计划后使用。已验证前 2,000 圈窗口和 10 mA 绝对电流记录，A/g 留空。第 59 轮没有使用该来源簇。预测锁定、拟合、规范库准入、正式独立验收均为 0。

[冻结计划](screen_plan.json) · [核验记录](evidence.json) · [复算脚本](../../tools/retention_wood_lineage_v58.py)

File: 保持率达标研究_v3_主线与近优组合_20261030/第五十六轮_植物蛋白木质素盲态轴与早期输入_20261107/README.md
# 第五十六轮 · 植物蛋白／木质素碳早期窗口

刊本第 5 页 Fig. 4(F) 是双电极器件，报告 5 A/g、3,000 圈。先在绘图区外确认 0、1,000、2,000、3,000 圈横轴及保持率纵轴，再在安全范围内仅看蓝色早期轨迹。晚段像素替换做了 28 项逐字节对照，正对照也通过。保留向内约 48 圈的裁剪裕量，前 10% 保守确认 0 个正圈数实测标记，前 20% 保守确认 1 个（约 480 圈）。连续连线不能当作独立测量，未通过预设的至少 3 点门槛。

作者以初始电容归一化，精确起始圈数保持未知。具体样品、电解液与本循环测试的绑定、来源谱系仍待核。补图 S5 横轴到 6,000 圈，本轮只核轴，保留为同篇待核的另一面板。两图各自保存，待有同一试验证据后再讨论关联。

新增可用输入、预测锁定、拟合、正式准入和独立验收均为 0。终点仍封存。只有取得逐圈数据或能增加实测标记的原始证据后才重开这条记录。

[冻结计划](screen_plan.json) · [复算记录](evidence.json) · [复算脚本](../../tools/retention_plant_early_v56.py) · [阶段可视化](../阶段可视化报告_至第56轮_20261107.html)

File: 保持率达标研究_v3_主线与近优组合_20261030/第五十四轮_独立候选结构筛查与阶段图表_20261107/README.md
# 第五十四轮 · 独立候选结构筛查

通过 Europe PMC 题录筛查近年与较早文献，合计 104 个不同 DOI。两套现行来源表均未匹配三篇选定候选，项目历史中已有各自的题录或检索记录。三篇 JATS 正文已封存，结构核对只输出图号、试验角色和文件指纹。两篇候选的循环相关原图已下载，共三个图件。图件未显示，三个候选均未在本轮读取终点。

| 候选 | 核到的结构证据 | 后续处置 |
| --- | --- | --- |
| 黑液／木炭碳 | Fig. 7(c) 图注同时有 GCD 与循环次数线索。同组其他面板另有器件信号。封存两个图件。 | 优先核 Fig. 7(c) 的实际循环体系、样品、循环工况、归一化及早期观测。 |
| 植物蛋白／木质素碳 | Fig. 4 图注有 GCD、循环和器件线索。封存一个图件。 | 按双电极候选顺序核对应面板；具体循环测试仍须绑定。 |
| 辐照生物炭 | Fig. 4 涉及器件与 GCD，Fig. 5(a) 是重复 CV 线索。 | 暂缓。未绑定独立的三电极 GCD 长循环测试。 |

历史题录可含摘要，本轮尚未完成历史终点暴露和实验谱系核查。目录去重与图件封存只支持保留候选。预测前须确认来源独立、早期窗口有效、同试验条件可追溯，再冻结预测并揭盲。新增可用早期输入、拟合、预测锁定、正式准入和独立验收均为 0。

已见终点的 ACS-600 与 SAM-700-4 仅继续查公开工况。两篇的 Elsevier FULL 接口均返回 401，本轮未取得正文。图上早期标记继续保留，等对应正文或原始试验资料可获得时再核配置和循环电流。

[冻结计划](screen_plan.json) · [图号与封存证据](evidence.json) · [复算脚本](../../tools/retention_holdout_structure_v54.py) · [第 54 轮可视化](../阶段可视化报告_至第54轮_20261107.html)

File: 保持率达标研究_v3_主线与近优组合_20261030/第五十轮_木源碳双电极早期盲态图读_20261107/README.md
# 第五十轮 · 木源碳双电极循环早期图读

刊本 Fig. 8 可分离出 19 个通过三种色差阈值复算的早期图上标记，来自同一篇论文的两个电解液面板。图注区分 NaCl 和磷酸盐，曲线颜色与样品身份、归一化参照尚未绑定。此篇挂起。新增可用早期输入、预测锁定、拟合、正式准入和独立验收均为 0。

| 面板与图上轨迹 | 前 10% | 前 20% | 前 20% 最后一个所选标记的图读估计 |
| --- | ---: | ---: | --- |
| Fig. 8(a) NaCl，红色三角 | 3 | 4 | 约 1,451 圈，96.65% |
| Fig. 8(b) 磷酸盐，红色三角 | 4 | 7 | 约 1,799 圈，96.15% |
| Fig. 8(b) 磷酸盐，蓝色圆点 | 4 | 8 | 约 1,845 圈，96.74% |

前 10% 已包含在前 20% 的计数中。只读清晰可分的图上标记，其余颜色和阈值不稳定位置保留待核，作者的每 100 圈记录频率也未用来填补未读点。圈数为坐标估计，表内保持率直接对应图轴 CR%。横纵各扰动 ±6／±16 像素，相当于约 ±70 圈、±0.26 个百分点，逐点区间随证据保存。此区间描述读图敏感性。

采用 PMC 保存的刊本第 12 页原生图，`Im10.png`，1,000 × 1,670。先从绘图区外核对横纵轴，再以两窗的守卫裁剪读取。两个面板共 16 次替换窗口外像素，56 次允许区域比较逐字节一致。改变窗内像素时仅两个早期区域随之变化。没有读取精确终点。作者报告双电极器件以绝对电流 10 mA 充放电，上限 1.2 V，共 10,000 圈。循环质量分母仍未知。

公开存档的 ZIP、容器列表和单文件预览在本机仍未返回可校验文件。下一次仅在取得原表或能明确标出样品与归一化参照的来源时重开此篇。两种电解液和该团队的关联论文在谱系明确前共按一个候选簇隔离。后续优先查能直接取得逐圈表的来源，三电极优先补长循环重衰减，达到早期证据条件后才做有限对照。

[刊本全文入口](https://pmc.ncbi.nlm.nih.gov/articles/PMC12904054/) · [数据版本页](https://zenodo.org/records/19549171) · [冻结计划](screen_plan.json) · [逐点及访问回执](evidence.json) · [复算脚本](../../tools/retention_wood_fig8_early_v50.py)

File: 保持率达标研究_v3_主线与近优组合_20261030/第五轮_长周期来源补证/README.md
# 第五轮_长周期来源补证

三候选逐项记录访问和科学边界。火龙果已获真实图并读取55个轨迹位置，但图文终值不一致，保留候选，不训练；其余403或配置/阶段待核。原37/旧冻结不改，未新增训练/正式准入/新外部来源。

总体研究目标active，阶段完成不等于达标。

File: 保持率达标研究_v3_主线与近优组合_20261030/第八十一轮_固定50篇多输出预测_20261120/README.md
# 固定50篇文献后的首次多模型比较

第80轮冻结50篇；第81轮完成480次拟合（160个任务×留篇组合，每组3种算法，固定组合无需另拟合）；本次交付复核所有逐条预测、来源和评分，未以复核增加拟合轮数。 [逐篇名单与结果（可检索）](50篇文献与模型结果.html)。

| 任务 | 论文 / 记录 | Pearson r | 预测R² | MAE | RMSE | 误差单位 | 本轮算法中最高r（探索） |
|---|---|---|---|---|---|---|---|
| 保持率：四项基本工况 | 50 / 66 | 0.298 | 0.081 | 7.57 | 13.73 | pp | 固定组合 0.298 |
| 保持率：八项材料与工况 | 37 / 51 | 0.476 | 0.210 | 4.65 | 6.24 | pp | 随机森林 0.567 |
| 保持率：前20%曲线 | 31 / 37 | 0.815 | 0.663 | 3.89 | 6.22 | pp | 随机森林 0.833 |
| 比电容：材料与工况 | 16 / 107 | 0.401 | 0.054 | 102.92 | 145.09 | F/g | 梯度提升 0.531 |
| 较高电流下的比电容：已知1 A/g的比电容 | 10 / 48 | 0.582 | 0.330 | 44.75 | 62.08 | F/g | 固定组合 0.582 |
| BET比表面积：制备与独立表征 | 16 / 72 | -0.016 | -0.292 | 694.17 | 855.25 | m²/g | 岭回归 0.078 |

岭回归、随机森林、稳健梯度提升，以及在看分数前固定的岭回归与随机森林各半组合。每篇作为整体留出、每篇等权。50篇先锁定，再锁定算法；所有结果均是开发比较。看过多个模型后的最高值只能用于提出下一步假设。表格主列统一报告预设组合。模型输入从未使用论文编号、样品名或未来测量。BET预测排除同次吸附实验衍生的面积和孔容。倍率比电容的1 A/g实测值是合法的额外输入，不是长期循环起点。

在同一批有两套输入的24篇、30条终点上，固定组合的材料工况预测 r＝0.372、MAE＝4.82 个百分点；早期曲线预测 r＝0.888、MAE＝2.95 个百分点。两者各自训练所用的论文范围不同，这证明在共同测试记录上后者表现更好，仍不能单独量化增加早期输入的因果贡献。

50篇基本工况压力测试中，37篇可提供拟合数据，每次预测一篇时排除该篇全部记录。其余论文只接受预测。单列的敏感性记录含读图约186%的保持率，固定组合对这一条预测约96%，这会显著影响RMSE。此记录不训练、不裁到100%，也不因误差大而剔除。

历史上，较窄的18篇温和早期曲线组曾有 r＝0.9526、R²＝0.9007、MAE＝1.66个百分点。它说明这个小范围值得继续，不代表50篇已达标。没有一篇新盲测用于本轮。不同目标的MAE单位不同，不能横向排大小。

先补已有论文的曲线：19篇尚未进入早期曲线模型，其中7篇至少有一条记录满足1–6 M KOH、1–10 A/g、1000–10000圈的基本条件。优先核AHPC-850图4d、CMC-ZnK-800图8d、SAC-2图2f；只准入前20%内至少三个可定位点，排除库仑效率与双电极面板。能进几篇取决于原图，不能预先承诺。若目标是同一套温和工况下实测50篇，目前仅29篇具备对应基本条件，至少还缺21篇符合条件的论文，即使原图全部读得清也一样。

分折编码复核：部分折中常数列加权方差引发标准化开方警告；检查每个折的编码矩阵与每条预测均为有限值，各个模型的指标已独立复算。见[audit.json](audit.json)、[冻结计划](plan.json)、[逐条预测](predictions.json)。

File: 保持率达标研究_v3_主线与近优组合_20261030/第八十七轮_开放篇数扩充与下载清单_20261124/README.md
# 生物质碳保持率文献扩充

2026年11月24日。以约50篇能用于建模的独立文献作为规模参考，持续接收合格来源。材料与实验范围沿用生物质衍生碳、三电极、1–6 M水系KOH、1–10 A/g、1000–10000圈。预测指定圈数的电容保持率，早期输入取目标圈数前20%。按实验归属、曲线可读性和初始参照筛选，预测误差和终点高低均不参与筛选。

| 用途 | 上轮 | 本轮 |
|---|---:|---:|
| 已定位自身循环终点的论文 | 50篇 | 54篇 |
| 已整理的样品或工况终点 | 70条 | 77条 |
| 有早期输入，可供开发、敏感性分析或历史对照 | 42篇52条 | 43篇54条 |
| **可进主模型** | **34篇39条** | **35篇40条** |

[三轮进度图](三轮进展.html) · [54篇逐篇用途](54篇逐篇用途.csv) · [主模型训练输入](主模型训练输入.csv) · [保持率数据库](保持率扩充.sqlite) · [本轮待下载 DOI](待下载文献_DOI.csv)

主模型表只含通过审核的40条。预测列为 `retention_pct`，特征从 `last_early_retention_pct` 到 `target_cycle_count` 共六项。`doi` 用于整篇分组，`id` 和 `sample` 用于溯源。其余37条从这份训练输入中排除，留在证据库供复核。训练前按论文分组锁定评估方案，本轮未拟合。

## 新增4篇，实际贡献有所不同

- 樱花碳 SAC-4。论文报告6 M KOH、1 A/g、2000圈，终点为初始电容的90.2%。图7f蓝色三角在约100、200和300圈有清楚标记。每个点用同一曲线在零圈坐标处的图读比电容归一化，未使用末端推回分母。图读末端约209.86 F/g，对应约90.47%，可与正文209 F/g和90.2%交叉核对。SAC-4进入主开发；同图SC仅供敏感性分析，SAC-3、SAC-5在约300圈重叠，只保留部分输入。四种材料按同一篇论文分组。这篇2019年论文因原图清楚且可直接取得而纳入。[原论文及图7f](https://doi.org/10.1039/c8ra09685f)
- 核桃壳碳 WSC–PC。图10c及正文确认，6 M KOH、2 A/g、5000圈后保持98.16%。横轴左端从约500圈开始；严格前1000圈内只有约600、800圈两个标记，1000圈标记在边界。终点和两个图读点已接入，未进入主训练表。[原论文及图10c](https://doi.org/10.1039/d4ra01608d)
- 柚子皮碳 SPC-800。方法1.3和图6f明确三电极、6 M KOH、10 A/g。5000圈后为140.67 F/g，作者报告保持96%。终点已入库，待高清原图核实前1000圈。文中1 A/g测得的175.4 F/g属于另一电流。[期刊正文](https://fhclxb.buaa.edu.cn/article/doi/10.13801/j.cnki.fhclxb.20250227.001)
- 甘薯提取残渣碳 SPR-HPC-3.5-800。图3g及正文给出三电极6 M KOH、10 A/g、5000圈**约87%**；已以近似值入库。图4h的约90%来自双电极。同样需要高清图及本曲线的归一化参照才能读取早期输入。[期刊正文](https://doi.org/10.1002/asia.202401971)

## 下载优先级

清单前两篇已核工况与终点，只缺足以读点的图或原始序列。后三篇有原始研究的书目信息和循环线索，尚需正文确认工况和材料。前两篇计在54篇中，后三篇为额外候选。原有8篇缺口以原始数列或作者澄清为主，无需重复下载同一正文。[本轮待下载 DOI](待下载文献_DOI.csv) · [原有8篇的具体缺口](../第八十六轮_公开原始数据追查与波形补证_20261124/8篇原始数据需求_DOI.csv)

按SHA-256去重后，在项目、D盘文献库和QQ来稿目录核查387份PDF（含本轮新取得的两份）。通过首页可提取文字和文件名未定位下载清单中的5份；1个历史缓存文件无法解析首页。柚子皮期刊原文可查，PDF获取返回验证页；甘薯文章公开可读，PDF获取返回403。后三篇的出版社PDF入口本次均未取得文件，OpenAlex未给出可用PDF链接。

额外排查中，四种农业废物横向对照的图5c实际在15 A/g循环，大麻秸秆Hurd-4的长循环为有机电解液双电极，酚醛树脂NPC-2.0的碳源为合成树脂。三者不进入本批训练。[四种农业废物原文](https://doi.org/10.1016/j.heliyon.2023.e15399) · [大麻秸秆碳原文](https://doi.org/10.1021/acsomega.5c10175) · [NPC-2.0原文](https://doi.org/10.15983/j.cnki.jsnu.2023315)

独立目录两次构建结果一致，SQLite完整性、外键、历史记录与训练集导出均通过核验。读图区间反映图像像素及符号宽度；实验测量误差另需原始数据。旧论文、源数据和上一版数据库可以继续追溯。[图读坐标与区间](新增图读依据.json) · [核验结果](核验.json) · [重建脚本](../../tools/expand_retention_sources_v87.py)

File: 保持率达标研究_v3_主线与近优组合_20261030/第八十三轮_两篇来稿核验与高粱曲线_20261122/README.md
# 两份来稿核验与50篇最新清单

2026-11-22 第83轮：50篇名单和63条已整理终点不变；高粱碳期刊正文补齐，图2f前20%有7个可辨认图读点。液化木来稿与ADD_016逐字节相同，为Research Square预印本，不另存。已核期刊PDF 49/50，早期曲线23篇28条；0拟合。

[逐篇清单](同工况50篇逐篇清单.csv) · [剩余待下载清单](待下载正文_DOI清单.csv) · [已准备的28条早期曲线输入](同工况早期曲线输入.json) · [高粱碳图2f逐点依据](SAC-2_早期曲线证据.json) · [文件核验与版本记录](核验.json)

SAC-2：三电极、2 M KOH、10 A/g，10000圈98.4%；97.5%是另一项对称器件测试。仅用前2000圈以内的7个内部标记生成输入，不用终点反推，也不把图上近似斜率当作精确仪器测量。该论文原有终点已被看过，不作新盲测。

液化木：来稿首页注明预印本 DOI 10.21203/rs.3.rs-2596680/v1，并指向[Springer正式期刊版](https://doi.org/10.1007/s00226-023-01515-0)。预印本图6f可阅读，但不替代正式版；另两篇备用候选仍不占本批50篇。

File: 保持率达标研究_v3_主线与近优组合_20261030/第八十二轮_同工况50篇文献与下载清单_20261120/README.md
# 同工况50篇文献（2026-11-20）

本阶段只整理文献，没有拟合。下一阶段的指标按用户最新明确的**预测 R²＞0.90**记录；在整篇留出后以预测值计算，不使用 Pearson r 或其平方替代。

[逐篇题名、DOI、样品、工况与PDF位置](同工况50篇逐篇清单.csv) · [需要手动下载的DOI](待下载正文_DOI清单.csv) · [逐测试来源证据](逐测试证据.json)。

本批不是把原来的50篇换个文件名：从上次50篇保留29篇符合本次工况的；从已审核库补10篇，另据公开原文补11篇。共50个不同DOI、63条已整理的样品和终点记录。一篇多个样品不多计篇数。范围是三电极、1–6 M水系KOH、1–10 A/g、1000–10000圈的生物质或其衍生碳电极循环；范围并不表示所有实验条件完全相同。按测试归属、材料和数值能否定位选取，没有使用预测误差或阈值筛文献。清单是定向研究样本，不是覆盖所有文献的系统综述。

已核验正文PDF 48篇（本次取回37篇、复用11篇；按篇去重）。每份核对PDF结构、页数、首页题名或DOI及文件哈希；下载文件留在本地目录“本次取得的正文PDF”，不上传第三方原文。其余2篇已有正文网页或预印本等依据，需补正式PDF：高粱碳 SAC-2（10.1039/d3nj04881k）和液化木碳气凝胶 K-LWCA3（10.1007/s00226-023-01515-0；本地ADD_016是Research Square预印本）。另外两篇候选在下载表单列，不计入这50篇；木苹果壳须核KOH实际作为电解液而非仅作活化剂，聚丙烯酰胺–纤维素材料须核共前驱体边界。

这50篇是同类研究文献，不是50篇已经可以一起训练。目前有22篇具备已审核的前20%曲线输入，余28篇尚未准入该路线。保留约数、下界和版本差异；MGCs-2摘要写“超过96%”而结果段写96%，不将其当无争议精确标签。正式出版的AC700可与预印本对照，图7b为未加金测试，旁边加金样品不计入。旧库不改。下一步按本清单逐图补曲线和实测条件，再锁定实际可建模样本。

原文接口：PubMed Central OA 与其公开对象库，辅以 OpenAlex、DOI 和出版社入口。检索式、逐个请求失败原因、原文指纹见[核验](核验.json)。搜索命中只用于发现，不等于纳入。正文XML已有时也不把它算作PDF。缺PDF指本轮渠道未能取得，不表示网上一定不存在。

File: 保持率达标研究_v3_主线与近优组合_20261030/第八十五轮_全队列早期曲线补证_20261124/README.md
# 50篇文献的循环保持率补证

2026年11月24日。上轮缺少可评估早期输入的22篇均已核查，其中14篇取得可用于开发或敏感性分析的早期输入。另复核了已有覆盖的一篇中的三个样品。50篇共整理出70个样品终点，49篇有期刊正文PDF，液化木一篇已取得Springer正式图6和图注。

| 用途 | 上轮论文数 | 本轮论文数 | 本轮终点记录 |
|---|---:|---:|---:|
| 主模型开发 | 26 | 34 | 39 |
| 仅做敏感性分析 | 1 | 7 | 11 |
| 已揭盲历史对照 | 1 | 1 | 1 |
| 上述三类合计 | 28 | 42 | 51 |

**可进入主开发集的文献占68%。** 另有19条终点分别是5条冻结、8条只有部分早期点、6条缺可分离早期输入。一篇可以同时有已用样品与待补样品。用于新增读图的176个图上标记属于同篇曲线内重复观测。ECNFs-6两个终点共享的观测只在176中统计一次。本轮新增的7条终点来自原名单内的其他样品或同曲线另一个明确圈数，未增加独立论文数。

[50篇清单](同工况50篇逐篇清单.csv) · [逐篇补证台账](逐篇补证台账.csv) · [仍缺关键资料的8篇及DOI](仍缺关键数据的8篇_DOI.csv)

## 可以直接使用的数据

[SQLite数据库](retention50.sqlite)的 `early_development` 视图可取出39条主开发记录。六项输入沿用原定义，同一DOI的材料、不同终点及衍生特征必须进入同一折。`endpoints`保留全部作者终点、原值表述和用途；`early_inputs`含各准备用途，做训练时应按视图取数。`marker_points`只存本轮新增或补核的图上观测。读图近似值附有像素换算区间，不能代替原始仪器测量误差。[逐点读图与标定](逐点读图.json) · [逐终点出处](逐测试证据.json) · [完整输入及用途](早期输入及用途.json)

新增开发集的8篇对应DAC-700、CDAP800-350、700-3、ACST-2、CF-HPC-2、BSPC、NSOC-800、CMC-ZnK-800。CDAP800-350的作者明确报告初始250 F/g与末端231 F/g，初始值可用作分母。CMC-ZnK-800直接读取图8d的保持率右轴。CF-HPC-2取图8f下半部红色的6 M KOH曲线。NSOC-800的参比电极争议仍保留，六项早期曲线输入不使用参比电极。BSPC作者报告94%，粗读末点约95%，保留整数报告与像素分辨率的差异。

液化木正式图6f标明10 A/g，K-LWCA3与H-LWCA各有9个可分离早期点；完整实验方法仍依赖预印本。壳聚糖碳AF-MMTC的6个同系列样品都保留了终点；4种可分色的早期曲线只作敏感性分析。ECNFs-6的归一化起点约217 F/g，换算出的2000圈保持率约88.8%，与作者表述相符。1000圈92%另存，前200圈仅有2个可用内部点。APVPC-2的勘误涉及引文及文本重合，已保留来源限制。[Springer正式图6](https://link.springer.com/article/10.1007/s00226-023-01515-0/figures/6) · [APVPC-2勘误](https://doi.org/10.1039/d4na90015d)

## 剩余缺口

5篇仍有标签冲突，需要能解释差异的原始序列或作者说明。另3篇受图像分辨率或观测点间隔限制。NPCA的厚蓝色带可以确定部分区间，但无法分辨实际观测点；可见色带另存，不进入六项输入。TCZn-800在前600圈仅有2个明确内部点；香蕉皮碳两条2.5 A/g曲线在前1000圈各只有1个。每篇所需样品、图号及圈数见DOI清单。8篇已按DOI查询DataCite关联数据，未检出相匹配的登记。此检索限于有明确关联标识的数据集。[色带原始记录](NPCA可见色带.json) · [检索来源及补充材料指纹](原文与补充材料检索.json)

对原库以新版本接续，63条既有终点的原始数值均已复核。两次构建的SQLite及结构化产出逐字节相同，数据库完整性及外键检查通过。本轮训练为0，当前34篇主开发集尚无新R²、MAE或RMSE。模型拟合前应固定按论文分组的评估方案。[核验](核验.json) · [重建脚本](../../tools/complete_cohort_v85.py) · [原图裁剪与指纹](source_geometry.json)

File: 保持率达标研究_v3_主线与近优组合_20261030/第八十六轮_公开原始数据追查与波形补证_20261124/README.md
# 50篇保持率文献，现有证据能用到哪里

2026年11月24日。50篇同工况论文共提供70条样品终点。对于用前20%循环预测指定圈数电容保持率的任务，主开发集有34篇、39条，占全部论文的68%。按论文归组评估时，同篇的样品和曲线点必须留在同一组。[50篇逐篇用途](50篇当前用途.csv)

| 当前可支持的用途 | 上轮记录数 | 本轮记录数 | 本轮独立论文 |
|---|---:|---:|---:|
| 主模型开发 | 39 | 39 | 34 |
| 仅供敏感性分析 | 11 | 12 | 7 |
| 已揭盲历史对照 | 1 | 1 | 1 |
| 三种用途合计 | 51 | 52 | 42 |

距50篇都能进入主开发集还差16篇。其中7篇只适合做敏感性分析，1篇只能做历史对照，另有8篇目前只能保留终点或不完整证据。合计52条有早期输入，其余18条终点中5条冻结、8条只有部分观测、5条缺合格早期输入。完整的模型输入见[52条输入及用途](早期输入及用途.json)，主开发取数入口是[SQLite数据库](retention50.sqlite)中的 `early_development` 视图。本轮没有训练，50篇名单上的来源留出 R²、MAE、RMSE 尚待验证。

## 从原论文补出了什么

**壳聚糖碳 AF-MMTC3。** 原始图4e中，橙色空心三角能和附近的其他样品区分。前1000圈中可辨认出约第48、96、248、496、747圈五个内部点，读得保持率约97.95%、96.12%、97.95%、96.12%、98.09%。第5000圈图读约96.82%，与作者报告的96.9%相符。早期特征仅由五个内部点计算，正文终点单独保存。该论文六条曲线重叠，沿用原队列的敏感性分析用途，同文可用样品由4种增至5种。另一个样品AF-MMTC0仍只有两个可区分标记。[原论文图4e](https://pubs.rsc.org/en/content/articlehtml/2025/ra/d4ra08818b) · [像素坐标、标定及读图区间](逐图证据.json)

**烟秆碳 TCZn-800。** 图7a的两个小图能分辨起始和末期各4个充放电循环。测量每个循环在−0.8至−0.2 V内两个方向的历时，起始约14.57至16.19秒，末期约14.63至15.04秒。小图未逐条标明绝对圈数和主图使用的归一化参照。16个时间读数单独存入 `waveform_diagnostics`，只能核查波形。主曲线前600圈内仍只有约第200圈与400圈两个可定位内部点。[原论文图7a](https://doi.org/10.3390/ma15030924)

## 最值得取得的外部资料

8篇均已核查正文及可得补充材料。5篇需要化解保持率数值冲突，3篇需要更密的早期观测。Figshare、Zenodo、DataCite此次检索未发现能直接补齐缺口的原始序列。柳木碳在ACS Figshare的补充PDF与此前核过的文件逐字节相同。8份正文PDF均无内嵌附件。检索范围、未返回的请求、原件指纹和数据库记录保存在[检索记录](公开资料检索记录.json)。

- **优先要藻源碳 AHPC 的原始循环表。** 同一张表若包含五种材料、圈数、容量或保持率、库仑效率及初始参照，可一次复核五种材料，并核清AHPC-850的图文差异。它们仍只算一篇独立论文。论文说明可向通讯作者索取额外电化学数据。[AHPC原文](https://doi.org/10.3390/molecules31132329)
- **最小补证是烟秆碳的一条观测。** 需要原始表中严格介于0与600之间、区别于已读两点的一条可定位保持率，附归一化参照和对应工况，便可重新核定该样品。论文也说明可向通讯作者索取数据。[TCZn-800原文](https://doi.org/10.3390/ma15030924)
- **DC-900优先要初始与末端电容。** 图3g标90.3%，文字为92.4%；若取得同一工况使用的初始电容和第10000圈电容，便可直接复算。其余各篇所需原件、图号、样品和圈数均已列明。[8篇原始数据需求及DOI](8篇原始数据需求_DOI.csv)

继续反复读取相同图片无法恢复作者未画出的点。取得新序列后，先核样品、工况、归一化起点及终点，再按同一合同判断用途。

## 核验与复现

以第85轮数据库为底本递增保存。70条作者终点原值逐条相同，主开发视图39行各字段与上轮一致。5个新增图上标记和16个波形读数分表保存。SQLite完整性和外键检查通过，独立目录重建的数据库及逐图证据哈希一致。[核验结果](核验.json) · [重建脚本](../../tools/cohort_retention_v86.py)

File: 保持率达标研究_v3_主线与近优组合_20261030/第八十四轮_三电极归属修正与早期曲线_20261122/README.md
# 第84轮 · 三电极文献清单与循环数据

2026年11月22日。新版清单有50个不同DOI、63条样品与循环终点记录。49篇有已核验的期刊正文，1篇液化木碳气凝胶目前只有预印本。63条包含待核及仅作对照的记录。

[一页进度报告](三轮进展.html) · [50篇逐篇清单](同工况50篇逐篇清单.csv) · [可查询数据库](retention50.sqlite) · [逐测试出处和限制](逐测试证据.json) · [各用途的早期输入](早期输入及用途.json)

## 哪些数据可用

| 早期曲线用途 | 论文 | 记录 | 本轮进展 |
|---|---:|---:|---|
| 模型开发 | 26 | 31 | AC700、YPC-4、OAC-4-700各增加一条，共47个可分辨的图上标记 |
| 敏感性分析 | 1 | 1 | MGCs-2新增4个早期标记。摘要写超过96%，结果段写96% |
| 历史对照 | 1 | 1 | 柚子籽碳PSAC-3复用第39轮的4个早期点和第40轮已揭盲终点 |
| 合计有早期数据 | 28 | 33 | 其余22篇仍需补早期数据或核清争议 |

图读覆盖只计整段误差区间落在目标圈数前20%内部的可辨标记。没有用起点、窗口边界或末端的保持率补造早期点。连续曲线片段不当作多个实测点。图读的圈数与保持率都是近似值；数据文件保存坐标、轴标定和像素容差。该容差反映图像判读精度，不能表示实验误差。沿用六项早期输入，模型输出仍为指定圈数的电容保持率。新增四篇的原图定位和逐点数据见[早期证据](早期逐点证据.json)。

## 更正与替补

- CACNF-ZnCl2-20%的5,000圈、92%在第7页图7d，第7图整体为双电极。前一张三电极图不能作为该终点的体系证明。旧清单保留，新版将这一器件记录移出三电极名额。[论文](https://doi.org/10.1039/c8ra07587e)
- 同一名额补入2021年柚子籽碳研究。PSAC-3在三电极、1 M KOH、10 A/g下循环10,000圈，作者给出93.8%。选用依据是材料、工况和原图证据齐全。该论文此前已评过模型，只用于历史对照。期刊PDF已与受保护的本地原件逐字节核对。[论文](https://doi.org/10.1039/d0na00778a)
- DC-900的图3g写90.3%，正文写92.4%。两值分别保存在记录里。其余4条图线末点与论文文字存在可见差异，保留原值、暂停配对；涉及AHPC-850的疑点仅标在该样品上。两篇以比电容作纵轴的论文另列待核。[变更与原文指纹](归属与争议.json)
- 盐地碱蓬JPC-800-0.5的55%保留。论文分别报道三电极材料10,000圈保持55%和对称器件保持91.6%，两项出自不同测试。原文第三节、图13及结论均可交叉核对。[期刊原文](https://www.mdpi.com/2079-4991/16/21/1412)

## 调用与评估

数据库视图 `early_development` 提供31条开发记录、文献DOI、保持率和六项输入。读取后按整篇论文分组，同一DOI的多条样品记录进入同一折。完整记录在 `endpoints`，其中 `relation`、`label_review` 和 `early20_use` 分别保留作者表述、标签审查状态和早期输入用途。[核验清单](核验.json)

本轮按先整合文献的要求未训练。上一套早期曲线队列（31篇）的整篇留出组合模型预测R²为0.663，MAE为3.89、RMSE为6.22个百分点，距本阶段0.90门槛约0.237。两次队列组成不同，新26篇开发集尚无同范围成绩。下一步按原图是否能分辨早期点补其余来源；优先核清混合电解液图例和比电容的初始参照，在新的开发集上比较模型前锁定来源分组。[第81轮原始成绩](../第八十一轮_固定50篇多输出预测_20261120/README.md)

File: 保持率达标研究_v3_主线与近优组合_20261030/第八十轮_50篇三电极文献整合_20261119/README.md
# 50篇文献与66条三电极循环记录

名单于2026-11-19整理，2026-11-20在本次新算法计算前锁定。每个DOI只占一篇，每个样品和循环工况有自己的记录。纳入依据是已有的三电极碳电极循环证据、可追溯的终点和测试条件，不使用历史预测残差排序。本清单是从项目已有证据中有目的地整理的研究队列，不是对领域的系统抽样。含部分跨年份来源及混纺或残留材料；这些材料保留原用途标记。不得用对称器件的结果给单电极补数。

|可用范围|论文|记录|
|---|---:|---:|
|全部有循环终点和基本工况|50|66|
|跨年份、材料和工况八项齐全（A）|37|51|
|原近期A基线（已含在跨年份A中）|34|47|
|前20%曲线六项输入（B）|31|37|
|A或B至少满足一项，按DOI去重|43|58|
|其余：仅用于敏感性比较|6|7|
|其余：只有终点、未进上述训练用途|1|1|

50篇中38篇有KOH电解液测试，29篇有工况落在1–6 M KOH、1–10 A/g、1,000–10,000圈的记录，22篇有同工况且可用的早期曲线。此处不再加“早期变化温和”的条件。这些数字并非模型得分，也不能相加。

- [逐篇清单](50篇文献清单.csv)：题名、DOI、样品、工况、终点、用途、证据键及后续核图优先级。清单前后按DOI排序，不代表研究价值排名。
- [SQLite数据库](retention50.sqlite)：`direct_recent`、`direct_cross_year`、`curve_early20`可分别读取；`direct_sensitivity`为历史敏感性视图，含与主集重叠的记录；`protocol_inventory`仅用于盘点。输入列不含DOI、样品或证据键。是否属于同一模型的样本要按同一视图统计。论文在交叉验证中整篇留出。
- [食物废弃物碳读图依据](FWCA-4_fig7c.json)：三电极FWCA-4有三个确定在前20%以内的图读点，可做B。第10000圈94.1%为作者终点；参比电极未知，A仍冻结。高粱碳SAC-2的98.4%来自三电极图2f；摘要97.5%对应双电极图4f。保留终点，循环电位窗与早期读数待核。
- [清单与源文件指纹](manifest.json)。模型验证需另行报告。历史或已看过的论文均不当作独立盲测。

File: 保持率达标研究_v3_主线与近优组合_20261030/第八轮_原文补证与双电极曲线/替代核查与来源处置.md
# 本地核查及来源处置

2026-10-30，用户明确提出原核查网站无法访问，可以换方法。本批改为优先读取本地正文PDF、实际嵌入图、补充材料及已存档证据。浏览器验证页不再反复重试，不绕过访问限制。

## 已实际接入：稻穗碳RPPAC

- DOI：10.1002/est2.70547；样品RPPAC-0.25-850；原候选candidate:V05:002。
- 本地正文：`用户补充文献核验_20261018/pdfs/missing_main_received/U019.pdf`，SHA256为`660c150336e10613bc206730867858fb2eac7d9ea664424be88d537dd0b6e58c`，17页。与用户文献目录中的对应PDF字节一致。
- 第4页2.4节：对称双电极，1M H₂SO₄；CV为0～1V，GCD明确采用相同窗口；循环6000圈、报告10A/g。自身BET为553m²/g。电容公式2I/m不自动确定循环电流的质量分母；原作者报告A/g用途保留，严格物理质量分母仍未知。
- 第12页图8c：从原嵌入图裁出循环面板，识别60个实际空心菱形中心。前10%保守上界内5点，前20%11点；未加密连接线或借用后期点。
- 第13页：循环电容保持率88%，能量保持率49%、功率141%分开。归一化参照是作者初始电容，具体循环下标未知。
- 图末端87.880633%，固定3像素纵向界限87.515225%～88.246041%，包含作者88%；保留图读值和作者值，不按88%反向缩放原图。
- 实际查看了`rppac_curve_overlay.png`：标记中心对应蓝色菱形，窗口线无正文/插图污染。
- 仅以B早期曲线研究用途前向接入。原v7候选状态、标签、原37条和旧冻结均未修改；正式循环准入新增0。该来源以前已被审查，不称全新外部验证。

## 新研究库

`cycling_research_v3c.sqlite`：47条原始曲线，37条研究用途批准（3E30、2E7），10条旧保留/争议曲线仍冻结。窗口主视图仍要求至少3个实际早期点。

| 用途 | 条数 | 来源数 |
|---|---:|---:|
| 三电极前20% | 30 | 24 |
| 三电极前10% | 20 | 19 |
| 双电极前20% | 7 | 7 |
| 双电极前10% | 5 | 5 |

相对上一研究库只增加RPPAC一条曲线。建库回执的`new_early_curves=18`是相对最初v2的累计早期信息增加量；`phase2_model_fits=0`只记录建库阶段，不代表后续第九轮未训练。

独立像素、裁图、窗口、SQLite完整性/外键及原文件检查1132项通过。v3c SHA256为`18fcf6dad701471cfa50ccc36fe8d5d162249519732deae4d039872fcd872da5`。旧3b库与主v7库原SHA保持。独立只读入口`data.retention_research.load_windows`已路由v3c；主`data.training_latest`不变。

## 公开文本缓存可补证，图像仍需单独核验

下列来源采用公开PDF文本缓存核对页码。没有取得可在本地阅读的完整PDF或清晰图像，不宣称已下载成功，也不从文本制造早期点。

| 来源 | 新补证与页码 | 当前用途 |
|---|---|---|
| 稻壳GAC，DOI 10.1039/d4su00701h | 正文第3页2.3.2节：三电极、3M硫酸、甘汞参比、循环2A/g/3000圈。第6页文字与图6说明：GAC112%、GAC-Stir95%，后处理样品约100%。CV电位范围不能无条件写成循环GCD范围；亚甲蓝后处理样品与原GAC阶段分开。 | 协议/终值补证候选，缺可核读实际循环图，不入本轮B训练。 |
| HPCN预印本，10.20944/preprints202603.2040.v1；正式版10.3390/catal16040368 | 预印本PDF第14页文字及第15页图8d：对称双电极、5A/g、50000圈90.7%。预印本表4中的84.4等为倍率能力。正式版图号不同，版本不混。 | 已解决长循环配置归属：属于2E，不能扩大3E长周期覆盖。尚缺可核读早期图，未准入。 |
| 火龙果皮，10.1021/acsomega.0c06171 | 已存档XML和图5：正文123%与实际轨迹末端约127.34%仍冲突。 | 保留双方及固定读图界限，继续冻结。500mA/cm²保留面积口径。 |

文本缓存核对地址：[GAC出版商PDF](https://pubs.rsc.org/zh-tw/content/articlepdf/2025/su/d4su00701h)、[HPCN预印本PDF](https://www.preprints.org/frontend/manuscript/eeac9e7b2e0ad3f3baa31539d7ee8c28/download_pub)。这些地址用于追溯，日常阅读优先本地已验证文件。

两个此前任务创建的RSC浏览器标签仍停在访问验证页，未修改浏览器安全设置或干预用户其他标签。本批不依赖这两个页面继续运行。

File: 保持率达标研究_v3_主线与近优组合_20261030/第六十一轮_物理适用范围与原十三条_20261108/README.md
# 第六十一轮 · 保留原 13 条并测试物理适用范围

原 13 条、8 篇论文的行 ID、终点和来源组固定。沿用第 60 轮只加草莓的两个模型在相同外层留出折的预测，按预先固定的 50／50 权重组合高斯过程与早期随机森林。组合权重未用留出标签估计。评估仍是只用前 20% 的循环，预测作者给出的目标圈数保持率。

| 原 13 条对照 | R² | MAE（pp） | RMSE（pp） | P90 绝对误差（pp） |
| --- | ---: | ---: | ---: | ---: |
| 第 31 轮高斯过程 | 0.933770 | 2.060 | 2.478 | 3.318 |
| 第 60 轮只加草莓的高斯过程 | 0.935112 | 2.026 | 2.453 | 3.106 |
| 固定等权高斯过程＋随机森林 | **0.950148** | **1.755** | **2.150** | **3.435** |

历史 13 条上，组合达到全部数值门槛，包括 MAPE 2.08%、P90 相对误差 3.91%、来源 MAE 的 P90 3.48 pp。MAE 比最强简单基线（沿用早期末值，3.124 pp）低 43.8%。这批有 8 个来源，低于项目要求的 10 个开发来源，独立外部验收 0。R² 仅高于门槛 0.000148。按来源重采样的描述性 95% 区间约为 −0.191 至 0.973；相对只加草莓的高斯过程，来源配对 MAE 改变量 −0.271 pp，区间 −0.721 至 +0.144 pp。组合列为优先开发候选。原 13 条是固定历史对照，仍需定义能让新样本事先判断是否适用的物理范围。

| 事先固定的三电极范围 | 记录／论文 | 本范围最高 R² 的配置 | R² | MAE（pp） | RMSE（pp） | P90（pp） |
| --- | ---: | --- | ---: | ---: | ---: | ---: |
| KOH 1–6 M，目标 1,000–10,000 圈 | 26／21 | 早期随机森林 | 0.752 | 2.810 | 5.748 | 4.755 |
| KOH 6 M，目标 5,000–10,000 圈 | 12／11 | 随机森林＋静态项 | 0.512 | 4.491 | 8.322 | 4.317 |

两个物理范围均从第 59 轮三电极快照按电解液浓度和目标圈数选择，范围内保留全部记录，不按保持率和误差筛选。每个范围用 4 个固定模型及 2 个等权组合，128 次新拟合无失败或警告。两组均无配置同时过线。第一个范围的早期随机森林在相同 26 条留出记录上的 R² 从宽范围训练的 0.710 提至 0.752，MAE 3.134→2.810，P90 4.540→4.755。第二个范围上各固定模型在相同测试行上均未同时改善 R² 和 MAE。

后续将原 13 条保留为单列的开发回归检查。优先验证这个组合在预先定义、另有未见论文的适用范围内能否复现；两个本轮物理范围暂不接替主线。宽范围开发基准、范围外记录和迟发衰减难例继续单列。

[可视化](../阶段可视化报告_至第61轮_20261108.html) · [原 13 条完整验收分项](original13_scorecard.json) · [两种物理范围结果](results.json) · [冻结计划](training_plan.json)

File: 保持率达标研究_v3_主线与近优组合_20261030/第六十七轮_中间圈数与万圈限域_20261111/README.md
# 第 67 轮　中间圈数训练与 10,000 圈限域对照

2026 年 11 月 11 日。以第 64 轮三电极温和早期范围为基准，比较改变训练数据和缩小适用范围的效果。目标是指定圈数的电容保持率。全组固定 23 条、18 篇，10,000 圈对照固定其中 14 条、11 篇。各对照沿用前 20% 早期输入及原终点，整篇留出。

## 三种训练方法

1. **中间圈数辅助训练。** 从原目标圈数 40%–60% 内每条曲线取至多一个可确认的原图标记。中间目标前 20% 至少有三个符合坐标误差上界的早期点，且通过同一工况与早期幅度筛查。核到 15 条、12 篇。每条补充曲线原终点与中间点分配原曲线权重的 75% 和 25%。编码器只用原训练记录拟合，留出论文的中间点从该折训练中排除。
2. **仅用 10,000 圈训练。** 训练和评估均限定在 10,000 圈组。对照为第 64 轮在完整 23 条范围训练、在同一 14 条上评分的存档结果。
3. **训练保留各圈数，增加近目标记录的权重。** 用各记录的目标圈数除以 10,000，对原训练权重缩放后重新归一化。仍在上述相同 14 条上评分。

第 64 轮的高斯过程与随机森林配置各自复用，等权组合。每个新组合另做与原预测各占一半的对照。训练计划和中间点证据在拟合前冻结于 `49c3c79`。共 80 次拟合，失败和警告均为 0。

| 评估范围 | 方案 | R² | MAE（百分点） | RMSE（百分点） | P90 绝对误差（百分点） |
| --- | --- | ---: | ---: | ---: | ---: |
| 23 条 | 第 64 轮基准 | 0.8933 | 1.750 | 2.267 | 3.471 |
| 23 条 | 中间点训练 | 0.8955 | 1.742 | 2.243 | 3.443 |
| 23 条 | 中间点训练与基准等权 | 0.8951 | 1.745 | 2.248 | 3.457 |
| 14 条 | 第 64 轮在同一 10,000 圈组 | 0.7283 | 2.058 | 2.372 | 3.471 |
| 14 条 | 仅用 10,000 圈训练 | 0.6902 | 2.235 | 2.533 | 3.827 |
| 14 条 | 仅用 10,000 圈训练与基准等权 | 0.7150 | 2.127 | 2.429 | 3.606 |
| 14 条 | 训练按接近 10,000 圈加权 | 0.7156 | 2.089 | 2.427 | 3.633 |
| 14 条 | 按圈数加权训练与基准等权 | 0.7229 | 2.074 | 2.395 | 3.395 |

中间点训练是最接近升级条件的预定路线。该方法在同一 10,000 圈组的 MAE 为 1.915 个百分点，较基准低 0.144 个百分点。但全组最大高估仍在 AC-600C，并由 6.858 升到 7.303 个百分点。整体配对 MAE 变化为 −0.008 个百分点，95% 区间 [−0.171，+0.143]。六个预定候选均未通过本轮回归要求。仅用 10,000 圈重训和加权重训的同组平均误差均上升。

## 根据结果找到的优化候选

看到上述结果后，诊断了一个只按目标圈数决定的规则：10,000 圈采用中间点训练组合，其他目标圈数使用第 64 轮组合。固定原 23 条的 R² 为 **0.9007**、MAE 为 **1.662**、RMSE 为 **2.187**、P90 为 **3.443** 个百分点，最大高估为 **6.858** 个百分点。改善主要来自 YZPC-3 和 RMAC-800，10,000 圈组 8 条绝对误差下降、6 条上升。按论文配对的 MAE 变化为 −0.088 个百分点，描述性 95% 区间 [−0.220，+0.019]。

这条规则来自本轮结果，列为下一轮独立盲测的优先候选。正式基准仍采用第 64 轮组合，独立验收为 0 篇。按当前 23 条目标值的分布，达到 R² > 0.95 需要 RMSE 低于 1.552 个百分点。下一步优先取得同工况的未见 10,000 圈曲线，覆盖前期平稳、后期明显衰减的材料。对同一来源先锁定第 64 轮与本候选预测，再核对终点、平均误差和最大高估。

[冻结计划](training_plan.json) · [中间圈数的原图标记与早期窗口](midpoint_evidence.json) · [逐折记录](fit_events.json) · [预定对照结果](results.json) · [分圈数规则的诊断结果](diagnostic_10000.json)

File: 保持率达标研究_v3_主线与近优组合_20261030/第六十三轮_强衰减尾部修正与双队列守门_20261108/README.md
# 第六十三轮 · 强早期衰减的有限修正

以第 61 轮的等权 GPR＋RF 为固定参考。用早期末值、早期回归斜率、末次观测和目标圈数算一个对数圈数外推值。该方法让延续速率随圈数逐渐放缓，属于数学外推。只有早期振幅和按斜率估计的早期跌幅均至少 10 个百分点、末次观察处于目标圈数前 10%–20%，才启动修正。所有记录仍参与原评估。两档修正权重和全局重训对照均在 `bd29fe7` 冻结。

| 固定评估范围 | R² 原值 → 25% 修正 | MAE 原值 → 修正（pp） | RMSE 原值 → 修正（pp） | P90 绝对误差原值 → 修正（pp） |
| --- | ---: | ---: | ---: | ---: |
| 原 13 条／8 篇 | 0.950148 → 0.950148 | 1.755 → 1.755 | 2.150 → 2.150 | 3.435 → 3.435 |
| 额外 20 条／19 篇 | 0.607 → 0.699 | 4.490 → 4.006 | 7.486 → 6.548 | 12.948 → 12.948 |
| 合计 33 条／27 篇 | 0.681 → 0.753 | 3.680 → 3.339 | 6.388 → 5.616 | 6.619 → 6.619 |

25% 修正只改变两篇。咖啡渣碳实测 64.80%，预测 71.21%→63.33%，绝对误差降约 4.95 个百分点。盐地碱蓬实测 55.00%，预测 81.99%→77.75%，绝对误差降约 4.25 个百分点。原 13 条预测逐条相同；额外 20 条和合计 33 条的关键点指标均未退步。额外 20 条的来源配对 MAE 变化为 −0.484 个百分点，描述性重采样区间 [−1.191，0]，反映收益集中在两篇。

对两篇的图读区间做单轴角点扰动，共 33,024 个有效角点，所有测试都触发修正且比原组合误差小。该试验固定原组合预测，只改变修正项，用于检查读图误差对修正的影响。它未覆盖模型重算或所有联合扰动。

50% 修正虽然进一步降低 RMSE，却让合计 33 条的 P90 从 6.619 升至 9.346 个百分点。全局重训对照共 54 次拟合，原 13 条 R² 降为 0.919170。两项均拒绝。25% 修正列为下一次盲测的优先候选。当前在额外 20 条上 MAE 仍大于 2，正式独立验收为 0。后续在相同圈数合同内，对未见论文先锁定原组合和 25% 修正的两组预测，再核是否有相同方向的增益。

[阶段可视化](../阶段可视化报告_至第63轮_20261108.html) · [结果与逐条变化](results.json) · [读图敏感性](geometry_sensitivity.json) · [冻结方案](training_plan.json)

File: 保持率达标研究_v3_主线与近优组合_20261030/第六十九轮_范围稳健性与活化工艺核查_20261116/README.md
# 第 69 轮　范围稳健性与活化工艺核查

2026 年 11 月 16 日。复算第 68 轮十个范围的存档预测。每次从评分表同时暂去一篇论文的全部记录，候选与第 64 轮对照使用相同记录和真实保持率。共复算 139 个逐篇情景，预测沿用原来整篇留出的结果，本轮拟合 0 次。所得区间是逐篇暂去后的评分范围。

| 范围 | 记录／篇 | 当前候选 MAE（百分点） | 当前候选 R² | 暂去一篇后的 R² 范围 | 暂去后仍比同批基准低 MAE |
| --- | ---: | ---: | ---: | ---: | ---: |
| BET ≥1,500 m²/g | 12／12 | 1.436 | 0.828 | 0.657–0.879 | 12／12 |
| BET ≥1,000 m²/g | 16／15 | 1.518 | 0.797 | 0.636–0.840 | 15／15 |
| KOH 2–6 M | 20／15 | 1.874 | 0.896 | 0.759–0.912 | 15／15 |
| 5,000–10,000 圈 | 19／15 | 1.717 | 0.790 | 0.670–0.830 | 15／15 |

高 BET 两档的平均误差优势在上述复算中都保留。BET ≥1,500 组暂去 YPAC-1 时 R² 由 0.828 降到 0.657。该组要在当前终点分布上达到 R² >0.95，RMSE 需要从 1.820 降至 0.980 个百分点以下，降幅超过 46%。以高 R² 为主要目标时，十个范围中更值得保留 **KOH 2–6 M**，其当前 RMSE 为 2.369 个百分点，达到 R² >0.95 需要低于 1.642，降幅超过 30%。该组的 R² 对木粉碳来源较敏感，优先去新来源检验是否能复现。

## 活化剂证据

| 样品 | 核查结论 | 证据 |
| --- | --- | --- |
| YZPC-3 | 确认使用 KOH。方法证据区分预碳化产物 YZC 与原始药渣的配比口径。 | [论文摘要](https://pubmed.ncbi.nlm.nih.gov/41761414/) · [已定位正文方法的提取依据](../../全量文献训练数据接入_v7_药渣与地肤主集_20261029/reviewed_extraction_spec.json) |
| SNPB-800-4 | 确认螺旋藻先预碳化，再用 KOH 活化。 | [原文 2.1 节](https://pmc.ncbi.nlm.nih.gov/articles/PMC10489722/) |
| SPC3 | 确认草莓秸秆衍生碳使用 KOH 活化，作者给出该样品 KOH/C 为 3:1。 | [原文](https://www.nature.com/articles/s41598-026-36557-4) |
| YPAC-1 | 制备段把预碳化物与 KOH 混合，试剂段的英文名称却是碳酸钾，括号为 KOH。保留两处记载，活化剂身份待核。 | [原文 3.1、3.2 节](https://pmc.ncbi.nlm.nih.gov/articles/PMC10536363/) · [项目留存正文 XML](../../同体系文献补充_第二批_20261017/定向扩搜40至60篇_20261017/sources/OA007/main.xml) |
| RMAC-800 | 作者摘要确认水热碳化和高温活化，已查摘要未给出活化剂身份。 | [作者摘要](https://pubmed.ncbi.nlm.nih.gov/38110166/) |

本批高 BET 记录核到三篇明确采用 KOH 活化，当前证据覆盖不足以支持同活化剂组的稳健重训。优先补齐已有高 BET 样品的制备证据，并找同工况且终点尚未接触的三电极论文。对 **KOH 2–6 M 测试工况**先锁预测和原基准，再揭盲终点，同时报告其中 **BET ≥1,500 m²/g** 子组表现与覆盖。R² 过线还需同时满足 MAE、RMSE、尾部及基线要求。正式独立验收为 0 篇。

[十组逐篇复算](scope_robustness.json) · [复算程序](../../tools/retention_scope_robustness_v69.py) · [阶段可视化](../阶段可视化报告_至第69轮_20261116.html)

File: 保持率达标研究_v3_主线与近优组合_20261030/第六十二轮_原组合转移诊断与新来源核查_20261108/README.md
# 第六十二轮 · 原组合转移诊断与新来源核查

沿用第 61 轮的固定等权 GPR＋RF 和第 60 轮同折预测，逐字节复核原 13 条预测。其余 20 条来自另外 19 篇论文。每条原本均按论文留出，但所有来源已参与项目开发，以下分组用于观察转移误差。无新拟合和正式独立验收。

| 分组 | 记录／论文 | R² | MAE（pp） | RMSE（pp） | P90 绝对误差（pp） |
| --- | ---: | ---: | ---: | ---: | ---: |
| 原 13 条 | 13／8 | 0.950148 | 1.755 | 2.150 | 3.435 |
| 另外 20 条 | 20／19 | 0.606601 | 4.490 | 7.486 | 12.948 |
| 全部历史回归记录 | 33／27 | 0.680505 | 3.680 | 6.388 | 6.619 |

其余 20 条中，盐地碱蓬碳 JPC-800-0.5 的 10,000 圈作者值为 55.00%，组合预测 81.99%，高估 26.99 个百分点，约占这 20 条来源加权平方误差的 68.4%。它在 6 M KOH、5 A/g 下测试，符合第 61 轮的两个物理范围。早期末次观察 86.72%，把早期斜率直线外推会给出 31.85%，则向另一方向偏。50,000 圈 CCL-K2CO3-1-700 约占 15.7%，属于两个候选范围之外的外推压力。全部记录和原标签保留。

另用 Europe PMC 最近日期窗检索得到 23 个命中，其中 18 条带 PMC 和 DOI。四篇首轮题录在项目均已有记录。两篇进一步核查中，Au／生物质碳已有 AC700 原文与审查记录；多来源碳文章的题录摘要未查见明确终点暴露，但 Fig. 5 的循环证据关联 MWCNT／TiO₂ 复合，未找到可归到纯生物质碳对照的三电极长期循环曲线。出版社补件返回 403，两处 PMC 备份返回 404。未显示循环图或输出终点。新增可用盲测来源、预测锁定和独立验收均为 0。 [Au／生物质碳原文](https://pmc.ncbi.nlm.nih.gov/articles/PMC13691559/) · [多来源碳原文](https://pmc.ncbi.nlm.nih.gov/articles/PMC13618356/)

继续保留原 13 条为优先开发对照。下一次查证优先找可取得逐圈数据的三电极 6 M KOH、约 10,000 圈试验，用早期已明显下降的曲线和早期平稳的曲线共同检验。材料、实际循环电流、归一化参照和首次暴露核清后才锁预测；两类曲线均按同一套范围条件计入。

[证据与逐条误差](evidence.json) · [冻结方案](screen_plan.json) · [复算脚本](../../tools/retention_transfer_scope_v62.py) · [第 61 轮可视化](../阶段可视化报告_至第61轮_20261108.html)

File: 保持率达标研究_v3_主线与近优组合_20261030/第六十五轮_文献借鉴与支持向量对照_20261108/README.md
# 第六十五轮 · 文献借鉴与支持向量对照

## 文献怎么做

- 《Artificial intelligence models for supercapacitor performance prediction in energy storage》的摘要比较了 SVR、GPR、随机森林和其他方法，强调数据不足、试验标准和泛化。我们用它定位候选方法，并继续固定电极体系和论文来源划分。 [综述摘要](https://www.sciencedirect.com/science/article/pii/S2352152X2504633X)
- Minakshi 等在生物质碳超级电容器原始研究中用高斯核 SVR 比较多个回归器。该文预测比电容，因此本项目只借鉴模型家族。 [原文方法](https://doi.org/10.1002/cplu.202500342)
- Khakpour Komarsofla 等将循环数据与材料描述符结合，按设备保留两个未见商业超级电容器。该文加入材料描述符后，随机森林在已用数据的 R² 为 0.841，在未见器件为 0.482。我们据此将工况块设为消融变量，并继续用整篇论文评估。 [原文表 5–7](https://www.mdpi.com/2313-0105/11/7/264)
- Severson 等在电池寿命实验中发现，早期放电曲线的形状差异含有寿命信息。电池的输入和寿命任务与本项目有别。我们只借鉴从已观测窗口提取形状的设计，仍用项目已批准的前后段斜率、曲率和峰值位置。 [电池原始研究](https://www.nature.com/articles/s41560-019-0356-8)

## 在同一批 23 条、18 篇上的验证

计划先冻结于 `99805c8`。SVR 早期输入与追加三项工况各 18 个整篇留出，共 36 次拟合，无失败或警告。循环电流与浓度全覆盖，电位窗 22 条，缺失项只在训练折内编码。两种 SVR 再分别以 1/3 固定权重加入原组合。沿用第 64 轮相同的实际保持率、1–6 M KOH 温和早期范围和前 20% 窗口。

| 同一批论文的模型 | R² | MAE（pp） | RMSE（pp） | P90 绝对误差（pp） |
| --- | ---: | ---: | ---: | ---: |
| 第 64 轮等权 GPR＋RF | 0.8933 | 1.750 | 2.267 | 3.471 |
| 高斯核 SVR | 0.8826 | 2.006 | 2.378 | 3.842 |
| 原组合＋1/3 SVR | 0.8941 | 1.793 | 2.259 | 3.336 |
| SVR＋电流、浓度和电位窗 | 0.8687 | 2.094 | 2.515 | 3.540 |
| 原组合＋1/3 带工况 SVR | 0.8899 | 1.845 | 2.303 | 3.324 |

加入早期 SVR 的组合使 R² 0.8933→0.8941，但 MAE 1.750→1.793，同时 MAPE 上升。带工况的 SVR 也未改善关键指标。四项都未通过不退步检查，第 64 轮基准保留。结论限于本次模型配置、工况表达和 18 篇历史论文，正式独立验收仍为 0。

## 曲线形状准备

23 条全部核到前 20% 内的点来源，并复算出原六项特征。四项形状需要前后半段各至少 3 个点，当前 15 条／13 个来源具备。其余 8 条保留缺失，最大误差样本 AC-600C 只有 5 个可确认标记。下一步先补这一类原曲线早期点，再在同样的 23 条上比较有无形状项；形状不全的行继续留在评估里。

[拟合结果](results.json) · [逐条预测](predictions.json) · [形状可用性](shape_readiness.json) · [冻结计划](training_plan.json)
