Repository: w749026903-coder/biomass-carbon-supercapacitor-ml

# 生物质碳超级电容器：循环稳定性与机器学习

第77轮已核对用户补交的两篇正文。绿茶 GKN8（BET 1,680 m²/g）1,000圈：冻结模型 96.08%，作者 99.4%，低估 3.32 个百分点；沿用早期末值约99.39%。样品核对时已读到间接线索，列额外诊断。水黄皮约93.01%来自5,000圈对称双电极器件，单列。严格独立已评分仍1篇，旧模型保留，持续目标仍暂停。 [本轮一页结果](保持率达标研究_v3_主线与近优组合_20261030/第七十七轮_两篇正文与绿茶高BET核查_20261118/两篇正文核查与预测.html)。下一步优先补同工况1,000圈独立来源，同时锁定模型与末值对照。


2026-11-18 第 76 轮后按用户条件暂停目标。莲茎碳补成 7 个前 20% 测点与一条开发输入，60 次固定拟合完成，0 失败／警告。同一旧 20 条的第 67 轮候选 MAE 1.873→1.908 pp，R² 0.8959→0.8940，保留原模型。当前保留 R² 距 0.95 约 0.0541，独立已评分 1 篇、独立 R² 不可估、正式验收 0。下一步先补原始曲线／数值表及受限访问正文，再共同决定接续。 [本轮结果与方向判断](保持率达标研究_v3_主线与近优组合_20261030/第七十六轮_莲茎补证与同批增量对照_20261118/README.md)。

File: 保持率达标研究_v3_主线与近优组合_20261030/第六十八轮_十个物理适用范围_20261111/README.md
# 第 68 轮　十个预测范围的同批比较

2026 年 11 月 11 日。以第 64 轮 23 条／18 篇三电极早期循环记录作为共同候选池。十个范围分别按 BET、电解液浓度、循环电流、电位窗、参比、目标圈数、早期变化幅度及条件组合确定。条件都可在预测前判断。保留每条排除原因，范围内所有记录按整篇留出。训练前冻结于 `71875a0`。固定高斯过程回归和随机森林参数及等权组合，278 次拟合，0 失败、0 警告。

每行的比较使用该行的同一组论文和终点。宽训练来自第 59 轮 35 条三电极记录，当前训练来自第 64 轮 23 条。限域重训只用该行范围内的训练论文。最后两列使用第 67 轮已有的按目标圈数选模型的预测，并按这一行限制使用范围，属于事后诊断。MAE 单位为百分点。

| 适用范围 | 记录／来源 | 宽训练 MAE | 当前训练 MAE | 限域重训 MAE | 限域重训 R² | 第 67 轮候选 MAE | 第 67 轮候选 R² |
| --- | ---: | ---: | ---: | ---: | ---: | ---: | ---: |
| BET ≥1,000 m²/g | 16／15 | 2.267 | 1.629 | 1.824 | 0.7077 | 1.518 | 0.7969 |
| BET ≥1,500 m²/g | 12／12 | 2.332 | 1.572 | 1.895 | 0.7055 | 1.436 | 0.8276 |
| KOH 2–6 M | 20／15 | 1.919 | 1.965 | 1.972 | 0.8856 | 1.873 | 0.8959 |
| 报告电流 5–10 A/g | 20／16 | 2.289 | 1.730 | 1.838 | 0.7311 | 1.625 | 0.7850 |
| 循环电位窗 −1 至 0 V | 17／13 | 1.776 | 1.819 | 1.976 | 0.6395 | 1.699 | 0.7359 |
| Hg/HgO 参比 | 15／12 | 1.855 | 1.763 | 1.997 | 0.5998 | 1.641 | 0.7291 |
| 目标 5,000–10,000 圈 | 19／15 | 2.288 | 1.823 | 1.791 | 0.7545 | 1.717 | 0.7902 |
| 两项早期变化均 <5 个百分点 | 19／15 | 2.406 | 1.964 | 2.058 | 0.6748 | 1.843 | 0.7263 |
| BET ≥1,000 m²/g、5–10 A/g | 15／14 | 2.304 | 1.738 | 1.950 | 0.6849 | 1.612 | 0.7838 |
| BET ≥1,000 m²/g、−1 至 0 V | 13／12 | 1.704 | 1.868 | 2.156 | 0.6362 | 1.746 | 0.7575 |

## 哪些范围值得保留

- **5,000–10,000 圈**是唯一在同批记录上通过限域重训降低 MAE 的范围，1.823→1.791 个百分点。R² 0.7687→0.7545，最大高估 3.645→4.182 个百分点。MAE 的来源配对 95% 区间为 [−0.280，+0.238] 个百分点。
- **BET ≥1,500 m²/g** 是第 67 轮候选中 MAE 最低的范围。12 条／12 篇，MAE **1.436**、RMSE **1.820**、R² **0.8276**。同范围只用这 12 条重训时 MAE 为 1.895。若希望兼顾多一点覆盖，BET ≥1,000 有 16 条／15 篇，候选 MAE 为 1.518 个百分点。
- **KOH 2–6 M** 是十个范围里第 67 轮候选 R² 最高的范围，20 条／15 篇，R² **0.8959**、MAE **1.874**。全 23 条候选的 R² 为 0.9007。保持率分布随范围变化，各组按本组同批对照解释。

十个限域重训均未通过全部回归和数值检查，独立正式验收为 0。第 67 轮候选的范围复算使用相互重叠的旧论文。优先在新论文上对照验证 BET ≥1,500 的低 MAE，以及较宽的 BET ≥1,000 范围。当前数据库所连的优先记录只有三条有规范化活化温度，且所查训练特征及事实字段尚无统一活化剂类别。若继续按制备路线缩小范围，先从原文确认每个样品的活化剂、顺序和阶段。

[冻结范围和排除原因](training_plan.json) · [拟合事件](fit_events.json) · [限域重训完整指标](results.json) · [范围内逐条预测](predictions.json) · [第 67 轮候选的范围复算](scope_routing_diagnostic.json)

File: 保持率达标研究_v3_主线与近优组合_20261030/第六十六轮_温和范围曲线形状对照_20261108/README.md
# 第 66 轮　温和早期曲线的形状对照

输出始终是指定圈数下的电容保持率。固定第 64 轮的 23 条、18 篇论文及整篇留出折。范围为三电极生物质多孔碳、1–6 M KOH、报告 1–10 A/g、目标 1,000–10,000 圈，早期保持率振幅和拟合变化量的绝对值均小于 10 个百分点。没有增删样本或调整终点。

用前 20% 窗口已核实的点增加前后段斜率、二次曲率和峰位。15 条、13 篇有完整四项。另 8 条保留在每一适用折内，形状字段留空，由训练折内的编码器处理。沿用第 64 轮的 GPR 和随机森林参数，完成 36 次拟合，0 失败、0 警告。带回退的方案只在四项完整时将基准与形状预测各取一半，缺项时逐条复用基准。

| 同一批留出结果 | R² | MAE（百分点） | RMSE（百分点） | 90% 绝对误差分位（百分点） |
|---|---:|---:|---:|---:|
| 第 64 轮基准 | 0.8933 | 1.750 | 2.267 | 3.471 |
| 增加四项形状 | 0.8928 | 1.862 | 2.272 | 3.198 |
| 形状完整才混合 | 0.8952 | 1.782 | 2.246 | 3.349 |

两种方案都让 MAE 变大。带回退方案的来源配对 MAE 变化为 +0.032 个百分点，95% 自助抽样区间为 −0.031 至 +0.096。保留第 64 轮基准。独立外部验收为 0。

## 曲线证据与误差预算

- **AC-600C** 是这批绝对误差最大的样本，基准预测 85.26%，图末注为 78.4%，相差 6.86 个百分点。现有 Fig. 10(a) 的蓝线在 200 圈内有 5 个可独立辨认并符合横坐标误差约束的标记。下一清晰标记中心约在 201 圈，计入 3 像素误差后上界约为 213 圈。作者描述约 200 圈后才开始更明显地衰减。现有前 20% 窗口不足以验证该后段变化。[作者刊本，第 3.2.3 节和 Fig. 10(a)](https://pmc.ncbi.nlm.nih.gov/articles/PMC10869866/)
- **图文差异保留。** 木粉碳 AC-600C、AC-700C 的图末注分别为 78.4%、62.2%，正文损失率补数分别为 76.4%、59.2%。沿用原开发快照的图末注。只在敏感性分析中用正文补数复算同一批冻结预测，基准 R² 由 0.8933 变为 0.8844，MAE 由 1.750 变为 1.889 个百分点。两套值留痕，均未据此改写训练标签或正式准入。
- **修好一篇仍不够。** 若把木粉碳两条预测都假设为完全准确，其余不动，R² 也只有 0.9207。这是反事实计算。达到 R² > 0.95 要把同批 RMSE 降到 1.552 个百分点以下，即总平方误差降逾 53%。木粉碳、KAC-5、SNPB-800-4 和 OPBNP 所在的四个来源合计占 63.9% 的来源等权平方误差。

## 下一项验证

先对上述四篇找原始循环附件或可确认测次的高分辨率早期曲线，逐条核对归一化口径和循环工况。若只补到同一窗口内真实观测，就用原六项特征在相同 23 条上复验，以分清收益来自数据精度还是模型。若补到循环初期同一次循环试验的放电曲线，可拟一个同批消融设计，评估每圈曲线的形状变化是否能补足保持率序列的信息。该思路借自 Severson 等人的锂电池研究，迁移的是早期测量办法。对超级电容器的收益仍待验证，增加新输入需按项目约定先讨论。[原始研究](https://www.nature.com/articles/s41560-019-0356-8) · [作者代码与数据说明](https://github.com/rdbraatz/data-driven-prediction-of-battery-cycle-life-before-capacity-degradation)

[冻结计划](training_plan.json) · [逐折记录](fit_events.json) · [逐条预测](predictions.json) · [指标与配对区间](results.json) · [原图核查和误差预算](figure_and_error_audit.json)

File: 保持率达标研究_v3_主线与近优组合_20261030/第六十四轮_三电极温和早期适用范围_20261108/README.md
# 第六十四轮 · 三电极温和早期适用范围

优先验证的范围是生物质衍生多孔碳三电极、1–6 M KOH、作者报告循环电流 1–10 A/g、目标 1,000–10,000 圈。用目标圈数前 20% 内至少三个独立早期观察，保持率振幅和由斜率估算的变化幅度均须小于 10 个百分点。固定为预测前可知的规则。盐地碱蓬 JPC-800-0.5 与咖啡渣 CGBC 都因早期两项变化超界归范围外，保留原曲线、标签和历史误差。范围内最大误差样本 AC-600C 全部计分。

冻结于 `ce7ee42`，只比较早期 GPR、早期 RF 及预定等权组合。整篇留出，共 60 次拟合，无失败或警告。下表以各物理范围的同一批测试记录，对照第 59 轮在宽范围训练的等权组合。

| 三电极范围 | 覆盖记录／来源 | R² 宽训练 → 限域 | MAE 宽训练 → 限域（pp） | RMSE 宽训练 → 限域（pp） | P90 宽训练 → 限域（pp） |
| --- | ---: | ---: | ---: | ---: | ---: |
| KOH 1–6 M、1–10 A/g、温和早期 | 23／18 | 0.811 → 0.893 | 2.352 → 1.750 | 3.018 → 2.267 | 3.754 → 3.471 |
| KOH 6 M、3–10 A/g、温和早期 | 14／12 | 0.906 → 0.875 | 1.969 → 2.191 | 2.453 → 2.822 | 3.752 → 4.147 |

1–6 M 范围覆盖 35 条中的 23 条（65.7%），留出 12 条并逐项给出范围外原因。等权组合通过 MAE、RMSE、两个 P90、相对误差、三种简单基线、正值和覆盖的数值检查，R² 0.893 仍低于 0.95。来源配对 MAE 变化 −0.601 pp，描述性 95% 区间 [−1.505，+0.095]。用本组终点离散度计算，R² >0.95 对应 RMSE 必须小于 1.552 pp。最大误差为 AC-600C 高估 6.86 个百分点。继续在这一范围内补验证并定位误差，6 M 单独范围暂不推进。

原 13 条 R² 0.950148 的历史对照单独保留。它与本轮候选范围重合 12 条。当前选定的是下一步验证范围，正式独立验收为 0。

[适用条件与验收状态](applicability.json) · [逐条范围外原因与指标](results.json) · [完整留出预测](predictions.json) · [冻结计划](training_plan.json) · [核验记录](verification.json)

File: 保持率达标研究_v3_主线与近优组合_20261030/第六十轮_回档与单因素回归诊断_20261107/README.md
# 第六十轮 · 回档与单因素回归诊断

## 恢复对照

将第 31 轮选为可复现的开发基准。三电极 33 条／27 篇采用早期随机森林，R² 0.697、MAE 3.497、RMSE 6.220、P90 绝对误差 6.619 个百分点。它和早期 XGBoost 的平均误差接近，记录级 P90 更低。双电极 31 条／25 篇采用早期高斯过程，R² 0.623、MAE 6.538、RMSE 8.650、P90 14.476。第 59 轮双电极高斯过程在同批旧记录的 MAE 6.538→6.310，但 P90 14.476→15.441，继续作为对照。恢复的是开发评估入口，模型均未通过最终验收。[当前基准入口](../../data/current_retention_model_benchmarks.json)

## 哪条新数据触发退步

同一批 33 条、27 篇整篇留出，分别只加稻草、只加草莓，以及同时加入后固定原训练折的特征缩放。共 135 次拟合，无失败或警告。实测 A-NSC8 的 10,000 圈保持率是 99.20%。

| 三电极高斯过程训练方式 | A-NSC8 预测 | 固定 33 条 R² | 固定 33 条 MAE（pp） |
| --- | ---: | ---: | ---: |
| 第 31 轮原训练集 | 97.32% | 0.618 | 4.023 |
| 只加入稻草活性炭 | 85.68% | 0.564 | 4.636 |
| 只加入草莓秸秆 | 97.35% | 0.618 | 3.991 |
| 两条都加入 | 85.70% | 0.565 | 4.599 |
| 两条都加入，固定原缩放 | 85.71% | 0.564 | 4.620 |

稻草单独加入便复现这次退步。固定原缩放仍复现，说明仅更改缩放无法解决。稻草是一个真实的迟发衰减案例，保持率标签与原文证据留作难例。上述诊断只对本配置和本批数据成立。

三电极早期随机森林只加草莓时，原 33 条 R² 0.697→0.707、MAE 3.497→3.456、P90 6.619→6.129。来源配对 MAE 差的描述性 95% 区间为 −0.232 至 +0.130 pp。两个新增样本的独立测试没有包含在这组 33 条指标里。该配置作为下一步验证候选，当前基准仍取第 31 轮。稻草单独加入时，随机森林对 A-NSC8 预测 96.17%，比高斯过程受影响小，整体 MAE 仍升到 3.719。

## 固定组合

等权合并三电极早期随机森林和早期 XGBoost 的整篇留出预测。第 31 轮 MAE 3.497→3.443，P90 6.619→7.100。第 59 轮 MAE 3.948→3.947，改善不足 0.002 pp。双电极高斯过程＋随机森林的第 31 轮 MAE 6.538→6.870，第 59 轮 6.393→6.404。两体系均不以本次组合替换回档基准。

以后新候选首先在同一批论文、同一标签上对比 R²、MAE、RMSE 和两个 P90，并列出最差回归记录。先做有假设的单因素对照，再决定是否扩参数。可用固定组合筛选，若拟合组合权重，权重只由每个外层留出折内的来源分组验证选出。另用未见论文检查泛化。 [模型选择偏差的原始研究](https://link.springer.com/article/10.1186/1471-2105-7-91) · [交叉验证组合方法的原始研究](https://pmc.ncbi.nlm.nih.gov/articles/PMC2473869/)

[可视化报告](../阶段可视化报告_至第60轮_20261107.html) · [冻结计划](training_plan.json) · [数值结果](results.json) · [回归预检输出](promotion_checks.json) · [回归对照工具](../../tools/compare_retention_benchmark.py)

File: 保持率达标研究_v3_主线与近优组合_20261030/第六轮_非线性延拓与稳健学习/README.md
# 第六轮_非线性延拓与稳健学习

12新候选2580新拟合，16控制的3440次归档预测复用；不重复记拟合。预定oneSE_family_mean约R².746633/MAE2.584309/RMSE3.673132，仍无全面达标。7次收敛警告保存，866207核验/396保护SHA；完整内外层预测齐备。

总体研究目标active，阶段完成不等于达标。

File: 保持率达标研究_v3_主线与近优组合_20261030/第十一轮_双电极原文曲线补充/README.md
## 最新：第2批已连接3e（2026-10-31）

固定19来源/24端点累计核读6来源/9端点，7条早期曲线已接入，MMC与BLAC参考保留；剩13来源/15端点继续。第2批新6条/3来源组已连接3e，当前2E20%14/11、10%11/8，3E保持；5392核验，新拟合0。详见[本批证据与准入](batch2_20261031/README.md)、[最新进度](progress.json)。

以下为首批HPCS/MMC的历史快照，3d与对应计数继续保留；最新入口为3e。

# 第十一轮：继续利用已有双电极原文

固定队列为原基准中尚未连接早期曲线的全部19个来源、24条端点。按原来源清单顺序核读，不依保持率高低筛选，既有冻结/已有原始曲线不会重复变成新来源。已阅读前2个来源；其余17个继续，目标未完成。

## 已接入HPCS-800-2

DOI 10.1007/s11664-023-10223-1；原端点legacy:R091_CY01，原作者73%/5000圈保持。第3页明确对称双电极、0.5M Li₂SO₄；第8页随后测试采用0～1.8V，图6g为3A/g的循环，蓝线是库仑效率，黑线才是电容保持率。第9页正文73%与图注/样品对应。原自身BET1098.07m²/g和工况从已核准基准保留，不从对照材料或倍率电流猜循环条件；精确归一化循环下标仍未知。

实际原嵌入图由`HPCS_figure_receipt.json`记录来源、页码及SHA。图中黑色球状标记带灰白高光，定位高光后必须用实际轮廓确定几何中心，不能将高光坐标直接当保持率。下轮廓圆拟合使用固定几何质量标准与3像素界限，50个实际标记可读，16个候选几何不清留QC；图框排除区单列，未按作者终值调整轴或缩放曲线。

末端图读72.584356%，界限71.975837%～73.192875%，包含作者73%。前20%有8个明确标记，研究用途批准；前10%只读到2点，仍未准入，不应用待答复的两点提案。早段被蓝线遮挡/无法可靠分离的位置没有补点，图点不算独立样品。

已查看`hpcs_curve_overlay.png`并通过2615项独立源像素/几何/原件/SQLite/窗口核验。新3d库48条原始曲线、38条研究批准（3E30、2E8），原10条保留/争议不改。四视图：3E20%30/24、3E10%20/19、2E20%8/8、2E10%5/5。只新增一条早期曲线信息，正式循环准入新增0，原作者标签更改0。

`data.retention_research.load_windows`已前向路由3d，可直接查询HPCS20%记录；3c、v7、旧模型及原37/冻结保持。新HPCS未进入此前P10训练，不把覆盖增加说成已提高模型成绩。该来源已在项目基准中，不称真正新外部测试。

## MMC仍待参照核验

DOI 10.1007/s10854-023-10314-z，MMC//MMC：本地ADD_066.pdf第8/9页为1M Na₂SO₄对称器件、5A/g、30000圈，作者95.6%保留。图8c纵轴是绝对电容C(N)，需要核实同曲线自身起始参照及读图界限；未借倍率电容、未按95.6%倒推C₀，暂不新增B训练行。正文/原嵌入图已保存核读回执，继续查同源原始依据。

`store_verification_v3d.json`中`new_early_curves=19`是相对初始v2的累计数量，当前增量只有HPCS1条；`phase2_model_fits=0`仅指本次建库，不包括此前训练。后续先完成剩余本地队列，再冻结包含新增输入的新一轮有限训练。

File: 保持率达标研究_v3_主线与近优组合_20261030/第十一轮_双电极原文曲线补充/batch2_20261031/README.md
# 本地曲线第2批：4来源、7条旧端点

依原19来源固定清单处理第3～6个来源，没有依据保持率或模型分数选文献。实际核查正文、图注、原嵌入图及每个测试的条件。6条曲线已连接只读训练研究视图，1条图读参照仍不一致保留。

| 来源/样品 | 循环与作者标签 | 早期10% / 20%读图位置数 | 处理 |
|---|---|---|---|
| 玉米秸秆PC | 25000圈，95.51%，5A/g，6M KOH，2E | 10 / 21 | 接入 |
| 同篇PC-D | 25000圈，98.48%，相同工况 | 10 / 21 | 接入，同来源分组 |
| 同篇PC-W | 25000圈，101.17%，相同工况 | 10 / 21 | 接入，真实>100保留 |
| BLAC900 | 5000圈，96%，1A/g，6M KOH，2E | 4 / 7 | 自身C(N)起始参照推得图末97.875%，固定读图区间96.208～99.571%；加原0.1pp容差仍不含作者96，保留双方，暂不入B视图 |
| 竹纤维ACK-700 | 2000圈，89.44%，1A/g，6M KOH，2E | 4 / 8 | 接入，品红保持率与青色库仑效率分开 |
| 樟叶CE-K-PC碱性器件 | 10000圈，97.5%，5A/g，1M KOH | 3 / 5 | 接入 |
| 同篇CE-K-PC酸性器件 | 10000圈，90.9%，5A/g，1M H₂SO₄ | 3 / 5 | 接入，与碱性同来源分组 |

PC/PC-D/PC-W的作者标签保持原样，0～1V器件窗口及各自BET从已核准基准保留。樟叶两种电解液采用各自原图6f/8f，不能因坐标轴印有参比符号就更改正文明确的对称2E测试配置。竹纤维原文第8页明确2000圈1A/g和2E器件，图5F品红89.44%与青色100%不是同一目标。

## 图读与更正证据

- PC图7f纵轴显示50%～100%等刻度。首轮试读误将显示底部50%作为0%；已按可见刻度重新校准到正确零坐标。原代码、旧候选、旧overlay与QC全部保留；`axis_correction_01.json`记录原/新代码SHA和原因。没有按作者终值拉伸原图，固定3像素界限及0.1pp一致性容差均未放宽；原错误试读未进库/训练。
- PC三条曲线读取337个实际密集标记/轨迹像素位置；不在稀疏连接线上加点，不称337个独立实验。终端增加实际可见最右轨迹像素，仍不插值。
- ACK和樟叶是93个实际标记位置。樟叶原图在轴上可见首个圆标记，只读取其可见几何位置，原归一化循环下标仍未知，没有猜第1圈或用终值反推首点。其余圆标记通过去掉细连接线后的实际实心区域定位。
- BLAC图为绝对C(N)，只用同一条曲线自身首个清晰点计算图读参考，分子/参照均传播3像素界限；与倍率图的391.3F/g分开。正文所称图8在PDF中对应柱状图，不能把柱图当作另一条循环。参照不一致保留，未选后续高点让96%勉强通过。

六条已接入曲线合计430个读图位置（337密集轨迹位置＋93显式标记）。这些只是6条原端点的早期信息，净增3个研究来源组，不是430个实验或6篇新论文；作者标签未变、正式新增循环端点0、新独立外部测试0。

## 可调用数据库

新库`cycling_research_v3e.sqlite`保留3d全部内容，追加7条原始曲线，其中6条研究批准、1条保留。合计55条原始曲线，44条研究批准，11条保留；三电极不变。

| 研究视图 | 条数 / 来源 |
|---|---|
| 2E前20% | 14 / 11 |
| 2E前10% | 11 / 8 |
| 3E前20% | 30 / 24 |
| 3E前10% | 20 / 19 |

`data.retention_research.load_windows('2E', .2)`已前向路由3e，可直接取到6条新增早期信息；3d指针原字节归档于`data/pointer_history/current_retention_research_v3d_20261031.json`。旧库、v7、旧模型及原37/冻结保持。

5392项独立检查通过，覆盖原件/图片SHA、裁图、实际颜色像素/标记、截断轴、C(N)参照传播、SQL完整性/外键、原行不变、窗口计算和来源分组。新库SHA256：`969a97610edef592ffd09d8fb8668847d238c3f85973f2242eb999f527397a7f`。

本批拟合0，新增信息尚未进入第十轮分数；不能据覆盖增加声称模型改善。累计队列核读6/19来源、9/24端点：7条早期曲线已接入，MMC与BLAC参照待核，剩13来源/15端点继续。历史模型核验按其原提交和冻结输入复现，最新入口升级不代表修改了旧训练数据；不重跑已完成旧训练。

File: 保持率达标研究_v3_主线与近优组合_20261030/第十一轮_双电极原文曲线补充/batch3_20261031/README.md
# 本地双电极曲线第3批（2026-10-31）

网站不可用后，改用本地PDF、JATS、补充材料和已保存原图。固定队列19来源/24端点现已全部完成首轮核读，累计19条早期曲线接入，5条仍需精读或补证。目标继续进行中，未宣称模型达标。

本批覆盖剩余13来源/15端点，其中14条有试读候选，12条通过，增加10个来源组；864个相关图读位置不是864次实验。新3f可经`data.retention_research.load_windows`读取。双电极20%为26条/21来源、10%22条/17来源；三电极30/24和20/19保持。新模型拟合0、作者标签改动0、正式新循环端点0、全新外部来源0。

| 曲线/样品 | 作者保持率% | 近末图读% | 10%/20%位置数 | 本批用途 |
|---|---:|---:|---:|---|
| MF | 95.59 | 95.6359 | 4/9 | 早期研究输入 |
| LYS | 94.42 | 94.4118 | 4/9 | 早期研究输入 |
| NWJPC | 99.8 | 100.0496 | 14/28 | 早期研究输入 |
| OPC | 100.0 | 99.1469 | 10/21 | 保留，未准入 |
| PC_NaCl_1A | 142.22 | 142.0000 | 12/24 | 早期研究输入 |
| PC_NaCl_3A | 116.33 | 116.5455 | 8/18 | 早期研究输入 |
| NDB | 95.5 | 95.6461 | 14/29 | 早期研究输入 |
| DUGPC | 95.5 | 95.9807 | 7/11 | 早期研究输入 |
| SSC | 98.4 | 98.3776 | 2/3 | 早期研究输入 |
| AUACW | 80.9 | 80.4036 | 3/7 | 早期研究输入 |
| OPBNP | 97.61 | 遮挡，试读未通过 | 未可靠 | 保留，未准入 |
| PPC | 99.3 | 99.6485 | 3/7 | 早期研究输入 |
| PR2 | 108.8 | 108.8136 | 9/17 | 早期研究输入 |
| LAC | 96.1 | 96.4695 | 5/10 | 早期研究输入 |

MF/LYS归一个来源，PCNaCl两电流归一个来源；所有来源整体留出。SSC的10%窗口只有2点，未纳入该视图。带形状调用实际可计算：2E20%19条、2E10%10条，其余保留为空，不删行。

这里的近末图读指最后可读位置至少达到目标圈数的97%，不是伪造精确N圈实测值。3px读图区间不是统计置信区间，早期窗口按循环坐标的上界判定。材料/工况特征继承既有A准入证据，没有从新图推断BET或电流质量分母。

五条仍待解决：MMC首个自身C(N)参考；BLAC自身参考与作者不相容；CLK低分辨率早期点不清；OPC近末99.1469与正文100不相容；OPBNP蓝保持率被红效率遮挡，试读未稳定。OPBNP失败92.84不是新实验事实。作者原标签及既有A记录保留，B未准入。

MF摘要95.89与正文/图95.59均记录，延用直接正文和自身图支持的95.59；未改旧标签。PCNaCl142.22/116.33、PR-2108.8真实增长保留。蓝箭头污染、误差棒端帽及球状高光都经原像素复核；修订前候选/试读保存，不按终值反缩放。DUGPC同页倍率图与循环图分开；LAC原PDF图像条带用整页渲染恢复位置。

核验：`independent_verification.json`5682项通过，28保护文件含主v7和旧3b/c/d/e；旧55曲线对象逐个保持，SQLite完整性/外键、标签、来源组、实际像素和严格早期窗口核对。`api_verification.json`确认12新行实际进入20%视图、11行进入10%视图。旧3e指针保存原字节，新指针前向3f。

模型：本批尚未训练。第十轮仍是其冻结旧数据，主R²0.655486/MAE3.040324pp/RMSE4.283168pp，保留六项稳定对照0.761403/2.534397/3.564467；不能把新覆盖量用来描述旧训练成绩。

下一步：继续核5条证据/读图问题，为扩充2E数据冻结下一次有限候选与来源隔离计划。所有近优家族、A路线、2E/3E和BP历史保留。未获批准的2点方案不应用。

文件入口：`protocol_review.json`、`visual_review.json`、`figure_receipts.json`、`source_resolution.json`、`curve_dataset_v3f.json`、`cycling_research_v3f.sqlite`。`extracted_curve_candidates*.json`包含未通过试读，必须以curated数据及approved训练视图为准。旧一次性提取/建库脚本不得直接重跑覆盖结果；旧模型审计应使用对应冻结提交，不因滚动指针变化而改写历史。

File: 保持率达标研究_v3_主线与近优组合_20261030/第十一轮_双电极原文曲线补充/batch4_20261031/README.md
# MMC自身参照补充与四条继续待核（2026-10-31）

本批复查固定队列剩余5条。MMC以自身首个实际循环C(N)红点作参照，138相关读图位置接入新的3g研究库；另四条仍未准入。作者标签、原始PDF/SI、旧库、旧69曲线对象和v7保持。固定队列19来源/24端点均已初审，累计20条早期曲线连接，不能把初审完成写成全部科学争议解决。

MMC原文p8/9 Fig8c，2E对称、1MNa2SO4、0..1.6V、5A/g30000圈95.6%。首个实际红点上/左轮廓拟合得C0=36.553444F/g，3px对应±0.418605F/g。第一图示参考的作者精确循环下标仍未知；不借倍率电容、不按终值倒求C0。绝对C(N)与归一化保持率分开存，全部后续点保留共享C0误差。

近末93.332598%，分子/分母3px共同传播得到91.143649～95.572262%。**95.6本身不在区间内**；作者一位小数舍入区间95.55～95.65仅与图读上限小幅相交，重叠0.022262pp。因此仅作为带参照精度限制的探索输入，不称精确一致、实验置信区间或新正式循环端点准入。早期10%为10个位置、20%24个，已按循环坐标上界检查，无插值补点。

当前API双电极20%27条/22来源、10%23条/18来源；三电极30/24与20/19保持。781项几何/原件/比值/共享参照/旧对象/SQL/窗口核验、37保护文件通过。本批模型拟合0、作者标签修改0、新正式端点0、真正新外部来源0。

BLAC自身C0及区间复核仍未解决；CLK现有SI5幅图无更清晰循环图；OPC原目录无新SI，100/80刻度复核仍与正文不相容；OPBNP新下包络几何试读21候选的覆盖和图审不通过，全部未准入，不把错误圆心当实测或作者矛盾。原图的ControlC另留定位信息，没有作者末保持率报告时不伪造作者标签或称新独立来源。

第十二轮已经冻结：原16配置×六项/形状两对照、外层整来源LOSO/内层4折、6400次全新拟合。预定主方案six_oneSE_family_mean，320项预检查通过，当前尚未启动。下一动作直接执行冻结计划，不继续加网格等分数，不用旧7来源预测替换扩充输入上的新拟合。四条待核不会被临时强塞进本轮。

入口：MMC_candidate.json与MMC_reading_qc.json为原试读；curve_dataset_v3g.json与cycling_research_v3g.sqlite为经审查研究输入；five_case_followup.json说明全部5案；independent_verification.json为独立核验；pointer_forward_receipt.json保留精确3f→3g指针历史。一次性提取/建库/发布脚本不直接重跑覆盖历史。

File: 保持率达标研究_v3_主线与近优组合_20261030/第十一轮_双电极原文曲线补充/batch5_指标纠错_20261031/README.md
# MK9指标语义前向更正（2026-10-31）

已确认：原Fig10a左轴绿色是库仑效率79.3%，右轴蓝色是电容保持率65%。正文明确称79.3为coulombic efficiency，Table3没有循环保持率列。旧处理流程把两个角色对调，旧人工检查也没发现。当前按原图轴、箭头和正文修正，不根据模型分数择值。

当前A入口data.training_latest→v7r1：1个循环记录、4个训练用途、1个候选，共6条处理JSON更正。保持率65和CE79.3并列保存；每条前后JSON/哈希及证据留在新版本，旧v7/父链和原图/XML完全保留。新SQLite物化原选定视图以维持真实物理外键，不放松约束；其他当前记录逐条保持。

当前B入口data.retention_research→3h：新蓝线21个实际标记，作者目标65%，近末图读66.153846%，固定3px界限对应64.615385～67.692308%，与65相容。前20%4个实际点、前10%2个，后者不准入；不补点、不按终值缩放。旧70曲线对象原样保留，旧绿线当前SQLapproved=0，metric_supersessions记录新旧关系。同一物理测试和同一来源，不增加独立实验或论文数。

重要：历史raw_json中旧approved=true仅是历史判断，不能当当前准入。全曲线监督必须读取当前SQLapproved或训练视图，否则会把CE绿线重新引入。原图中的其他曲线也逐图核对轴名/单位/图例/正文，不依颜色习惯。

当前2E20%27条/22来源、10%23条/18来源；3E30/24与20/19保持。63917项纠错核验通过，包括原值/变更链、物化内容等价、所有未改行、SQLite完整性/外键、实际蓝色像素、活动端点去重、原件哈希与当前API；其他5个旧B2E来源指标角色也已逐图复查。4条未准入和MMC参照精度限制仍在，不能宣称所有科学问题解决。

P12按旧冻结输入完成6400次拟合，技术核验429385项通过，但原20%特征/目标混入CE，不能作为有效保持率成绩。训练中该错误也进入别的外层，不能只改最后标签重算分数或删MK9。原10%不含MK9，已逐对象确认当前快照相同，此特定错误未影响它；仍未过线。原模型记录全部保留，59个冻结对象保存核对，只有两滚动指针按精确归档核对。

下一步另冻结同16配置的有限纠错复验，20%3520新拟合、10%可精确复用2880旧拟合预测。当前只是具体方案，未冻结/未启动，输出/窗口/分组/门槛均不变。原MK9迟发衰退解释撤回，旧全曲线监督清单中该来源候选隔离后重建。

入口：MK9_axis_evidence.png、MK9_blue_overlay.png、correction_review.json、metric_supersession.json、legacy_2E_metric_roles_review.json、independent_verification.json、current_API_verification.json。P12科学有效性与数据前向回执在其目录；原始数据和历史科学错误均留痕。

收尾核验：closeout_verification.json含93项当前API/完整性/外键/59冻结对象/原预测哈希/6400事件/当前窗口检查。tools/correct_MK9_metric_v8.py verify显式读取materialization_receipt的旧v7指针，不把当前latest误当旧库；滚动前向后63917检查再次通过。训练数据/科学原值未因报告检查变化。

File: 保持率达标研究_v3_主线与近优组合_20261030/第十七轮_三电极衰减尾部开发_20261104/README.md
# 第十七轮三电极衰减尾部开发

这一轮只改变三电极开发数据。前 20% 观测窗、八组配置、来源和曲线权重、三个基线与验收标准均沿用已有规则。用相同的 30 个旧作者终点比较前后结果，同时对扩充后的 32 个终点完整留出来源。第十六轮盐地碱蓬已揭盲，本轮仅作为开发来源，先前锁定的外部单篇结果继续保留。

咖啡渣碳 CGBC 的 64.8% 来自原论文 Fig. 11(a) 与正文的 1,000 圈、1 A/g 循环。按红色左轴读保持率，前 10%/20% 分别确认 3/7 个点。蓝线是库仑效率。一枚被蓝线部分遮住的方块不估算中心。复合样品的 55.9% 维持独立。自己的 BET、实际循环电位窗和电流质量口径没有可靠来源，保留缺失。[论文原文](https://doi.org/10.1016/j.solidstatesciences.2025.108046)

主 GPR 在扩充的 32 条、26 来源上得到 R² 0.614、MAE 4.118、RMSE 7.137 个百分点，8 个配置无同时达标。相同的旧 30 条中，MAE 2.571→2.748，来源配对差值的描述性 95% 区间为 −0.231 至 +0.603 个百分点。90% 绝对误差分位从 7.473 降到 5.773 个百分点。误差变化在来源之间不一致。

分别留出两条新增曲线，CGBC 预测 77.46%、作者 64.8%，误差 12.66 个百分点。盐地碱蓬预测 83.47%、作者 55%，误差 28.47 个百分点。当前 ≥5,000 圈的 24 个终点只有一条保持率 ≤80%，旧快照的 23 个中没有。下一轮优先找有足够早期点的长周期、大衰减三电极来源。分层阈值用于检查样本覆盖，验收仍覆盖完整数据。

NPCA 正文约 80%，Fig. 7(i) 蓝线近末中心约 76.83%，像素带约 73.90%～79.76%，不把近似文字替作精确终点。WHAC 67.03% 的前 20% 最多两枚可辨标记，OPC 同样不足三点。LCNC 的图注与正文样品不一致。H-LWCA 仅核到预印本，LC-67% 的木质素/PAN 共前驱体另列待审。其他模型路线与原数据保留。

[本轮报告](三电极尾部开发报告.html) · [完整结果](results.json) · [复核](development_verification.json) · [来源去留](source_decisions.json) · [前轮锁定外部检验](../第十六轮_外部单篇预测锁定_20261104/外部单篇检验报告.html)

File: 保持率达标研究_v3_主线与近优组合_20261030/第十三轮_MK9纠错复验_20261104/README.md
# 第十三轮 · MK9纠错复验

输出仍为指定圈数和条件下的电容保持率。第十二轮把MK9的绿色库仑效率曲线误作保持率，旧前20%结果作历史保留。第十三轮使用纠正后的蓝色曲线和65%保持率。前20%共27条、22个来源，依原来的16组配置、六项和形状表达及按论文留出的规则完成3,520次新拟合。前10%共23条、18个来源，2,880次拟合的输入、划分和预测记录逐项核对后原样引用。

前20%主方案 R² 0.477670，MAE 6.665814 个百分点，RMSE 8.896983 个百分点，90%绝对误差分位 15.641306 个百分点。直接沿用早期末值的 MAE 为 6.249555 个百分点，主方案比它高 0.416 个百分点。68个方法的数值门槛通过数为0，独立外部来源为0。相同数据与权重下，R² 严格大于0.95需要 RMSE 低于 2.7527 个百分点，同时满足其余门槛。

MK9是主方案误差最大的留出来源，预测 87.840%，原图65%。MMC、HPCS以及PC_NaCl的高保持率工况也是主要难例。按来源等权评估，最大单来源权重1/22，前5个来源贡献 53.0% 的绝对误差。MMC读图和共享参照限制仍存在。留出误差能定位难例，单凭误差不能判断某条原始记录错误。

198,304 项独立核验覆盖79个冻结对象、当前SQL准入、内外层来源隔离、折内编码、选模、预测汇总及门槛。审计通过预测归档核对结果，模型权重未独立重拟合。拟合失败与警告均为0。

中段监督候选由当前SQL准入的57条曲线生成，共1,273个按窗口计的候选读图位置，通过5,519项核验。早期点的圈数上界需在目标圈数下界乘以窗口比例以内。每曲线每窗口最多16个目标，按圈数挑选。保留读图区间及共享参照不确定性，下一轮可仅在训练来源中使用这些候选，模型选择和最终验收仍用原作者端点。本次候选盘点新增独立来源0、作者端点0、拟合0。

[本地复验报告](复验报告.html) · [冻结计划](training_plan.json) · [核验](independent_verification.json) · [逐来源误差](source_error_diagnostics.json) · [中段候选](curve_supervision_inventory_v3h.json) · [第十二轮原图与更正说明](../第十二轮_扩充双电极来源验证/训练结果与科学复核.html)

File: 保持率达标研究_v3_主线与近优组合_20261030/第十九轮_剩余圈数目标对照_20261105/README.md
# 第十九轮剩余圈数目标对照

2026-11-05。三电极前 20% 的 32 条记录、26 个来源全部保留。冻结 8 组模型和所有来源留出划分后运行 208 次新拟合，并逐折复用第十七轮的 208 次对照预测。没有失败或警告，2,510 项复核通过。8 组均未同时通过数值门槛，新增独立验收来源为 0。

## 用剩余圈数表达后期变化

原方案直接学习终点保持率减去早期末值的差值。本轮把同一个差值除以 `log1p((目标圈数−最后观测圈数)/1000)`，预测后乘回该因子并加上早期末值。这样可以检验用一个缓慢增长的圈数因子表达剩余变化，是否更适合长短周期混合的文献数据。这个因子是事先固定的对照假设，没有用留出成绩选择；输入、标签、百分点评价和其他参数都与同折对照一致。正负变化都保留。

| 固定配置 | MAE，原 → 新（pp） | RMSE，原 → 新（pp） | R²，原 → 新 |
| --- | ---: | ---: | ---: |
| 预定主方案 GPR | 4.118 → 4.948 | 7.137 → 7.958 | 0.614 → 0.520 |
| Ridge 早期曲线 | 4.234 → 3.844 | 7.130 → 4.820 | 0.615 → 0.824 |
| RF 早期曲线 | 3.575 → 3.980 | 6.333 → 6.168 | 0.696 → 0.712 |
| RF 含静态 | 3.727 → 4.039 | 6.276 → 6.238 | 0.702 → 0.705 |
| XGBoost 早期曲线 | 3.636 → 4.442 | 6.429 → 7.415 | 0.687 → 0.584 |

8 组中只有 Ridge 的 MAE 点估计下降，来源配对的新减旧区间为 −2.43 至 +1.31 个百分点，跨过零。Ridge 把咖啡渣碳误差从 18.81 降至 3.21 pp、盐地碱蓬误差从 24.49 降至 10.77 pp。对其余 24 个来源按来源平均，误差增加 0.80 pp。这个拆分只用于理解总体变化，所有记录均保留在正式对照中。主 GPR 的 90% 绝对误差分位从 12.66 升至 14.73 pp，现有结果不支持将归一化设为主方案。RF、GPR、XGBoost、含静态模型及直接预测路线继续保留。完整 8 组和简单基线见结果 JSON。

## 早期相似度检查

按预先约定，只在其他论文且目标圈数相差不超过比例 1.10 的记录里，用早期末值、均值、斜率对应的变化量、范围和已观测比例找邻居。终点只在选出邻居后用于计算差值。29 条找到候选，按事先冻结的距离尺度，16 条有距离不超过 1 的近邻，对应 9 对不同配对。其中只有 1 对的终点相差超过 5 pp（OAC623 与 NCHU20，差 5.58 pp）。

盐地碱蓬 JPC 的最近候选距离为 2.75，咖啡渣碳 CGBC 为 7.72，二者均在这个近邻范围外。这两个误差很大的案例更符合早期输入在现有样本中缺少相近参照。距离只是事先设定的描述性尺度，未传播读图误差，也不能证明早期输入的不可预测性。优先继续获取 SSC-700 原图和其他独立长周期低保持率来源，补充相似工况下的实际曲线，再验证 Ridge 的局部收益。

[冻结计划](training_plan.json) · [完整结果](results.json) · [逐条留出预测](heldout_predictions.json) · [邻近记录](neighborhood.json) · [复核](verification.json)

File: 保持率达标研究_v3_主线与近优组合_20261030/第十二轮_扩充双电极来源验证/README.md
最新收尾（2026-10-31）：6400拟合已完成，0失败/警告，429385项技术核验通过。随后发现MK9把79.3%库仑效率误作保持率，原20%计算结果科学无效；原10%不含该来源，此错误未影响它，但仍未通过。当前v7r1/3h已更正为保持率65%/CE79.3%，63917纠错检查；旧结果/输入/记录保留，尚未按纠错数据重训。先读scientific_validity_review.json、completion.json和corrected_data_validation_proposal.json；禁止重跑本目录原一次性run。

以下为本轮训练前冻结说明，0拟合等字样是历史。

# 历史冻结说明：第十二轮扩充双电极来源验证（当时尚未启动）

输出仍是指定圈数/条件下电容保持率，2E前20%27条/22来源，前10%23条/18来源。主方案预先固定为原六项稳定家族均值；形状、联合选模、每个家族及四近优组合单列报告。所有数据是已暴露的开发来源，不能称新外部验证。

固定16个原有配置，在六项和已批准形状表达下分别拟合，40个外层来源×4内折及1外层×32配置=6400次全新拟合。旧2E7来源预测不复用。整篇同源多样品/多工况一起排除，填补/变换/特征支持和选模只看训练来源。全部失败/警告、内层预测、固定候选外层预测和真实难例必须保存。不得根据已见外层分数临时加候选或换主方法。

数据精度限制：MMC仅与作者95.6的舍入区间小幅相交，首个C(N)参照不确定性共享到全曲线；读取盒不是置信区间。不因数字过线而跳过读图精度与真正新来源验证。R²>0.95/MAE≤2pp/RMSE≤3pp及尾部、三种基线改善至少20%、正预测、完整覆盖和来源泛化须共同检查。

当前320项预检查通过，实际模型拟合0，没有新模型分数。下一次接续先核本目录progress和真实进程/输出句柄：未启动时执行项目ML环境的`python tools/retention_expanded2e_v6.py`；已有fit_events或预测输出时不得直接重启，应核活进程或终止状态并保留失败现场。运行后执行同环境`python tools/verify_retention_expanded2e_v6.py`，该审计核原图窗口、训练来源、全部内层选模、编码器及各门槛，不重拟合估计器。模型树权重未计划归档重建，限制须如实保留。

A直接预测、三电极、P6/BP及P10稳健/混合方法作为其他研究路线继续保留；本轮是对新增2E数据的有限比较，不代表其它路线无价值。新输入范围或窗口修改仍须先讨论；2点稀疏提案未批准，不应用。

File: 保持率达标研究_v3_主线与近优组合_20261030/第十五轮_外部候选盲态核验_20261104/README.md
# 第十五轮外部候选盲态核验

第十四轮预留的三个 DOI 已逐项核对。盐地碱蓬论文取得公开 PDF，原文件保存在项目忽略目录，SHA256 和出版商公开文件地址见核验记录。两篇 Elsevier 论文的公开正文请求返回 403。OpenAlex 当次查询只列出版版本，未列开放仓储副本，继续等待可合法获取的全文。

盐地碱蓬论文报告了盘锦潮滩原料的制备过程。JPC-800-0.5 的 BET 为 1,536 m²/g，见表 3。第 13 图为三电极循环，第 14(e) 图为对称双电极纽扣电池循环。两者均在 6 M KOH 下报告 5 A/g、10,000 圈。三电极使用 Hg/HgO 参比。循环电位窗和电流归一化的质量分母保持待核。电容计算式所用质量不代替循环电流的质量基准。

遮蔽读图只保留前 20% 区域的对应颜色像素和临时标记中心。四像素边界是筛查容差。前 10%/20% 的临时中心数量分别是三电极 5/9 和双电极 7/8。部分边缘标记或重叠标记会漏检，所以仍需校对完整的输入特征。原文的终点区域和正文终值均未进入审查输出。

两张图来自同一篇论文。DOI 在 v7r1 和 3h 无精确命中，已搜项目文本也未发现同材料和明确样品别名。仍需核同实验和研究家族。当前仅为外部候选，外部验收来源、已锁定预测、已登记终值和新拟合均为 0。当前模型结果见第十四轮。

[离线核验报告](外部候选报告.html) · [证据与访问记录](candidate_evidence.json) · [临时像素读图](early_marker_screen.json) · [第十四轮](../第十四轮_中段监督对照_20261104/中段监督报告.html)

File: 保持率达标研究_v3_主线与近优组合_20261030/第十八轮_长周期尾部证据补查_20261105/README.md
# 第十八轮长周期衰减证据补查

2026-11-05。本轮找到一条三电极长周期开发线索，也从一篇双电极论文分出四条低保持率记录。现有三电极前 20% 开发快照中，24 个达到 5,000 圈的终点只有 1 个保持率不高于 80%。这一轮新增训练准入和独立验收来源均为 0。

## 三电极优先追查 SSC-700

Jiao 等的原论文摘要把大豆秸秆碳 SSC-700 的 **10,000 圈、73.97%** 放在三电极结果中。同一材料另有双电极对称器件数据，摘要报告 5,000 圈容量损失 0.5%。摘要中的 0.5 A/g 用于比电容测量，实际循环电流需核正文或图注。题录检索未定位开放正文或原图。本条终点已查看，暂列开发候选，下一步优先取得可查原图与 SI，核前 2,000 圈实际标记及循环工况。另两篇同作者的大豆秸秆研究先查制备和测试关系，分组独立性仍待核。 [原论文摘要](https://www.sciencedirect.com/science/article/abs/pii/S0926669022003892)

本地筛查读取了 526 个 `main.xml`、`main.txt` 和全文摘录文件，按 SHA256 去重为 497 个文件，筛出 57 个文字片段供人工定位。片段会命中倍率保持率、引用结果和器件测试。甘蔗渣 C-4 的本地 PDF 第 11 页给出 138.5 和 36.45 F/g，换算约 26.32%，第 13 页结论写 40%，两项继续保留并冻结。WHAC150 仍待 Fig. 8(a) 的实际循环电流。NPCA 的近似文值与图读继续分列。

## 双电极另列 DDHPC

通过 Europe PMC 正文和 NCBI 原图核实，果蔬厌氧消化残渣碳 DDHPC 的 Fig. 5(d) 为双电极循环，报告 10 A/g，方法为 1 M H₂SO₄、0–1 V。四条曲线来自同一论文，后续训练和评价必须整篇分组。循环电流的质量分母仍未确认。勘误更正了作者姓名拼写。 [出版商原文](https://pubs.rsc.org/en/content/articlepdf/2019/ra/c9ra06603a) · [Europe PMC 正文](https://www.ebi.ac.uk/europepmc/webservices/rest/PMC9075029/fullTextXML)

| 材料 | 作者给出的 5,000 圈保持率 | 同曲线比电容换算，约值 | 自身 BET（m²/g） |
| --- | ---: | ---: | ---: |
| DDHPC-1kh | 77% | 75.26% | 1,095 |
| DDHPC-2kh | 72% | 72.34% | 1,216 |
| DDHPC-3kh | 65% | 65.16% | 2,204 |
| DDHPC-4kh | 56% | 56.86% | 2,502 |

四个整数来自作者结论，正文结果段使用约值。Fig. 5(d) 的纵轴为 F/g，图读百分比由每条曲线自己的末端和图上起始参考换算。用共享零线 ±1 像素、标记纵向 ±4 像素作一致性筛查时，四个作者值都在对应的图读范围内。这些范围是图像读数界限。前 20% 内部分原始标记贴轴或重叠，约 1,000 圈的标记也贴近窗口边界。取得更清楚的图或原始表后再冻结前段输入。

第十七轮的运行核查数据 `completion.json` 更正为 472 项，另有 64 项复核。此前进度文字误记为 480 项。第十七轮冻结文件及 208 次拟合结果已核验。

[逐项证据、原文件校验值及待补字段](evidence_receipt.json) · [第十七轮结果](../第十七轮_三电极衰减尾部开发_20261104/三电极尾部开发报告.html)

File: 保持率达标研究_v3_主线与近优组合_20261030/第十六轮_外部单篇预测锁定_20261104/README.md
# 第十六轮外部单篇检验

盐地碱蓬 JPC-800-0.5 的双电极和三电极使用前 20% 观测预测第 10,000 圈的保持率。按公开图的圆弧重新核对贴边与重叠点。三电极前 10%/20% 使用 7/14 点，双电极为 9/10 点。双电极靠 2,000 圈的标记保留在图中，因圈数误差上界可能越窗而未进入特征。接近图原点的读数和高于 100% 的读数按作者轴原样保留。

两体系分别使用第十四轮的训练作者端点拟合 8 个已冻结模型。按既有来源留出 MAE、RMSE 和配置 ID 排序，GPR 预先定为两体系主模型。静态可选字段缺失继续按原规则处理。16 次拟合无失败和警告，主 GPR 用矩阵求解独立重算，52 项检查通过。预测提交 `4e7d5a4` 经远程 SHA 确认后才揭示终点。

| 体系 | 锁定主预测 | 作者终点 | 绝对误差 |
| --- | ---: | ---: | ---: |
| 双电极 | 93.94% | 91.6% | 2.34 个百分点 |
| 三电极 | 84.06% | 55% | 29.06 个百分点 |

双电极作者值来自 §3.3 及表 4 本文行，图读约 91.54%。三电极作者值来自 §3.2 的 10,000 圈段落，图读约 55.36%。55% 的整百分位舍入区间与读图盒相交。原文另有近似比电容 95 和 54 F/g，保留原报道及其近似算术，不将近似比值替代保持率终点。两幅原图的证据在预测锁定后才公开至本轮记录。

双电极同组三种其他模型在这个单例中误差低于 1 个百分点，完整结果保留，主配置不改。三电极 8 个模型全部高估，预测范围约 79.67% 至 84.06%，而训练作者终点范围为 62.2% 至 109.2%。沿用早期末值的三电极绝对误差 31.72 个百分点，线性外推误差 23.15 个百分点。该例给出了严重衰减外推失败的直接证据，无法由单篇推断整体泛化或 R²。该论文已揭盲，正式独立外部验收仍为 0。

[本轮报告](外部单篇检验报告.html) · [锁定预测](predictions_locked.json) · [揭盲证据与全部得分](external_case_results.json) · [原始论文](https://www.mdpi.com/2079-4991/16/21/1412)

File: 保持率达标研究_v3_主线与近优组合_20261030/第十四轮_中段监督对照_20261104/README.md
# 第十四轮中段监督对照

两电极和三电极分别建模。每种体系使用相同的前20%观测、整来源留出、8组固定配置和折内选模规则。每个配置一组只用作者端点，另一组把每曲线的25%训练权重分给该曲线的中段读图点。预处理只使用本折的训练作者端点。GPR通过逐点观测权重控制训练，两组用同一权重定义，本轮应按配对对照解读。读图值及误差盒保存在输入快照内，盒宽不解释为独立随机噪声。

当前目标继续active。第十四轮按双/三电极分别比较前20%窗口，只在训练论文中加入中段读图点，曲线内中段总权重25%。3680次固定拟合、0失败和警告、798214项检查及87个冻结对象。双电极主对照MAE从5.769490升至6.347201pp，R²从0.591199降至0.573045。三电极MAE从3.087814降至3.021428pp，R²从0.675768升至0.683879，按来源配对的95%区间跨0，尚无稳定收益。42个方法0同时过数值门槛，独立外部验收来源0。双电极377、三电极402个读图位置仅作折内监督，作者端点继续用于内外层评价。3条仅题名和DOI的外部预留已查当前库与项目文本，实验及前作关系待核。2条终点已曝光的线索单列开发。下一步推进外部证据核验与训练来源可辨识性，不以本轮轻微变化替换旧主线。A、10%窗口、近优及稳健路线保留，当前A/B入口仍为v7r1/3h。

按来源等权比较，双电极的MAE变化为+0.578个百分点，描述性配对95%区间为−0.061到+1.246。三电极变化为−0.066个百分点，区间为−0.431到+0.305。两者均跨0。双电极7/22来源误差下降，三电极14/24来源误差下降。两电极加入中段后超过了沿用末值的6.250pp基线误差，三电极对沿用末值3.408pp的改善不足20%。

核验重算折内来源和曲线权重、成对预处理、作者端点选择与指标，估计器权重未独立重拟合。三个外部预留只做题名、DOI和已有来源排查，待核实验和家族关系。作者终点公开摘要已出现的两条开发线索不计入盲测候选。

[本地报告](中段监督报告.html) · [冻结计划](training_plan.json) · [完整结果](results.json) · [配对误差](paired_comparison.json) · [外部候选筛查](external_candidate_screen.json)

File: 保持率达标研究_v3_主线与近优组合_20261030/第十轮_稳健表达与来源权重/README.md
# 第十轮：稳健表达与来源平衡正则化

本轮保持指定圈数电容保持率输出，沿用第九轮完全相同的数据、原标签、10%/20%窗口及来源折。32个新配置与32个归档六项/形状配置共同比较。新配置测试训练内中位数/IQR、asinh平滑压缩、较小形状/静态尺度、更强正则化、来源平衡GPR，以及Ridge均值＋GPR残差。

先冻结数据引用、候选、划分和标准，再运行8800个新流程。其中550个两阶段流程各多一个Ridge均值拟合，合计9350次新估计器拟合；8800个旧控制流程预测直接复用，未重复拟合。无失败、无警告。

| 范围 | 本轮预定主方法R² / MAE / RMSE | 原六项稳定对照 |
|---|---|---|
| 3E20%，30条/24来源 | .655486 / 3.040324 / 4.283168 | .761403 / 2.534397 / 3.564467 |
| 3E10%，20条/19来源 | .561575 / 3.783243 / 5.159965 | .560505 / 3.812798 / 5.166254 |
| 2E20%，7条/7来源 | -.289108 / 5.993029 / 7.617232 | -.203844 / 5.493709 / 7.361012 |
| 2E10%，5条/5来源 | -.628611 / 5.049216 / 5.827070 | -.451557 / 4.769955 / 5.501215 |

MAE/RMSE均为百分点。3E20%只用新配置的相近家族均值为.722046/2.869541/3.847232，仍未改善原六项对照。0个模型全面达标，真正新外部验证0，目标active。没有以事后最高分替换主方案；旧RF/GPR/XGB/静态组合、A与非线性/BP历史保持。

871907项独立核验，476个保护对象及版本化指针回执核对。3850个GPR/Ridge/混合流程预测由独立核矩阵/加权岭回归方程重建，没有调用估计器fit；所有内层分数、来源隔离、训练内编码、选模和门槛重算。树模型权重未归档/重建，此限制保留，不能将核验说成重训全部树模型。

本轮没有证明稳健缩放、正则化或混合结构能单独改善当前任务；同时改变多个建模环节，整体分数不用于断言某一项是唯一误差原因。相同数据中长期增长/转折与来源泛化的覆盖问题依然存在，下一重点是实际原文曲线。

第十一轮HPCS是本轮完成后的前向数据增量，未进入本轮训练。P10实际输入由`input_reference.json`钉住P9快照；最新API指针之后升级3d，旧3c指针原字节归档于`data/pointer_history/current_retention_research_v3c_20261030.json`，对应精确前后哈希见`post_fit_pointer_change.json`。此例外仅是查询入口元数据，实际数据/标签/旧3c与v7均未改。复核本轮可执行`python -B tools/verify_retention_robust_v5.py`；禁止重跑训练计划。

方法原始依据、GitHub实际核读文件SHA和适用限制见`方法依据与适用边界.md`，未执行外部代码或安装依赖。

File: 保持率达标研究_v3_主线与近优组合_20261030/第十轮_稳健表达与来源权重/方法依据与适用边界.md
# 稳健表达、来源权重与经验表达结合

2026-10-30，延续已批准的6项早期摘要、4项同窗口形状及既有静态特征。保持率输出不变；原10%/20%窗口、全部行、作者标签、来源整组留出保持。本轮仍是已见来源上的开发研究，不能作为新的独立验证。

## 核过的一级来源

1. [scikit-learn 1.7.2 RobustScaler](https://scikit-learn.org/1.7/modules/generated/sklearn.preprocessing.RobustScaler.html)：用训练数据的中位数、四分位距缩放，旨在减弱极端值对尺度估计的影响。本项目保留原字段资格/填补/对数规则，另测试中位数/IQR及平滑asinh；这是一项有待验证的本项目表达选择，未保证更好。
2. [scikit-learn 1.7 GPR](https://scikit-learn.org/1.7/modules/generated/sklearn.gaussian_process.GaussianProcessRegressor.html)：alpha可逐点指定并加到核对角线，固定核可关闭优化。本轮以alpha除以训练来源权重×行数实现来源平衡的对角正则化。此alpha是建模选择，不冒作测得的噪声方差；GPR没有新增sample_weight支持。
3. [Xu等，Electrochimica Acta，2025，10.1016/j.electacta.2025.147039](https://www.sciencedirect.com/science/article/pii/S0013468625013994)：公开摘要结合静态、瞬时电化学及趋势特征，用前500圈做寿命预测，报告MAPE4.73%。其目标是寿命，SOC/DOD等详细信号也与我们的图读保持率不同；不能用该结果代替本项目R²或擅加缺失的测量输入。预印本的4.2%不与正式摘要混用。
4. [Min等，Energy & Fuels，2026，10.1021/acs.energyfuels.5c06154](https://pubs.acs.org/doi/10.1021/acs.energyfuels.5c06154)：公开摘要分别报告SOH估计RMSE≤1%与轨迹预测≤7%，SI说明113个超级电容器。估计与未来预测两项成绩不能混为同一任务；113器件也不是113篇独立材料来源。本轮未下载或运行其模型，未宣称复现。
5. [Li等开源经验轨迹项目](https://github.com/tingkai-li/empirical_early_prediction)，论文10.1016/j.apenergy.2025.125703：通过GitHub连接器实际读取README及`Main_study/end_to_end.ipynb`；Git对象SHA分别为`7712e27156429ec7986f62a9eeea5942c3f32068`和`cdc56ef199db858e95830a86cce5ec6d99b5ecbf`。代码将经验轨迹参数与机器学习结合，按电芯划分验证。其经验式含功率衰减与logistic转折，并约束部分参数为正。本项目存在真实活化增长，不能直接复制其单向衰减约束，也未把电池结果算作生物质碳保持率验证。未执行外部代码、未安装其依赖。

## 为什么做这一轮

上一轮形状主方法不如原六项控制；18条3E20%可算形状记录仅1条曲率符号在原纵向读图盒界限内稳健。这支持检查尺度与复杂度，但不证明误差仅由读图引起。原GPR训练缺直接sample_weight，多样品论文也可能对拟合影响过大；用逐点对角正则化测试此问题，评价仍按来源等权。

冻结32个新配置，与32个既有六项/形状配置原预测共同竞争。新配置覆盖RF/GPR/XGB/静态、Ridge、ExtraTrees及Ridge均值＋GPR残差。形状和静态块分别平滑压缩并赋固定较小尺度；不改标签或删行。混合模型两阶段均只在相应训练来源拟合，另计550个Ridge均值拟合，不能把8800条pipeline作业和9350次估计器拟合混为一谈。

预定主方法仍是训练内相近成绩家族均值；各家族、原六项稳定控制和旧非线性/BP/A/2E结果保留。所有新旧候选、划分、标准先冻结，发现未达标就如实报告，不按外层最高分替换主方法。

File: 保持率达标研究_v3_主线与近优组合_20261030/第四十一轮_三电极GPR静态项配对_20261106/README.md
# 第四十一轮 · 三电极 GPR 静态项配对

第 40 轮中，柚子籽碳单例表现较好的 GPR 同时更换了早期曲线表达和静态特征。本轮将两项拆开。采用第 31 轮的 33 条记录、27 个论文来源、同一前 20% 窗口和整篇留出方案。四组均使用固定 Matérn 核、相同超参数及末值差分目标。预先冻结于 `0ef631c`。复用两组共 54 折原预测，补两组共 54 次拟合，零失败、零警告。已揭盲的柚子籽整篇未纳入。

| 早期曲线表达 | 静态项 | R² | MAE（百分点） | RMSE（百分点） | 90% 绝对误差分位（百分点） |
| --- | --- | ---: | ---: | ---: | ---: |
| 原始六项 | 不加 | 0.616 | 3.959 | 7.006 | 12.568 |
| 原始六项 | 加入 | 0.602 | 4.227 | 7.126 | 12.568 |
| 早期延续表达（预定主模型） | 不加 | 0.618 | 4.023 | 6.987 | 12.568 |
| 早期延续表达 | 加入 | 0.601 | 4.285 | 7.135 | 12.568 |

静态项使原始表达 MAE 增加 0.268 个百分点，按来源重采样的描述性 95% 区间为 −0.299 至 +0.866。延续表达 MAE 增加 0.262，区间为 −0.161 至 +0.721。两种静态影响的差约 0.007，区间也跨零。四条保持率不高于 80% 的记录合并 MAE 分别由 14.576 升至 14.620、由 14.617 升至 14.623 个百分点。盐地碱蓬实际 55%，四组均预测约 83.25%–83.39%。四组没有一组同时通过项目数值门槛。

拟合后另做了相似度诊断。每折只用训练论文做特征编码，再测被留出样本与最相近训练样本的核相似度。原始表达的中位数由 **0.575 降到 0.037**，延续表达由 **0.435 降到 0.041**。两种表达均为 33 条全部下降。核长度尺度固定时，整组追加静态列会拉大输入空间的距离。这个结果描述当前模型能借到多少相近记录，单靠它无法解释每个来源的误差。

继续保留预定主模型、含静态项分支、RF、XGBoost、双电极和材料工况直推路线。这批数据支持把“静态项的权重”作为下一次有限对照的变量，比较零权重、低权重和现有权重，并保持来源隔离。盐地碱蓬和其他难例继续保留，另外补未见来源。正式独立验收为 0。

[冻结计划](training_plan.json) · [四组逐条预测](heldout_predictions.json) · [指标与逐来源变化](results.json) · [独立复算与核相似度](verification.json) · [运行脚本](../../tools/retention_static_ablation_v41.py)

File: 保持率达标研究_v3_主线与近优组合_20261030/第四十七轮_海藻碳循环证据核验_20261106/README.md
# 第四十七轮 · 海藻碳循环证据核验

海藻碳（`10.3390/ma15165748`）确认是三电极长期循环。归一化参照由作者描述为初始电容。原图和补充材料未能提供可分离的早期实测点，仍封存，暂缓预测锁定。新增拟合、正式准入与独立验收为 0。

## 确认到的实验条件

§2.4 的方法给出三电极、1 M Na₂SO₄ 和饱和甘汞参比电极（SCE）。§3.4 在对应 Fig. 9 的段落里把 1 A/g 与 10,000 圈充放电绑定。Fig. 9 的横轴为循环圈数，纵轴为比电容 F/g。初始参照的实测数值和确切圈数仍待原始数据。

## 核过的图和补充材料

- 从图外标签确认两轴后，分别用归档图 746 × 558 和刊本第 15 页的原生栅格图 1,400 × 1,068 核前 10% 和前 20%。只查看绘图区左段的狭窄遮蔽带。两种分辨率下都是密集连续轨迹，两个窗口各确认 0 个可分离的正圈数标记。像素覆盖是轨迹存在的证据，不能当作观测数。
- 出版社补充包只有一份四页 PDF。检查文档结构、表 S1 和图 S1–S3 的文字图注及附件清单，内容涵盖试验设计、材料性质和显微图，未找到逐圈数据表或可读取的嵌入附件。封存图的后段和精确终点未查看。
- 本篇 DOI 在两个现行来源目录和第 31 轮开发集均无匹配。标题原料别名查到两个相近 DOI，两篇均未进入第 31 轮。实验谱系尚未确认，论文仍只计一个来源候选。

下一步需要同一次试验前 2,000 圈至少三个带实际圈数的比电容观测，以及初始参照。获取之前，本篇停在候选队列。第 48 轮阶段报告继续区分原文证据、模型结果和独立验收。 [冻结计划](screen_plan.json) · [图、补充材料及协议回执](evidence.json) · [复算脚本](../../tools/retention_seaweed_review_v47.py)

File: 保持率达标研究_v3_主线与近优组合_20261030/第四十三轮_循环工况与盲态来源复核_20261106/README.md
# 第四十三轮 · 循环工况和盲态来源复核

三电极多了一条可作平稳对照的原始曲线。迟发重衰减和盲验来源的缺口仍在。本轮没有新拟合、正式入库或独立验收。

| 核查项 | 确认结果 | 下一步 |
| --- | --- | --- |
| TAK5，三电极 | 刊本第 8 页 Fig. 6(B)，7 A/g、1 M KOH、饱和 Ag/AgCl。方法段的 GCD 电位窗为 −1–0 V。前 10%／20% 分别核到 1／4 个可分辨正圈数标记。 | 保留为 7,000 圈平稳曲线的开发对照。图读终点约 93.89%，图读范围 93.25%–94.53%。作者只给定性近似值，两种证据分列。 |
| 橙皮纯碳 OPAC | 第 38 轮 Fig. 7 原图和前 10%／20% 的 1／3 点读数继续有效。此次出版社 PDF 返回 403，标准接口只给题录，全文接口返回 401。 | 继续冻结 Fig. 7 的循环电极配置和实际电流，等正文对应段落或同一次试验的原始证据。 |
| 两篇既有盲态候选 | 壳聚糖论文 Fig. 6(e) 关联 GOAC3 石墨烯复合双电极器件。木质素论文 Fig. 8(c) 是器件循环，未能绑定纯木质素碳三电极循环。 | 保留各自器件线索，终点继续封存。 |
| Europe PMC 题录 | 命中 81，按计划读取 80 条。17 条通过题名和访问条件初筛，均有既有 DOI 记录。 | 新盲态预留 0。下一次改用原料和循环协议的定向检索，避免重复扫同类题录。 |

TAK5 早期 4 点约在 511、813、1,012 和 1,211 圈，均读到约 94.70%。用轴刻度及三个分离标记校准，图读范围反映像素定位，不代表实验重复误差。该论文在项目已有记录中。橙皮碳正文的访问状况以本轮回执为准。[TAK5 刊本](https://pmc.ncbi.nlm.nih.gov/articles/PMC12750383/) · [OPAC 原文入口](https://doi.org/10.1016/j.inoche.2021.108523)

第 42 轮配对对照尚未证明静态降权能稳定降低误差，本轮也未补到可进三电极对照的迟发重衰减来源。暂缓在同一批数据上继续扫参数。找到工况、早期点和长期终点均可核对的新衰减来源，或新的可锁定外部样本后，再按两种用途分别冻结验证。常规可视化下次覆盖至第 45 轮。[第 42 轮阶段报告](../阶段可视化报告_至第42轮_20261106.html)

复核了冻结计划原字节、5 项保护指纹、两篇盲态图的样品角色、TAK5 的读图和窗口计数以及 17 个 DOI 匹配。原计划抄录的一条 SHA-256 少了两个字符，补录正确值并与冻结提交中的原文件逐字节比较。原计划和证据原件均保留。[冻结计划](screen_plan.json) · [指纹更正](freeze_hash_correction.json) · [逐点数据和访问回执](source_triage.json) · [题录去重复核](metadata_audit.json)

File: 保持率达标研究_v3_主线与近优组合_20261030/第四十二轮_静态距离低权重_20261106/README.md
# 第四十二轮 · 静态距离的低权重对照

沿用同一批三电极 33 条记录、27 个论文来源和前 20% 窗口。固定 Matérn 核、早期表达、末值差分目标和整篇留出。对比静态特征对平方距离的权重 0、1/16、1/4 和 1。静态特征的编码列统一乘以权重的平方根，早期列原样保留。预先冻结于 `8ac9c37`。新拟合 108 次，复用第 41 轮的 108 折预测，无失败或警告。已揭盲的柚子籽整篇未进入本轮训练和评分。

| 表达 | 静态距离权重 | R² | MAE（百分点） | RMSE（百分点） | ≤80% 的四条记录 MAE（百分点） |
| --- | ---: | ---: | ---: | ---: | ---: |
| 原始六项 | 0 | 0.616 | 3.959 | 7.006 | 14.576 |
| 原始六项 | 1/16 | 0.620 | 3.838 | 6.969 | 14.584 |
| 原始六项 | 1/4 | 0.612 | 4.001 | 7.043 | 14.599 |
| 原始六项 | 1 | 0.602 | 4.227 | 7.126 | 14.620 |
| 早期延续 | 0（预定主模型） | 0.618 | 4.023 | 6.987 | 14.617 |
| 早期延续 | 1/16 | 0.618 | 3.981 | 6.981 | 14.617 |
| 早期延续 | 1/4 | 0.613 | 4.045 | 7.028 | 14.619 |
| 早期延续 | 1 | 0.601 | 4.285 | 7.135 | 14.623 |

权重 1/16 相对零权重的 MAE 差分别为 −0.120、−0.042 个百分点。按来源配对重采样的描述性 95% 区间分别为 [−0.508，+0.273] 和 [−0.228，+0.138]。权重 1/4 相对零权重的两个区间也跨零。1/16 在原始表达下相对全权重的改善区间低于零，但不足以证明它优于零权重。两种低权重均未满足预定的后续验证规则。

低权重缓解了静态项拉大距离的现象。原始表达的最近核相似度中位数在零权重、1/16 和全权重下分别为 0.575、0.354、0.037。延续表达对应为 0.435、0.289、0.041。误差最大的低保持率来源仍缺少相近的训练参照。盐地碱蓬实测 55%，八组预测都在约 83.25%–83.39%。八组的 90% 绝对误差分位约 12.57 个百分点，门槛为 5。整体数值通过 0，新增正式准入与独立验收 0。

静态低权重的记录保留为开发对照。当前优先补有明确工况、早期点足够、后段衰减明显的三电极原始曲线，并另行储备多个未见终点来源。继续保留 RF、XGBoost、静态组合、双电极与材料工况直推，后续证据满足冻结条件时再开展对照。

[冻结计划](training_plan.json) · [逐条预测](heldout_predictions.json) · [指标和来源配对差值](results.json) · [核验与相似度](verification.json) · [第 42 轮阶段可视化](../阶段可视化报告_至第42轮_20261106.html)

File: 保持率达标研究_v3_主线与近优组合_20261030/第四十五轮_芒果核盲态输入与阶段图表_20261106/README.md
# 第四十五轮 · 芒果核早期曲线和阶段图表

芒果核碳的两个循环面板都读到了独立早期标记。它们只作为开发证据。终点精确值仍封存，新增预测锁定、拟合、正式入库和独立验收均为 0。

| 体系与图号 | 循环对象 | 前 10%／20% 可分离标记 | 仍缺的条件 |
| --- | --- | ---: | --- |
| 三电极 Fig. 2(f)，5,000 圈 | 图注列 C-800、NC-800。中性与红色曲线分别记录，尚未确认颜色对应的样品。§2.3 报告 6 M KOH 和 Hg/HgO。 | 两条各 4／9 | 实际循环电流、颜色与样品对应、同一循环试验的归一化参照。 |
| 双电极 Fig. 3(d)，5,000 圈 | NC-800 对称器件。 | 3／8 | 实际循环电流、器件循环电解液、同一试验的归一化参照。 |

两图纵轴是比电容 F/g。相邻面板的 10 A/g 或 §2.1 的测试电流不能自动当作循环电流。只读取分得开的标记中心，保留横坐标 ±4 像素和纵坐标 ±5 像素的判读范围。整段区间落在窗口内才计数。没有用早期第一个可见点代替作者初始参照。 [逐点读数与出处](early_evidence.json)

## 盲态诊断失效

首次排查原生图件的轴线时，程序把三电极后段的深色数据线当作黑色直线，输出了后段像素位置。虽未取得精确终点，该位置能结合刻度推知后段比电容，因此这篇论文的两种体系一并退出盲验。修正后的工具只从预先指定的绘图区外短条验证坐标轴，并断言所有曲线计算区域位于前 20% 内。 [冻结计划](screen_plan.json) · [复算脚本](../../tools/retention_mango_early_v45.py)

与第 31 轮双电极训练池的另一篇芒果核论文 `10.1039/d5ra02129d` 对比。两篇作者无重合，机构字段也不同，尚无证据将它们视为同一实验。当前论文 DOI 在两份正式来源目录均为零匹配，仍按整篇只计一篇。上述结果不恢复盲验资格。 [来源核验](early_evidence.json)

原 GPR、RF、XGBoost、静态组合与材料工况直推均保留。下一轮优先筛选此前已封存且未接触晚期结果的论文，先证明坐标轴输出与后段像素彻底隔离，再检查可用早期输入。NPCA 的逐圈数据仍是三电极长循环开发的优先缺项。 [第 45 轮阶段图表](../阶段可视化报告_至第45轮_20261106.html)

File: 保持率达标研究_v3_主线与近优组合_20261030/第四十八轮_公开数据附件审查与阶段图表_20261106/README.md
# 第四十八轮 · 公开数据附件审查

这轮审查三个公开记录。确认雨树碳的倍率值和循环值分别来自不同面板，取得作者接受稿和器件循环原图。三处入口均未得到可用于本项目早期保持率预测的逐圈数据。新拟合、正式准入和独立验收为 0。

| 入口 | 核对结果 | 当前用途 |
| --- | --- | --- |
| Nanda 汇编，Zenodo 7882621 | 记录公开列出 CSV 及 MD5，下载页、文件 API、旧链接和打包 API 返回 403，本次未取得可校验文件。列名、源 DOI 和行数均未核。 | 继续作题录线索。 |
| 雨树碳，Mendeley 3w6yb4d844.1 | 元数据确认与 `10.1002/est2.616` 相联。文件接口没有返回有效清单。帝国理工仓储提供作者接受稿，正文和嵌图可核。 | 纠正现有 EXT_043 的证据分类，保留双电极开发线索。 |
| DataverseNO F4NFMJ | 核到 26 个文件，说明提到循环稳定性，但清单和 README 的逐项说明里未见专门的长循环文件。可见的 CV、GCD 和倍率文件各有自己的用途。作者条目标注稿件送审，未给论文 DOI，生物质来源待核。 | 暂缓。此次核目录和说明，未读 CSV 数据行。 |

[Zenodo 存档](https://zenodo.org/records/7882621) · [雨树碳公开数据记录](https://data.mendeley.com/datasets/3w6yb4d844/1) · [DataverseNO 记录](https://doi.org/10.18710/F4NFMJ)

## 雨树碳的两个体系

三电极硫酸体系的 Fig. 6(e) 比较不同电流下的比电容。10 A/g 时，NSAC8 的 77.6% 和 NSAC7 的 66% 属倍率保持。没有独立循环圈数可绑定这两项。〔1〕

对称双电极 NSAC8||NSAC8 的 Fig. 8(d) 才是 5,000 圈循环。正文给出硫酸 91.3%、硫酸钠 94.3%。结论另报 99.6% 和 99.8%，未在该处绑定相同圈数，分别保留。正文给了相邻 GCD 倍率扫描的电流范围，Fig. 8(d) 实际循环电流仍待核实。原生图在两条曲线上首个正圈数标记都位于约 1,000 圈，也就是前 20% 的边界。前 10% 为 0 个，前 20% 每条至多 1 个，达不到至少 3 点的要求。两个电解液工况仍属一篇论文。〔1〕

〔1〕[帝国理工仓储作者接受稿](https://spiral.imperial.ac.uk/entities/publication/c9a4dbad-61e5-4585-b9c3-2312a799c479) · [刊本 DOI](https://doi.org/10.1002/est2.616)

下一轮优先保留附件目录能直接定位循环圈数与比电容或保持率的资料，继续核样品、工况和来源谱系。两／三电极分别验证，GPR、RF、XGBoost、静态组合和材料工况直推继续保留。 [冻结计划](screen_plan.json) · [证据回执](evidence.json) · [第 48 轮阶段报告](../阶段可视化报告_至第48轮_20261106.html)

File: 保持率达标研究_v3_主线与近优组合_20261030/第四十六轮_遮蔽回归与封存候选核查_20261106/README.md
# 第四十六轮 · 遮蔽回归和封存候选复核

找到一篇可继续检查原图的海藻碳候选。原图封存。新早期输入、预测锁定、拟合、正式准入和独立验收均为 0。

## 遮蔽隔离

对一张合成图和第 45 轮已转开发的两张原生面板，分别用黑、白、各色和随机像素替换后段。21 次替换中，前 10%、前 20% 和两个图外轴条带的 84 次逐字节比较全部一致。改动早期像素时只有早期视图变化。拒绝了 5 种越界请求，包括轴条带与绘图区重叠、裁剪越出图像、校准超出绘图区。芒果核论文仍为开发资料。

这项测试检查已知坐标下的遮蔽边界。下一张原图仍要先定位正确面板，单独核实轴、试验角色和图中文字位置，再用允许的早期视图读点。 [复算脚本](../../tools/retention_mask_gate_v46.py)

## 三篇封存文献

| 论文 | 已核证据 | 当前处置 |
| --- | --- | --- |
| 海藻碳，`10.3390/ma15165748` | 方法给出三电极，§3.4 将该试验的重复充放电与 Fig. 9 关联。已封存 PMC 的 Fig. 9 原件。 | 下一轮先核 Fig. 9 的横轴、实际观测点和完整协议。当前尚无可用于预测的早期输入。 |
| 真菌碳，`10.1002/gch2.202300315` | 封存正文的 Fig. 6 有 CV／扫速线索，正文未核到长期循环。 | 保留补充材料线索。 |
| B、N、O 共掺杂多孔碳，`10.1002/smll.202513011` | Fig. 3 的超级电容器循环与 Fig. 4 的电池结果分开。制备段出现蔗糖，具体生物质来源待证。 | 保留候选，材料来源确认前不进入盲验。 |

三篇在两份现行来源目录均无 DOI 匹配。海藻碳从此前未读终点的队列选出，封存图尚未显示。下一轮先按外轴与早期像素隔离规则核图，同时补来源谱系。 [冻结计划](screen_plan.json) · [核验与封存指纹](evidence.json) · [第 45 轮阶段报告](../阶段可视化报告_至第45轮_20261106.html)

File: 保持率达标研究_v3_主线与近优组合_20261030/第四十四轮_三电极端点反查与定向盲筛_20261106/README.md
# 第四十四轮 · 端点反查和定向盲筛

新增一篇可继续准备盲验的芒果核碳论文。NPCA 的出版社补充材料和高清原图均已复核，仍缺能用于前段预测的可分离实测点。新拟合、正式准入和独立验收均为 0。

## 旧端点反查

旧账本 53 条记录中，只有两条同时满足三电极 GCD、至少 5,000 圈和保持率账面值不高于 80%。OPC 已在第 31 轮的三电极开发集。未进入该批的只有 NPCA-600-0.5。这个计数只覆盖该端点账本。 [旧端点账本](../../三电极端点扩充_20261018/三电极端点_53条.json)

NPCA 的 Fig. 7(i) 和对应正文确认 10 A/g、5,000 圈，方法段报告三电极 Ag/AgCl 和 6 M KOH。作者说终点约 80%。本轮用出版社 3,181 × 2,493 原图的蓝色左轴读到末段色带约 73.58%–79.71%，中心 76.64%。这是像素范围，作者原值和第 17 轮图读继续各自保存。前 10% 和前 20% 的蓝线都没有可分离的标记中心。没有把色带上的任意位置当作独立实测点。 [NPCA 正文](https://www.sciencedirect.com/science/article/pii/S1383586624043089) · [Fig. 7 原图](https://ars.els-cdn.com/content/image/1-s2.0-S1383586624043089-gr7_lrg.jpg)

补充材料五幅图覆盖热重、XPS、阻抗、倍率及 CV/GCD 表征。唯一的内嵌 Origin 对象属于 Fig. S1 热重图，静态核对了文档关系和图注。未找到 Fig. 7(i) 的循环点表。正文第 11 页注明数据可按请求提供。需要该样品同一试验在前 1,000 圈的原始圈数与保持率或同试验比电容，以及归一化参照，再审查是否能用于开发对照。 [出版社补充材料](https://ars.els-cdn.com/content/image/1-s2.0-S1383586624043089-mmc1.docx) · [原图和文档核验](npca_evidence.json)

## 定向盲筛

用果壳、种子、秸秆、木材等原料名分三组查题录，收到 21、13、15 条，按 DOI 去重后 48 篇。46 篇匹配到已有 DOI 字符串，1 篇标题明确是 MnO₂ 复合体系，1 篇芒果核碳在冻结项目文本和两份现行来源目录均无 DOI 或题名匹配。来源谱系仍须复核。 [Europe PMC 题录接口](https://dev.europepmc.org/RestfulWebService) · [筛查账本](metadata_freeze.json)

芒果核碳先在 `7411e3f` 锁定题录，再封存刊本 XML。结构筛查发现 Fig. 2 的关联段落含三电极线索，Fig. 3 有双电极线索。两图来自同一篇论文。当前只有结构线索，未查看全曲线，终点继续封存。下一轮先核图中样品角色、前 10%／20% 内的独立实测点和前作关系，条件满足后另行冻结预测。 [候选题录锁](blind_candidate_lock.json) · [封存回执](sealed_structure.json)

同批调参保持暂缓。下次阶段可视化按计划覆盖至第 45 轮。
