Repository: w749026903-coder/biomass-carbon-supercapacitor-ml

# 生物质碳超级电容器：循环稳定性与机器学习

第77轮已核对用户补交的两篇正文。绿茶 GKN8（BET 1,680 m²/g）1,000圈：冻结模型 96.08%，作者 99.4%，低估 3.32 个百分点；沿用早期末值约99.39%。样品核对时已读到间接线索，列额外诊断。水黄皮约93.01%来自5,000圈对称双电极器件，单列。严格独立已评分仍1篇，旧模型保留，持续目标仍暂停。 [本轮一页结果](保持率达标研究_v3_主线与近优组合_20261030/第七十七轮_两篇正文与绿茶高BET核查_20261118/两篇正文核查与预测.html)。下一步优先补同工况1,000圈独立来源，同时锁定模型与末值对照。


2026-11-18 第 76 轮后按用户条件暂停目标。莲茎碳补成 7 个前 20% 测点与一条开发输入，60 次固定拟合完成，0 失败／警告。同一旧 20 条的第 67 轮候选 MAE 1.873→1.908 pp，R² 0.8959→0.8940，保留原模型。当前保留 R² 距 0.95 约 0.0541，独立已评分 1 篇、独立 R² 不可估、正式验收 0。下一步先补原始曲线／数值表及受限访问正文，再共同决定接续。 [本轮结果与方向判断](保持率达标研究_v3_主线与近优组合_20261030/第七十六轮_莲茎补证与同批增量对照_20261118/README.md)。

File: 保持率达标研究_v3_主线与近优组合_20261030/第四十轮_柚子籽三电极外部锁定_20261106/README.md
# 第四十轮 · 柚子籽碳三电极外部单例

固定预测 PSAC-3 在 10,000 圈的电容保持率。使用前 20% 的 4 个已核观测点，报告电流 10 A/g，电解液 1 M KOH，参比 Hg/HgO，BET 为 1,187.439 m²/g。循环电位窗留空。沿用第 31 轮三电极的 33 条／27 个训练来源和八个既定配置。柚子籽碳整篇从训练隔离。三电极单例揭盲后，整篇转为已见，双电极面板未评分。

计划于 `8203046` 冻结，8 次拟合零失败、零警告。全部配置与基线使用同一套 273 个输入场景。3,003 个正值预测及 819 项基线复算通过，预测和核验收据先提交到 GitHub `64dcbce`。核对远端提交后才读取作者终点。作者报告 **93.8%**，同面板图读约 93.90%（93.04%–94.76%），两者相容。原文值用于评分，图读值分列。 [原论文](https://doi.org/10.1039/d0na00778a)

| 锁定配置或基线 | 中心预测 | 绝对误差（百分点） | 横纵坐标角点预测范围 |
| --- | ---: | ---: | ---: |
| 预定主 GPR，早期延续表达 | 96.57% | 2.77 | 91.96%–97.19% |
| GPR，原始早期特征加静态项 | 94.45% | 0.65 | 93.57%–95.31% |
| RF，早期 | 96.13% | 2.33 | 93.15%–98.19% |
| RF，加静态项 | 90.99% | 2.81 | 89.09%–92.21% |
| XGBoost，早期 | 97.07% | 3.27 | 92.43%–97.93% |
| XGBoost，加静态项 | 96.34% | 2.54 | 91.27%–97.20% |
| Ridge，早期延续表达 | 96.86% | 3.06 | 93.62%–99.17% |
| ExtraTrees，早期 | 96.55% | 2.75 | 94.39%–97.95% |
| 等权来源均值 | 90.93% | 2.87 | 90.93%–90.93% |
| 沿用早期末值 | 98.68% | 4.88 | 97.82%–99.54% |
| 早期直线外推 | 90.15% | 3.65 | 47.45%–127.98% |

主 GPR 中心误差超过 2 个百分点，相对最强中心基线只改善 3.36%，低于 20% 要求。GPR 加静态项在该单例的 256 个横纵坐标角点上，绝对误差均不超过 2 个百分点，最大约 1.51；其中 240 个角点同时比三条基线各好至少 20%。角点是读图压力测试，比例不具有概率含义，角点极值也无法保证覆盖非线性模型的整个输入区域。

保留原定主模型。两个 GPR 同时更换了输入表达与静态项，本例无法把改善归因到静态项。下一步有必要用相同原始早期表达、相同固定核及相同整来源拆分做有无静态项的配对对照，再用多篇未见来源验证。本轮只得出一个独立于训练池的前瞻性单例结果。整体 R²、尾部误差和正式独立验收仍待多来源验证。新增正式准入、独立验收、揭盲后拟合均为 0。

[冻结计划](training_plan.json) · [预测原件](predictions_locked.json) · [揭盲前核验](pre_reveal_verification.json) · [揭盲与误差](case_result.json) · [锁定脚本](../../tools/retention_pomelo_external_v40.py) · [评分脚本](../../tools/retention_pomelo_score_v40.py)

File: 保持率达标研究_v3_主线与近优组合_20261030/第四轮_选模稳定性复核/README.md
# 第四轮_选模稳定性复核

9规则先冻结，复用第三轮预测，基础模型新拟合0；主规则oneSE_family_mean约R².761/MAE2.534/RMSE3.564，已见开发来源结果。原对照精确复现，核验4562项；不将最高分替换预定规则。

总体研究目标active，阶段完成不等于达标。

File: 全库复检与特征补提取_20261021/README.md
# 全库复检与材料特征补提取

本轮确认此前存在材料属性提取积压，不能把模型不足全部归为文献不足。已有文献已重新做原生全文、表格及压缩包内容检索；逐测试科学准入仍有待核项，保留完整去向，不将自动候选当作训练记录。

## 已完成的本地结果

| 项目 | 本轮结果 | 计数边界 |
| --- | --- | --- |
| 3E报告工况主集 | **33条、25来源组**，此前31条、23组 | 新增OAC623、EUAC1-60；旧31条核心和标签保留 |
| 原文复核的材料属性 | **212项选中属性、36种材料** | 含4种未准入候选材料；由Codex agent逐原文核查，不冒称专家人工签字 |
| 训练视图材料补值 | **186个新增或补齐单元** | 含定义/原值追溯字段；默认预测列由合同白名单控制，raw冻结单位不进入模型 |
| Raman D/G比 | 0→25条，18来源组 | 保留比值方向、方法与推导标记 |
| 明确原子百分比N/O | 各0→10条 | N为9来源、O为8来源；未明确基准的XPS另列 |
| 作者报告XPS N/O百分数 | N13条、O14条，各12来源组 | 伴随百分数基准标志；不全部冒充原子百分数 |
| 微孔容 | 0→16条、10来源组 | 总/微/介孔、截断范围和测法分别保存 |
| 原生文本检索 | 565份内容完成检索；23份图像/附件需专项复核 | 正文、SI、文件版本与论文数量分别计数 |
| 完整全文索引 | 11889段、566份非空内容 | 包含1份不足100字的内容，仍保留专项待核状态 |
| 表格候选 | 959个、6121个原始表格行 | XML/Word原生单元与PDF布局候选分列，全部自动未审、训练资格0 |
| 外部文献库核对 | 433 PDF、67 XML、6 Word、53 HTML | 538份已有内容，19派生阅读页及2导航页有明确排除依据 |
| 压缩包核对 | 112份；281个PDF成员、3个Word成员 | 内容均已在原生源或成员索引覆盖，未重复解压保存 |
| 候选身份目录 | 480条 | 含旧年度、待下载、范围外与自动书目线索，不称480篇已审论文 |
| 新模型拟合 | **0** | 数据优化未证明误差已下降；旧两轮实验独立保留 |

本地SQLite完整性、外键、旧原值/载荷、分组、折内编码、原文哈希和查询API见[独立核验](independent_verification.json)。[数据库调用说明](../循环稳定性数据库_v0.11_全库复检与材料特征_20261021/README.md)给出稳定入口和稀疏材料矩阵。

原生文本检索不代表全部图像曲线已逐点数字化或逐图终审。有文字的PDF中也仍有图证待核；23份只是原生文字不足的来源数量，不是所有未处理图的数量。自动表格覆盖XML、HTML、Word、PDF及已解析ZIP成员，均保留未审状态。

## 来源与测试去向

- [逐来源科学利用与去向](逐来源科学利用与去向.csv)：480条身份线索逐项列出关联内容、年份/类型、现有测试与用途，自动盘点不是新增科学裁决。
- [逐测试利用与待补证据](逐测试利用与待补证据.csv)：277条结构化观察；3E审查池120条/85来源，33条主集，87条仍待核。
- [原始表格候选索引概况](raw_table_summary.json)和[完整全文概况](final_corpus_summary.json)：可通过数据库API检索正文及SI，不局限于旧已提取记录。
- [逐材料审查](reviewed_curation.json)、[XML材料属性](reviewed_materials_xml.json)、[PDF材料属性](reviewed_materials_pdf.json)：样品、前测阶段、原件SHA、页表位置、选值、未选值和理由。
- [四条同篇样品候选](new_test_candidates.json)：AHPC表7的其它样品已提取，归一化参照适用性尚待确认；没有按“核心字段齐全”自动准入，也没有另设精确第1圈门槛。

87条3E待核中，72条当前未有已核定的循环上下限，43条缺自身BET，39条缺参比。字段缺口可以重叠，**不能据此声称所有原文都没有报告**。其中7条核心非空仍需近似、范围、基线或其它准入审查，不能按非空数放行。

低于91%的已准入标签现在覆盖3个来源组，原来仅OPB一组。新增85.5%是在1000圈，89.9%是在10000圈；测试长度继续作为输入。其它来源、活化超过100%的值和难样本未删改。

## 定义和冲突处置

1. SNPB原文是IG/ID=1.162，原值保留，ID/IG倒数有明确推导标记。CA-AA的2.18与邻近定性描述不一致，暂不选为标准Raman字段。
2. AMFS给出孔半径1.82nm，未直接填成孔直径。RMAC的孔范围积分值和SSC的“介孔+大孔”体积保留各自定义。
3. YZPC-3表中微孔容0.63、总孔容1.223与比值0.37不相容；原表已查看，保留双方，微孔容/比例继续冻结。WET/DRY原m³/g单位冻结不被本轮补字段覆盖。
4. A-BC-0.2本体元素分析N2.77wt%，其未活化前体BC-0.2为1.46wt%；没有互借。NCHU40的6.2wt%没有填给NCHU20。
5. XPS总元素百分数、峰内组分百分数、元素分析质量百分数、原料与成品分列。循环后或ORR后表征排除在事前预测输入之外。新负载值只应用于已核定3E配置。
6. 默认作者报告A/g与未知质量分母共存；没有推算物理电流或擅自要求精确基线圈号。OAC与EUAC的原先冻结/待核历史由父库和新决策前值完整保留。

详见[知识与工作经验](../docs/knowledge/全库复检与材料特征准入_20261021.md)。证据摘录含代理转录/概述，不冒充逐字原文；原件及定位为核查依据。

## 缺件与后续处理

[优先补资料DOI](需补资料_DOI清单.md)列出3份已有论文的SI需求，分别用于NCHU20、NPC-700-6及CCL-K2CO3-1-700。正文已经具备，应补对应原始SI及其具体表，不重复泛搜正文。旧95项对账仍为44项正文具备、45项正文PDF及6项已声明SI待补，见[组件明细](需补资料_DOI与组件明细.csv)。未知SI存在性与已声明缺件分开。

后续逐项处理87条3E记录及未终审来源，使用新的审核增量；不批量重跑旧脚本，不把959个候选表格直接拼入训练。新训练须使用独立计划和来源留出，旧31条实验已被探索，不能用已有外层分数反复选规则。

## 存储与保护

没有复制父SQLite或原文库。自动检索索引采用内容哈希去重、只读上游文本映射与全文索引；候选与已选字段分开。已清理本轮无引用派生缓存431496027字节（约411.51MiB），并将冗余长文本去重键改为短哈希，索引再减少163328000字节，逐值及FTS查询核验一致；当前索引约118.43MiB。见[清理记录](cleanup_record.json)、[索引优化核验](index_storage_optimization.json)。这些是本轮处理峰值占用的释放量，不声称整个项目相对任务开始净缩小。

原PDF、SI、旧数据库、旧实验和可用环境保持。Git同步按根AGENTS限定本任务文件；科学manifest封版后不在原位追加索引或改动已交付版本。

File: 全库复检与特征补提取_20261021/需补资料_DOI清单.md
# 需补资料：优先补已有论文的SI

这轮先转化已有全文。以下三项正文已经在本地，需要对应原始SI；不是重复索取正文。已对项目及外部文献库和112份压缩包内容去重对账，未发现这三项已关联的SI。

| DOI | 样品 | 所需组件/用途 |
| --- | --- | --- |
| 10.1016/j.biombioe.2026.109160 | NCHU20 | 原文明确引用SI TableS1/S3；需NCHU20自身孔结构和元素分析，不能借NCHU40的6.2wt%N |
| 10.1016/j.jenvman.2025.125582 | NPC-700-6 | SI TableS2、FigS2及初始XPS组成；不使用50000圈后表征作为预测输入 |
| 10.1016/j.biombioe.2026.109168 | CCL-K2CO3-1-700 | SI TableS3/S4/S5；区分初始XPS原子百分比与元素分析质量百分比 |

另有4条AHPC同篇样品循环观察已暂存，需要核实各自归一化参照适用性；不额外要求精确第1圈，也不把已存在的AHPC-850曲线当作其它样品的原始曲线。原论文DOI为10.3390/molecules31132329，正文已具备；不能断言作者另有可下载SI。

旧95项任务的当前组件候选及缺件见[完整对账](需补资料_DOI与组件明细.csv)。正文、SI、身份核实和逐测试准入是不同状态。

File: 全量文献训练数据接入_v1_20261028/README.md
# 全量文献数值的训练数据库接入 v1

本轮已经把文献数值关联到可调用的训练输入，新增数据库training_data_v1.sqlite与稳定入口data.training_datasets。原文、文献v26、循环v0.29和v1.2权重保持。入口：[接入结果](文献训练接入结果.html)、[逐项事实对账](all_fact_usage.csv)、[未接入数值队列](unconnected_numeric_queue.csv)。

## 实际接入量与分母

原文献库有4,670项材料事实，其中4,469项为数值、201项为非点值或空值。本轮按唯一fact_id去重，2,823项数值已有明确输入特征或辅助目标回执，接入率为2,823/4,469=63.17%；其余1,646项逐项列出原因。这是本轮已准备输入的接入率，不是独立样本数，也不是模型实际拟合使用率。纯材料目录另保留全部458个材料/阶段登记、65个来源、全部事实原值、方法/单位、SHA和页表图定位。

按任务去重的数值事实：当前三电极循环表129项、所有现行循环用途262项、全部已接入比电容用途1,017项、材料属性辅助2,732项、前驱体路径111项。任务之间共享事实，不能相加；总去重仍2,823项。

## 已可调用的表

| 数据用途 | 记录／来源组 | 说明 |
|---|---:|---|
| 当前三电极循环保持率 | 47／34 | 17条关联到文献材料，新增82个非空材料参数单元；原标签与准入不改 |
| 当前双电极循环保持率 | 31／25 | 与三电极分开 |
| 普通三电极比电容 | 208／31 | 真实多电流工况，协议进入特征矩阵 |
| 含图三电极比电容 | 386／31 | 包含上面的208条，不能相加；图像读取界限保留 |
| 双电极器件比电容 | 5／1 | 单来源，不具备单独来源留出验证能力 |
| 原生残留三电极比电容 | 5／1 | 单列用途 |
| 作者factor2双电极比电容 | 6／1 | 不与总质量器件口径混合 |
| 普通生物质材料BET辅助任务 | 253／47 | 253个材料登记，不是253篇论文；同一吸附测量块从输入中移除 |
| 有明确物理变换的前驱体→成品 | 24组配对 | 标签为成品BET，前驱体字段显式带precursor__前缀 |

完整300项按物性、单位和材料范围分开的任务及来源数见summary.json。多数任务是同一材料的不同属性，不应把全部任务行数相加当独立样品。单来源任务可以作为已准备的辅助输入，不能自称有外部验证。

循环关联已覆盖48条规范记录；原287条观察、96个候选表示均有索引与待核入口。对当前三电极主集优先核过的8个来源族共有579项数值事实，逐族结果在eight_family_priority_review.csv。同DOI不是自动关联依据：仅使用既有明确端点/材料键、原候选身份回执，或同源唯一名称＋测试前阶段＋自身BET相符的证据。其它名称候选在review_queue中，不猜近似别名，不新建重复实验。

主集新增82个单元包含方法限定成分、孔容、Raman及按单位分通道的参数，不等于82个独立物理机理变量。三电极矩阵共111个候选列，双电极121列；列多不能替代独立来源。下一次拟合必须在训练折内做来源支持筛选、缺失处理和测量块去重，不应将所有稀疏列直接塞入复杂模型。

## 使用方法

```python
from data.training_datasets import open_training_datasets

with open_training_datasets() as db:
    cycling = db.matrix('cycle:reported_3e')
    capacity = db.matrix('capacity:3e_reported')
    material = db.matrix('material:ordinary_biomass_pretest:BET_surface_area_m2_g')
    # 每次留出文献时，对所有辅助任务同时排除同族来源
    training_only = db.training_bundle(exclude_sources=['10.1016/j.heliyon.2024.e25628'])
```

返回X、y、feature_names、missing_mask、groups、来源等权sample_weight、协议与来源留出是否可行。没有把空值变成0或提前填补。fact_usage(fact_id)可回查每一项进入了哪张表、哪一列、哪条记录，material_catalog()和canonical_cycles()可读阶段、制备与原观察；review_queue()给出未决身份/准入。常用表另有同名CSV，可直接打开。

## 科学边界与未决

- 物性辅助任务保留明确方法和单位。XPS原子/质量、EDS、Raman比值方向及不同孔结构方法分通道；没有用不明百分比冒充原子百分比，也没有把孔体积印刷单位猜换算。
- 材料属性重建时屏蔽目标所属整个测量块：预测BET时不输入孔面积/孔容去做代数重构，预测XPS时不输入同一XPS组成去凑补数，Raman方向及派生量也整块隔离。
- 前驱体配对只接受明确物理变换路径。比较样品、温度变体或因子矩阵中的基准关系不是前驱体；5组初步配对已转入保留表，不作为当前训练输入。没有把前驱体值伪装成成品实测值。
- 原37待证、15旧字段冻结与苏铁N/O掩码维持；跨循环、比电容和材料任务检查了冻结，原先缺材料参数但协议完整的14个比电容用途仍保留，未凭缺BET额外否决。
- 未接入的1,646项中，有专门用途尚待定义的量、方法/单位或成分基准未决、竞争报告、不同阶段/参考体系及不确定度元数据。每项保留原值与出处，不能靠改名字强行变成循环训练标签。201项非点或空值单列，不混称未报告。
- 本轮新增拟合0次。v1.2此前560次训练结果不改，也不宣称数据接入已经改善精度。后续需要使用本入口冻结新的有限实验，并在各任务同步按文献/前作家族留出。

## 核验与重现

114,566项检查通过：全部4,670项原事实逐项一致、287条原循环与标签不变、每个特征/目标回执数值相符、SQLite完整性/外键、缺失掩码、来源等权、跨所有任务来源排除、目标测量块隔离、原模型与原文哈希均通过。verification.json记录各检查类别。原始两库SHA仍为v26的c48964f…ccef5和v029的092124b…7d279。

只读运行tools/verify_training_associations_v1.py。build/extend/finalize为本轮封版前构建阶段，不要重跑或覆盖现有数据库。构建期曾修正空回执键导致的计数错误、协议字段未进入矩阵导致的空特征判断，并保留counting_correction.json与cross_task_freeze_review.json；最终去重计数与实际SQL回执独立重算一致，未改科学原值或增加拟合。

File: 全量文献训练数据接入_v2_质量与覆盖_20261028/README.md
# 文献训练输入 v2：质量修正与利用率提升

本版继续利用已有论文，不进行模型拟合。数据库为 `training_data_v2.sqlite`，当前调用入口为 `data.training_current`。历史 `data.training_datasets` 及v1数据库保持原样，保证旧交付可复核。

## 已完成的改进

| 项目 | v1 | v2 |
|---|---:|---:|
| 已提取材料数值事实 | 4,469 | 4,469 |
| 有实际输入或辅助目标回执的唯一数值 | 2,823 | 3,058 |
| 数值接入率 | 63.17% | 68.43% |
| 未接入预测输入/目标的数值 | 1,646 | 1,411 |
| 主三电极记录 / 来源家族 | 47 / 34 | 47 / 34 |
| 已关联文献材料的主三电极记录 | 17 | 17 |
| 本批新增主三电极非空特征单元 | — | 23 |

新增接入245项数值，涉及21个来源；纠正旧接入中的10项误差数值，净增加235项。4,469是已提取材料事实中的数值分母，来自61个有材料事实的来源；登记/复核来源共65个。不是全部文献库的利用率，不含所有电容/响应报告作为新分母，不代表3,058个独立实验，也不是拟合使用率。65个来源均未声明整篇提取完成。

具体补充了压片与薄膜导电率、堆积/骨架/几何密度、水接触角、作者报告的吸液量、明确组分基准的XPS比例、方法独立的BET报告、木质素NMR和明确阶段的前驱体表征。新增58个有方法/单位契约的字段；形成252条新的材料或前驱体属性任务行，其中82条为明确前驱体阶段任务。多任务共享材料和来源，不能把这些行相加当独立样本。

## 质量修正与适用边界

旧v1字段筛选遗漏了 `author_plusminus` 后缀，将5个AC样品的BET/孔体积“±”误差列当作独立属性。v2移出10项数值、撤回10条误差目标行，保存原行、原字段和每条撤回回执。旧v1仅是准备层，没有因本次修正重写任何已训练模型；旧权重和成绩保留。详见 `quality_corrections.json` 与数据库的 `v2_withdrawn_rows` / `v2_withdrawn_features`。

315项谱峰位置、拟合参数或“±”数值接入测量元数据索引，保留原值与出处，不给它们预测输入/目标接入率加分。另6项EDX作者Error或DFT拟合误差沿用原质量元数据分类；不把它们列为必须强行准入的科学缺口。剩余逐项去向见 `unconnected_numeric_queue.csv`、`remaining_work.json`。

水接触角与运行电解液湿润性分开；5μL/5min/5位置均值只绑定原文明示的来源。吸液量保留每行未明示电解液种类/浸泡时长的事实。压片、PVP薄膜、纳米纤维导电率分别保存，未换算混成统一口径。作者按孔体积和假定骨架密度计算的密度不冒充实测密度。孔面积比不是孔体积比；XPS峰内比例不是全材料原子百分比。未赋予化学意义的peak1/peak2序号不作为跨论文相同组分。

材料属性任务屏蔽目标同测量块；密度、导电率和密度归一化指标按共同块防止代数泄漏。前驱体任务只用自身已绑定表征，不获得后续成品配方、成品属性或最终循环标签。原37条循环待补证、15项历史字段冻结、苏铁N/O掩码和未封版批次27均不改变。

## 高效调用与来源隔离

```python
from data.training_current import open_training_datasets

with open_training_datasets() as db:
    main = db.matrix('cycle:reported_3e')
    coverage = db.feature_coverage('cycle:reported_3e')
    split = db.source_split_bundle(
        'cycle:reported_3e',
        heldout_sources=['10.3390/molecules31132329'],
        minimum_sources=3,
        minimum_fraction=0.2,
    )
    # split['primary']: 同列顺序的train/test矩阵，未插补
    # split['auxiliary_training']: 所有辅助任务也排除了该整组来源
    receipt = db.fact_usage(1324)
    metadata = db.measurement_metadata()
```

全数据主集122个候选字段中，30列满足“至少3来源、20%非空”的覆盖示例条件。该示例不是模型效果保证，也不是正式实验选列结果。`source_split` 实际只依照训练来源选列，不读取留出来源覆盖或目标；34个来源留出检查通过。`source_split_bundle` 同时隔离全部辅助任务，防止先在整库学习了留出论文。插补、类别编码、模型选参仍须在训练折内完成。

`main3e_feature_coverage.csv` 显示每字段非空行、来源数和最大来源占比。`source_utilization.csv` 对65个已登记来源逐项对账，无材料数值分母的来源不写成0%已提取。保持率目标仍只有47/34和2E31/25；普通BET辅助253/47、普通3E比电容208/31及含图386/31嵌套保持。数据量和方法兼容性仍限制可靠预测，本版没有证明模型误差降低。

## 核验与接续

独立核验覆盖原始SHA、旧表/标签/数值、撤回链、外键、测量块隔离、源家族权重、训练折选列及留出来源在所有辅助任务的排除；结果见 `verification.json`。原文SI的S7/S8/S26已按PDF技能渲染核查表头、单位及重复15%配方；三页临时PNG核验后删除，仅保留原PDF和具体页码证据。

只读复核：`python -B tools/verify_training_inputs_v2.py`。已封版后不要重跑build/finalize/report，也不要对verify使用 `--save`。需要修正时继续建立新版本，保留本版及其清单。查看结果页：`文献利用与质量结果.html`。当前数据和未完成范围统一维护在 `docs/CURRENT_STATE.md`、`docs/WORKSPACE_MEMORY.md` 与知识库。

File: 全量文献训练数据接入_v3_玉米秸秆与烟炱_20261028/README.md
# 训练输入v3：玉米秸秆与烟炱首批接续

本版是用户2026-10-28设定“继续提升数据库质量与文献利用率”目标后的首批成果，**总体目标仍active，未完成全部文献**。文献v26、循环v029、训练输入v1/v2及旧模型原样保留；原未封版批次27仍包含木质素正文/SI待处理，不能把本次两篇扩展称为整个批次27完成。

当前调用入口为 `data.training_ready`。该模块复用已核验的只读矩阵、来源隔离和覆盖选列逻辑，指针 `data/current_training_ready.json` 指向本版。发布清单封存本版 `entrypoint_snapshot.json`；最新路由指针可在后续发布时更新，不纳入不可变输出清单。旧 `data.training_current` 继续钉住v2，保证其封版可复现。

## 实际增加与去向

- 两篇现有原文：10.3390/ma19173741、10.1021/acsomega.5c04992；8个最终样品、3个未酸洗阶段。
- 新增160项材料事实：145数值、15明确空白。120项数值有实际输入/辅助目标回执，另25保留具体未接入原因，不强凑准入。
- 累计4,830项材料事实，4,614数值、216非点/空值；唯一数值接入3,178项，68.88%。分母是已提取材料事实，不是全部论文数、所有提取对象或独立实验数；主图与SI重复报告仅增加证据记录，不增加独立实验。
- 新增6条残留SiO₂玉米三电极GCD比电容报告，5条独立作者公式器件比电容报告；各仅一个DOI，不能单独验证跨来源性能。
- 新增15个去离子水接触角标记点，逐时间0/3/5/8/10min记录，带像素坐标、标尺和±0.25°读图容差。这是读图容差，不是作者SD。只有标记点，没有插值或连续波形推断。
- 玉米SI S4的EDS重量/原子/Uncert三列与XPS分开。Uncert含义不猜测；新增11项误差元数据不当预测变量。旧误差撤回继续保持。

## 科学审查

玉米酸洗后仍有SiO₂，属于天然残留分用途；烟炱含原生无机组分，材料属性单列用途。都不混入普通生物质碳训练主集。烟炱表3/4吸附数据与传感CV仅作原始响应/上下文，91%/99%不是循环保持率；平均颗粒尺寸的独立测量方法未报告，且数值与6000/SBET一致，保留待查，不当独立SEM直径。

CS-1000 BET表6.6534、正文6.70不是能直接解释的两位四舍五入；两值都保留，BET不进本版输入/目标。CS-600/800按明确表精度与正文粗精度保存，不凭性能挑值。烟炱AP/PS的N表项与EDS谱图/正文不一致，N重量字段冻结；谱图不显峰也不代表0。部分元素总和不足100，空白未知，不补零、不重新归一化。

玉米器件作者称单电极电容，Eq5使用双电极总质量。独立保留作者公式经验用途，不推乘2/4。原候选 `candidate:B20:B2_012:1` 精确关联CS-800自身材料，49个规范循环有材料身份链接，主3E仍17条；循环原值、标签、基线状态与准入完全不改，保留93.75/93.7及原图层级歧义。该候选不属于固定37条，不能抵扣审查待证数。

主三电极仍47/34、双电极31/25；普通三电极比电容208/31与含图386/31仍嵌套；原37待证、15历史字段冻结、苏铁掩码不动。本轮拟合0/新循环准入0，不能声称旧模型误差降低。

## 调用与核验

```python
from data.training_ready import open_training_datasets

with open_training_datasets() as db:
    corn = db.matrix('capacity:3e_native_corn')
    own_formula = db.matrix('capacity:2e_corn_author_formula')
    material = db.matrix('material:native_soot_separate:BET_surface_area_m2_g')
    coverage = db.extraction_coverage()  # 当前两篇扩展的表图/SI账本
    # 全部主/辅助任务共同隔离相同来源，编码/插补仍须在训练折内进行
    bundle = db.training_bundle(exclude_sources=['10.3390/ma19173741'])
```

独立核验结果在 `verification.json`：父版每行保留、保护SHA、原表坐标、空白、原值、泄漏、来源权重、所有任务留出、像素标尺及旧v2入口均检查。只读命令为 `python -B tools/verify_corn_soot_v3.py`；不要重跑extract/finalize/link/report，封版后也不对verify使用`--save`。

结果页：`目标执行与文献接入进度.html`；逐项覆盖/剩余工作分别见 `extraction_coverage.json`、`next_actions.json`。65旧登记加2新来源共67来源，63有材料事实，均未宣称全篇提取完成。下一批继续木质素正文/SI、玉米剩余曲线、烟炱争议、固定37待证及已有未接入队列；目标继续active。

File: 全量文献训练数据接入_v4_木质素碳布与凝胶_20261028/README.md
# 训练目录v4：木质素涂层碳布与凝胶器件

总体文献质量/利用目标继续active；本批没有新训练，也没有新循环准入。来源为10.1016/j.isci.2024.110433，正文67段范围、三张主结果表、试剂表、八个主图范围、六页SI及TableS1已核读；连续CV/GCD、TGA/FTIR和等温线尚未穷尽，不声明全篇提取完成。

## 交付与计数

新增140项材料/制备事实，其中113数值、27非点/不适用/不可重复测量；109项数值进入实际输入/目标回执。18项登记包括10电极（含Plain CF对照）、2独立木质素材料、3器件、3项待核TGA样品绑定；不是18篇论文或18个独立实验来源。

新增39条电容报告，其中34条可调用：10条三电极CV、3条器件CV质量口径、3条器件CV面积口径、8条器件GCD、10个绝对电容曲线有界读数。其余3条作者木质素归一化CV和2条弯折后CV仅作审查，不混入统一训练。另有9条弯折前EIS响应输入（Rs、Rs+Rct、作者器件有效电导率，各3条），独立木质素材料8条属性目标。以上任务共享样品、器件与唯一来源家族，不能相加当独立样本。

累计4,970材料事实、4,727数值、243非点/空值；3,287唯一数值有实际输入/辅助目标回执，69.54%。原普通三电极47/34、双电极31/25及普通GCD辅助208/31（含图386/31嵌套）保持。登记来源68，其中64有材料事实，均未全篇完成。这个比例仅是已提取材料事实的接入率，不能称文库完整利用率或实际拟合使用率。

## 关键用途与冻结

- 商用HexForce碳布＋木质素涂层、PVA/H₃PO₄凝胶、独立商业/煅烧木质素分开，不混入普通生物质多孔碳主集。
- Table1 CV在3M KCl三电极、Ag/AgCl、−0.1～0.1V、10mV/s；Table1重量按原字段保存，不擅自当涂布负载或具体质量分母。
- Figure1明示煅烧600°C/30min、Ar0.5L/min；只绑定对应已煅烧碳布电极。未煅烧的温度/时长/流量不填0，独立木质素不继承图中的WCF气流值。
- 独立木质素BET0.3576/0.3439m²/g来自SI TableS1，不能代替不可重复测量的复合碳布BET。SI孔宽/孔径保留Å及作者字段，不把未知模型方法混成统一平均孔径；属性预测屏蔽整个孔结构测量块。
- Table3的mA/g与C=I·Δt/ΔV数值一致，0.15mA/g明确换为0.00015A/g。原生mF/g、mWh/kg、mW/kg保留。输入排除了放电时间，避免目标公式泄漏。器件CV面积与质量口径分别调用，不做因子2/4推断。
- 99%是解除弯折后的恢复。Figure7D的黑色纵轴是绝对Csp（mF/g），红色是CE；10个采样位置保留约±2圈与±4mF/g读取容差，不是作者SD，也未猜初始归一化圈。近原点的无标签标记不作为首圈测量；不从曲线计算保持率标签。
- TGA正文/图例的C后缀矛盾保留为3个未绑定记录，不将负载20.5/16.8/15.8wt%随意挂到煅烧或未煅烧电极。3个作者木质素归一化电容仍可审查，但未作为统一口径准入。
- Table2前作两行不是本篇新实验；10.3390/polym15204036与本篇保守合并到一个来源家族整体隔离，不声称所有实验相同。弯折后响应另有状态，未进入弯折前训练矩阵。
- 原37待证、15历史字段冻结、苏铁N/O掩码和旧模型不改。绝对电容曲线不是新准入循环保持率，无新拟合/性能改善结论。

## 只读增量与调用

`training_extension_v4.sqlite`只保存本批新增行，通过只读附件连接SHA固定的v3。`storage_receipt.json`说明避免了约50MB重复数据库分配，不是删除历史或实际释放同等空间。使用本批时必须保留v3父文件；路径和SHA在metadata中，缺失或改动时调用失败，不暗中换成其它库。

```python
from data.training_catalog import open_training_datasets

with open_training_datasets() as db:
    # 全部历史输入仍可调用
    main = db.matrix('cycle:reported_3e')
    cv = db.matrix('capacity:commercial_CF_lignin:electrode_CV_F_g')
    gcd = db.matrix('capacity:commercial_CF_lignin:gel_device_GCD_mF_g')
    absolute_curve = db.matrix('capacity:commercial_CF_lignin:absolute_cycle_Csp_mF_g')
    # 当前论文和前作都从所有辅助任务一起隔离
    bundle = db.training_bundle(exclude_sources=['10.3390/polym15204036'])
```

新用途各只有一个来源家族，`source_holdout_validation_possible=False`。训练折选列、折内插补和保守权重沿用原API；不能据同一来源多样品/多圈证明跨来源泛化。独立核验另检查只读接口拒绝写入父/子数据库、所有继承行不变、主键无重复、单位和目标泄漏、明确电极配方角色及样品阶段。

当前指针为`data/current_training_catalog.json`，旧v1/v2/v3 API/指针保持原样。清单封存`entrypoint_snapshot.json`，最新路由指针留作后续发布时更新。只读核验：`python -B tools/verify_lignin_cf_v4.py`。封版后不要重跑extract/extend/report，也不对verify使用`--save`。

结果页为`文献接续与数据库进度.html`，逐事实去向、原始电容、争议和本批覆盖分别见CSV/JSON。整体目标未完成；下一步优先主体系已有文献的参数/百分比口径与未完成曲线，再继续原37和未触及表图/SI队列。

File: 全量文献训练数据接入_v5_OPB主集关联_20261028/README.md
# 输入v5：OPB系列主训练记录关联

本批直接改进四条已有主训练记录的材料关联和证据，不新增循环准入、不重训模型。全量文献质量/利用目标仍active，整篇曲线与SI尚未提取完。

## 实际变化

OPBNP、OPB、OPNP、OPC分别关联自身材料；主三电极规范关联从17/47升至21/47。47条/34来源及四个保持率93.6%、88.8%、83.5%、76.7%均不变。四样品仍是同一来源家族，不算四个独立来源。

主集新增60个非空特征单元，包括Raman D/G峰位及明确的配方/工艺字段；其中8个是已报告负载范围的上下界。已有44个非空单元只补了证据，数值保持，不把同一物性别名当新增物理信息。新增四材料、114事实/110数值，104项唯一数值有实际输入/辅助目标回执，4项过夜时长仍无精确数值；5项基准未明的XPS百分比及1项BET引言异文保留为审查值。

另8条明确工况GCD报告进入普通三电极辅助用途。当前普通216行/32来源，含图394行/32来源，前者是后者子集；不能相加为610条独立实验。新材料属性32行和循环各敏感性视图均共享材料与DOI，必须整组留出。

累计5,084事实，4,837数值、247项无单一数值/空值；3,391唯一数值接入，70.11%。这些包括报告区间的明确边界，不代表同等数量的独立点测量。接入率不等于整篇文献利用率、独立循环样本数或实际拟合使用率。69来源登记、65来源有材料事实，均未宣称全篇完成。

## 证据与用途决策

- 来源10.1039/d4ta02115k，现有本地U002 Accepted Manuscript。封面2018期刊模板不是该文年份；DOI与正文表明2024。原PDF SHA为91466159221eff1915c059b26cd7d1927ad00ce0c5f4121ff324882eace3d98e。
- 表1自身BET、总孔体积、HK微孔体积、平均孔径、Raman比值和d002与主集既有值匹配，逐项补回执。HK方法保留；平均孔径不额外猜方法。
- 配方对照按作者明确“类似方法，仅去掉/加入相应掺杂剂”的声明绑定。0表示未加入该试剂，不表示材料中该元素含量为0。KOH:水热产物3:1不当KOH:初始橙皮比，不由初始橙皮2g猜KOH总质量。
- 600°C/3h是共同煅烧/KOH活化事件，不拆为独立碳化和活化。原非空热处理值保留；未明确“过夜”的时长不填数字。
- 主文电极制备给出1–2mg/cm²，只保存已报告的下/上界，原精确`mass_loading_mg_cm2`仍为空，没有填1.5；这两个测试制备字段不进入本征材料BET等属性预测。
- XPS内容对应顺序C/O/N/B/P，分别84.21/11.46/3.28/0.90/0.15%。百分比的质量/原子基准未明示，不写到原子百分比通道，也不让其它三个样品继承。
- OPBNP沿用既有及表1的BET1774.8，摘要与正文结果也报告此值；引言774.8作为异文保留，不凭性能高低选值，未声称作者已更正。当前用途和原值选择有明确记录。
- 本次公共SI下载未成功（本机403、网页抓取404），没有假造倍率表或TextS1公式。器件257.2/64.3、224F/g及97.61%与SIB的mAh/g/63.79%分别暂存审查，不当新的三电极循环标签。
- 旧原37待证、15历史冻结及苏铁掩码不动。无新模型拟合或性能改善证明。

## 版本与调用

```python
from data.training_store import open_training_datasets

with open_training_datasets() as db:
    main = db.matrix('cycle:reported_3e')
    normal = db.matrix('capacity:3e_reported')
    expanded = db.matrix('capacity:3e_with_graph')  # 包含normal，不能叠加计样本
    bundle = db.source_split_bundle(
        'cycle:reported_3e', heldout_sources=['10.1039/d4ta02115k']
    )  # 四样品和所有辅助用途同时隔离，选列只看训练来源
```

v5是小型只读增量，按SHA连接v4与v3。原始事实仅追加；派生输入更新必须有前/后哈希、完整前/后记录、原因和出处。旧版本不改。四个循环原始记录在子库仅作字节相同的外键参照，合并视图按明示记录去重，规范循环仍287条。无更新回执的较新重复行会被API拒绝，不能自动覆盖旧目标。三电极/双电极标签、原非空特征与条件逐一核验保持。

当前指针`data/current_training_store.json`；清单保存不可变`entrypoint_snapshot.json`，最新指针留给后续发布更新。旧v1/v2/v3/v4入口仍可重现对应版本。源字段命名、单位与方法在事实及逐单元回执中，不能把全部候选特征不经折内覆盖检查直接塞入模型。

## 核验与接续

独立从PDF重新解析表1、Raman、XPS顺序、负载范围及GCD数值，61项/45事实核对通过；数据层61,406项核验，覆盖原件/父版SHA、所有未更新原行、逻辑主键、四旧标签/工况、60新与44补证单元、216⊂394、目标泄漏、整DOI/折内覆盖及只读附件。孤立副本中未带回执的目标篡改被拒绝，正式文件不变。

只读正式数据核验：`python -B tools/verify_opb_main_v5.py`。封版后不要重跑extract/extend/finalize/report，不对verify使用`--save`。PDF检查需要已有PDF运行时；结果封存在`pdf_primary_verification.json`。本批曾因插入顺序触发外键失败，空事务回滚后只清理了无数据的临时子库；旧库没有改动。分批核验先完成输入再写回执，不能为通过而关闭外键。

下一批26条主集记录/25来源仍需材料桥接，全部有本地原文索引。优先ALPC-800两工况：U024正文与SUP_139本地SI；随后其它主体系缺口、原37及未完成表图/SI。`main3e_unlinked_priorities.json`含相对路径与SHA。总体目标保持active。

File: 全量文献训练数据接入_v7r1_循环指标纠错_20261031/README.md
# 当前训练输入v7r1：MK9指标语义更正

入口data.training_latest已指向本版本。保持率输出不变，MK9在100000圈的作者保持率取原图右蓝轴65%，79.3%归左绿轴库仑效率。原正文也明确79.3为CE。更正一个循环记录、四个训练用途、一个候选共6处理记录，所有前后值、哈希和原始出处见metric_correction_changes.json。

旧v7与其父链均未改。新文件是原TrainingStore选定视图的完整物化，以保持SQLite物理外键；meta记录每个原始版本SHA。所有其他选定记录逐条等价，来源分组、物性、工况、缺失值、冻结和事实使用账本保持。没有新独立论文、新正式循环端点或模型拟合。新metric_corrections表对当前指标角色给出明确依据。

历史文献层v13的旧角色注释和旧提取代码是已知错误历史，禁止越过当前更正回执再把79.3作为保持率训练。P12旧20%结果受该错误影响，原值与模型输出作为历史保留；纠错数据尚未重训，不存在纠错后新成绩。

物化来源/计数：materialization_receipt.json；严格核验：../保持率达标研究_v3_主线与近优组合_20261030/第十一轮_双电极原文曲线补充/batch5_指标纠错_20261031/independent_verification.json（63917项）。

File: 冲突复核与来源充分性_20261022/README.md
# 冲突复核与数据来源充分性

2026-10-22。复核9个来源的16条测试，保存35项字段补充与判读，取得1份新的出版社SI。交付[v0.13只读数据库](../循环稳定性数据库_v0.13_冲突复核_20261022/README.md)。旧库、旧值、旧冻结、原文和此前实验保留。

**可以继续探索性小样本建模；仍不足以声称已具备可靠的跨文献泛化或大模型训练规模。原因同时包括独立来源覆盖薄弱、材料特征提取积压和真实图文冲突，不能简单归咎于用户找来的文献不够。**

## 实际解决和保留了什么

| 来源/问题 | 本轮处置 | 当前训练用途 |
|---|---|---|
| AHPC四个同篇样品 | Table7分列各自10000圈循环保持率、倍率保持率与CE，共同方法给出完整协议。此前额外要求各样品单独归一化曲线过严，已纠正；作者循环保持率表格语义保留，精确参照下标和电容值仍未知 | 四条进入报告工况主集，全部与AHPC-850同组 |
| C-4的40%与约26.3% | 回看原Fig8b，蓝色比电容曲线与正文初末138.5/36.45 F/g相符，100×36.45/138.5=26.32%。保存派生候选；红色约100%是CE。结论40%和中间圈数笔误继续保留 | 未入模：缺自身BET，且没有作者勘误；旧正式候选字段未静默替换 |
| LCC-3 / LCNC | 原文p5已有6 M KOH、Hg/HgO、−1～0 V，之前漏提，现已补回。出版社SI补LCC-3自身微孔、介孔参数；介孔表面积没有冒充t-plot外表面积 | 两条仍未入模 |
| LCNC样品归属 | Fig10d图注与同段开头指LCNC-1，末句写LCNC-3。保存优先归属及反证，未改旧材料键或借用另一材料BET。最后一个图点约80%，正文78.1%，仍需确认 | 不把近末稳定段当5000圈终点 |
| LCC保持率 | 结论/出版社亮点88%，正文/Table8为89%，原Fig8d约88%。各处原值并存，没有择高值或伪造精确图值 | 仍无唯一精确标签 |
| DSAC电位 | 硬件Hg/HgO、图示RHE及作者1 M KOH的+0.924 V转换分开保存。CV程序明确，不等于循环GCD程序已证明；图的mV/V标注仍矛盾 | 未凭CV强填循环窗口 |
| FRPCK、NSOC | 6 M/1 M浓度、甘汞/Hg-HgO参比的原文冲突仍存在；本轮出版社版本页403已记录 | 未用常见做法猜值，未声称不存在勘误 |
| RCS-AC、AGC | 核原图后仍有保持率映射/曲线比例及10/20 A/g矛盾，RCS循环电流还缺失 | 继续保留冻结与具体问题 |
| ACA-US | Fig7d末端约82%，文字约85%；未任意放大读图容差来使两者相等 | 仍待明确原始数值 |

AHPC修正依据是作者自身表格和共同协议，并非把优化材料的曲线借给另外四个样品。此用途接受作者报告的循环保持率，未把它改称可验证的逐圈原始实验数据，也未发明第1圈。详见[专业知识记录](../docs/knowledge/冲突裁决与来源充分性_20261022.md)。

新SI来自[出版社原始附件](https://ars.els-cdn.com/content/image/1-s2.0-S0926669026010137-mmc1.docx)，PII与[原论文](https://www.sciencedirect.com/science/article/pii/S0926669026010137)匹配；附件无独立作者/标题封面，身份依据是出版社PII及样品、图表系列匹配，不伪称有签字封面。下载回执保存实际字节和SHA。

## 当前数据能支持什么

| 指标 | v0.12 | 本轮v0.13 |
|---|---:|---:|
| 3E主集测试 | 38 | 42 |
| 主集独立来源组 | 30 | 30 |
| 低于91%的测试/来源 | 7 / 5 | 8 / 6 |
| 低于85%的测试/来源 | 3 / 2 | 3 / 2 |
| 50000圈及以上测试/来源 | 2 / 2 | 2 / 2 |
| 18项可选材料特征非空单元 | 186 / 684 | 206 / 756 |

本轮材料单元增量来自新增四个样品已核属性进入训练视图，不能说成新增20次独立实验。当前可选单元覆盖27.25%；8个核心字段完整。单篇最多5条，占原始行11.90%；按来源等权后每篇合计1/30，不是单篇权重垄断。

KOH有34条/23来源；NaOH、Na2SO4各只有1条/1来源。Raman有30条/19来源，质量负载仅8条/4来源，已结构化活化温度仅3条/3来源。后两项**也是仍有提取欠账的信号，不证明其它论文没有报告**。优先继续核读已有方法、SI和自身样品表，再针对剩余缺口找新独立论文。

全部审查池仍保留277条观察、178来源组；其中3E有120条，现行用途待补/争议41条（含年份待核），全部未准入3E为69条，后者还含年度外、方法或范围不符资料。文献文件、独立论文、样品与测试数量不能互换。2E主集26条/21来源，与3E分开；嵌套敏感性集合见数据库说明，不能相加充数。

旧模型仍基于v0.10的31条/23来源。**本轮拟合0次，因此不能声称误差已下降。** 下一轮实验应先冻结候选和评估方案，采用来源分组、折内变换，并保留新独立来源检验。是否还需更多论文应结合来源分组学习曲线和误差不确定性判断，没有“总共下载N份就必然够”的阈值。

优先补独立的低保持率和长循环来源、同一工况下更丰富的材料差异，以及制备/孔结构/成分/负载字段。增加同一论文样品有价值，但不能代替独立来源。尚缺作者澄清的项目列出可执行问题，不伪造通过；本轮未联系作者或向其它聊天发送消息。

## 证据与核验

- `reviewed_cases.json`：16条本轮明确决定；`effective_reviews.json`：前后值和历史冻结。
- `field_changes.json`：35项字段变更的逐项理由和直接证据。
- `source_coverage.json`：来源、标签、工况和材料字段覆盖；`current_pending_records.json`：41条具体队列。
- `protected_sources.json`、`render_provenance.json`：原件及图页哈希；`publisher_access_receipts.json`：实际附件访问结果。
- [独立核验](../循环稳定性数据库_v0.13_冲突复核_20261022/verification.json)：19168项通过，保护100个不同原文件路径及父版80项封版载荷；SQLite/FK、变更链、原值、冻结、去重、来源分组、折内稀疏准备与错误输入拒绝均检查。

本轮无临时下载垃圾、无删除、无旧库复制，新增附件和图页均有证据用途。审查人为Codex agent，未冒称独立专家签字；技术校验通过不等于所有科学问题解决。

File: 初步模型训练_20261021/README.md
# 首轮真实模型训练（2026-10-21）

用户本轮明确授权初步训练并要求可视化进度，授权与固定参数保存在[训练计划](training_plan.json)。使用v0.10三电极主集31条、23来源组；双电极不混入。已完成161个任务：23次训练折均值参照计算、138次RF/XGBoost/MLP真实拟合。

[打开完整离线进度与结果面板](训练进度与结果.html)，无需服务或安装软件。本机服务运行时也可访问 http://127.0.0.1:8765/ ，每秒读取真实progress.json；完成后保留任务时间曲线、全部指标及可筛选的逐记录留出预测。

| 方案 | 来源等权留出MAE（百分点） | RMSE | 汇总R² | MAE描述性95%区间 |
|---|---:|---:|---:|---|
|均值参照|4.00|5.39|-0.086|[2.77, 5.42]|
|RF 全输入|3.89|5.20|-0.011|[2.69, 5.25]|
|RF 去电流|3.86|5.24|-0.024|[2.61, 5.28]|
|XGBoost 全输入|4.11|5.27|-0.037|[3.01, 5.42]|
|XGBoost 去电流|4.03|5.21|-0.013|[2.92, 5.37]|
|MLP 全输入|3.71|5.00|0.068|[2.59, 5.05]|
|MLP 去电流|2.85|3.92|0.426|[2.00, 3.84]|

MLP去电流在本轮描述性比较中MAE最低，为2.85百分点；相对均值的ΔMAE=-1.15，来源组重采样95%区间[-2.62,0.10]仍跨零。不能据此确认优于均值、确定电流没有作用，或选定部署模型。RF/XGBoost多项R²为负，MLP全输入也仅0.068，数据量和现有输入对新来源的解释力仍有限。没有隐藏负分、截断标签或删掉困难来源。

## 方法与边界

每次整组留出一个来源，来源中的所有样品/终点一起离开训练集；23折后每条记录恰有一次未见来源预测。特征编码、数值缩放仅用训练折；MLP目标中心/标准差也只用该训练折及来源权重。缺少的参比/电解液类别进入UNKNOWN通道，不从验证集学习类别。

三个模型均传入样本权重，同来源总训练权重相同，拟合时归一到样本平均权重1；评分以每来源等权的MAE、RMSE及所有留出预测的加权R²汇总。单条来源折不单独计算R²；训练MAE只作为训练折内回代诊断。参数在训练前固定，没有内层搜索，因此本轮无需用内层选择参数；后续若调参则必须使用内外层来源分组。

MAE/RMSE单位为百分点；标签保留文献原报告工况，含超过100%的保持率。95%区间为2000次来源组重采样、固定种子20261021的描述性区间，未重新拟合模型，不能当作完整算法泛化区间。没有做全数据最终重训或导出/上传拟合模型权重；本轮交付的是可审计的初步验证结果。

采用项目已有Python环境：`循环稳定性数据库_v0.2_20261017/.venv/Scripts/python.exe`，依赖与既有锁一致，见[runtime.json](runtime.json)。复用运行环境，没有安装或修改共享依赖。实际拟合耗时约9秒；面板筹备与人工审查时间不计入该训练运行耗时。

## 进度与故障恢复

首次完成154/161任务后，Windows文件读取占用引发进度原子替换失败；错误见[首次失败记录](attempt_01_failure.json)，已完成154项审计见[原检查点](partial_fold_audit.json)。增加仅对原子提交的有界重试后，恢复余下7折；最终审计前154项与检查点完全相同，未重拟合或按成绩更改参数。最终模型收敛警告0。

## 重现与核验

主要入口：[实际进度](progress.json)、[结果](results.json)、[数据快照](data_snapshot.json)、[逐条预测](predictions.json)、[逐折审计](fold_audit.json)、[科学核验](verification.json)、[面板核验](dashboard_visual_verification.json)。1201项科学检查通过，包括来源隔离、训练折统计、标签未截断、独立指标重算、原封版载荷和断点前缀保护。桌面1440px、窄屏390px、3张真实图及31行预测筛选已通过，浏览器JS错误0。

已完成结果不可覆盖。需要新实验时，新建独立运行目录，重新冻结授权、数据和参数，再运行：

```powershell
& "./循环稳定性数据库_v0.2_20261017/.venv/Scripts/python.exe" tools/train_initial_baselines.py --run-dir "新的已审查运行目录"
```

只读重核现有结果：

```powershell
& "./循环稳定性数据库_v0.2_20261017/.venv/Scripts/python.exe" tools/verify_initial_training.py --run-dir "初步模型训练_20261021"
```

本机实时预览（仅127.0.0.1，服务范围为本次运行目录）：

```powershell
python tools/serve_training_progress.py --run-dir "初步模型训练_20261021" --port 8765
```

下一步优先增加独立三电极来源、稀疏类别和更完整的材料/测试证据；双电极可另做独立探索实验。若扩大模型调参，应先约定内层选择方案，并用新来源复验，不能围绕本次留出分数反复挑参数。

方法接口核对：[MLP样本权重和早停](https://scikit-learn.org/1.7/modules/generated/sklearn.neural_network.MLPRegressor.html)、[R²定义及单样本限制](https://scikit-learn.org/1.7/modules/generated/sklearn.metrics.r2_score.html)、[整组留出](https://scikit-learn.org/1.7/modules/generated/sklearn.model_selection.LeaveOneGroupOut.html)、[XGBoost3.1接口](https://xgboost.readthedocs.io/en/release_3.1.0/python/python_api.html)。这是本次技术接口依据，不能代替本项目科学准入合同。

File: 双对话任务安排_20261017.md
# 两个新对话的任务安排与训练规模规划

日期：2026-10-17。用户明确要求把后续任务拆成两个新对话：一是优化数据库，二是继续补充同体系文献。两个对话应主动推进工作，不能只确认接续后等待。

## 当前共同起点

先按AGENTS读取E:/codex_memory/READ_ME_FIRST__Codex长期记忆.md及必要索引，再完整读`NEXT_CHAT_20261017_v02首批优化后.md`，以及v0.2的README和《训练前优化说明与验收》。当前v0.2为两条任务共同的固定起点，不得互相覆盖。

已登记126篇；51篇有循环候选，89终点、67暂定材料、83次测试；严格主队列10篇/10暂定材料/12终点。首批8条有条件保留、4条继续冻结，正式训练准入0。80条审查事件、69条字段变更、75材料观测、238问题。23项数据/版本保护检查与16项最终合成接口检查已通过；没有研究模型分数。

候选模型已确定均值、岭回归、随机森林、XGBoost、小型MLP；用户之前写mgl已澄清为MLP，不要重新问算法清单。这里的训练规模规划针对本项目表格回归任务，不是通用语言基础模型从零训练。

## 对话一：优化数据库

建议标题：循环稳定性数据库优化与准入审查。

独占写入目录：`D:/机器学习-超级电容器/循环稳定性数据库_v0.3_数据库优化_20261017`。从v0.2真实SQLite承接，保留其全部审查和更正历史；不要重跑旧生成器或一次性迁移/下载/整理/入库脚本。v0.1、v0.2和原论文/SI只读。

按已有优化说明继续核基线、循环电流质量分母、材料范围、输入出处、单位/方法/阶段、来源独立性、冻结范围与来源分组。优先解决R106 FMC、R111 SI/窗口、R112电压一致性及硅范围、SRC123前作对照、R107共享暂定测试身份；已有12条不重复一键认证。核完主队列后审查其余候选是否有可恢复的同体系记录，不能以放宽筛选来凑样本。

R107两个节点在v0.2共用暂定测试编号，0–1 V在两万次节点属于继承协议，不能声称直接独立核实。SRC124正文是完整XML，不误判缺全文。R091孔体积原印m³/g不得自行改单位。原料/成品、EDS/XPS、at%/wt%、mg/mg/cm²、循环前/后分开存。

逐记录给通过/有条件保留/继续冻结及证据和剩余缺口；只更新实际核实的审查位。不能强行要求作者一定写数值圈号，允许准确记录作者initial定义，但须明确可比性和未决处；不能把电容公式分母默认当电流密度分母。证据不足要列明所需澄清，不编造证据。

输出v0.3候选/审查版、版本差异、字段覆盖与出处、去重材料/来源分组、准入清单和核验。保留可读的《进度与交接.md》。数据库真正满足准入后也不自行启动正式研究训练；本次用户拆分的两个任务均为准备工作。

## 对话二：补充同体系文献

建议标题：同体系循环稳定性文献定向补充。

独占写入目录：`D:/机器学习-超级电容器/同体系文献补充_第二批_20261017`。可检索公开原始论文、出版社元数据、开放正文和SI，下载依法公开文件至本目录。不能上传资料、动账号/付费、绕过访问限制或修改原文库。新资料先候选审核，不直接归档到D:/文献或写进数据库。

先读唯一文献索引、v0.2 papers/source_relationships/issues和既有冻结登记、已有补充文献清单与N003/N006/N007/N008待补正文，建立DOI去重与排除表，不重复下载或重复提出已归档来源。优先补已有R111、SRC035缺SI及SRC123前作合法可读证据，随后检索真正新增同体系来源。把“补现有SI/前作”与“新增符合范围实验论文”分开统计。

主目标：2023年至今的原始实验文献、生物质衍生碳、两电极对称、明确GCD循环稳定性，优先至少1000次、精确标签及完整协议；1000次只是当前项目筛查约定。年份沿用用户既有研究范围，见`NEXT_CHAT_20261017_循环稳定性补数据与文献搜集.md`与根目录历史入口。2016等较早前作仅用于复用/出处核查，不计成新增合格训练来源。逐篇核电解液/浓度/电压/循环电流/质量分母/归一化基线/样品/循环前BET与孔结构/制备信息。来源有缺项可作为候选，但不能称已准入。

三电极、CV循环、凝胶、金属复合、半电池、质量不平衡等另列，不能混入主体系。引用他人数据的比较表和综述不能计成新增实验。多个终点不叠算独立材料；多个DOI前作可能复用，需追溯。对于材料范围或百分比口径有争议，保留原值与限定，不按常识修复。

先交首批约15–20篇经过身份与同体系证据核验的新增候选（若可得）；不要用范围外论文凑数。每篇给DOI、题名、年份、原始来源链接、与已有库的去重结果、体系/方法/样品、标签/协议位置、正文/SI可得性、关键缺口与推荐优先级。缺少合法全文时保留待获取，不伪称全文审核。

输出《候选文献审核表.json》《现有来源补件表.json》《重复与排除记录.json》《进度与交接.md》及必要本地文件哈希。实际是否归档仍按此前“新批先审核再确认归档”的规则办理。

## 两个对话如何配合

用户进一步要求：两个对话都在本项目内，按共同基线分别工作，完成各自任务后再合并，不产生互相矛盾的定义或结果。当前项目不是Git仓库，采用独立任务目录、固定基线指纹和增量清单实现分支协作，不把目录副本冒称Git工作树。

统一规则以`并行协作契约_v1_20261017.json`为准。两个对话不修改对方目录，也不修改这份安排文件、协作契约或既有共同交接。可只读查看对方明确标记为已完成的交付清单和进度；未完成/正在写的文件不能作为已核事实。数据库对话先独立审现有资料，不等待文献对话；文献对话也不改数据库。文献侧临时编号采用B2_001等，不争抢正式SRC/R编号。

各自完成后在本任务目录交付`merge_manifest.json`，包含共同基线哈希、产物路径和哈希、检查结果、未决问题及拟议口径变更，并明确`ready_for_merge=true`。合并责任在发起这两个对话的当前对话；两个任务不自行覆盖或合并对方成果。两边完成并通过清单核对后，在独立的`循环稳定性数据库_v0.3_合并版_20261017`生成统一版。文献侧先并入候选暂存和审核索引，不以“合并”跳过归档确认与逐记录准入。

同字段证据有分歧时保留原值、双方出处和冲突事项，不以最后写入者、发表年份新或性能高为准。不能证实的记录继续冻结。合并后重核完整性、外键、DOI/材料/曲线去重、来源分组、原值/冻结保护、覆盖和准入计数及模型预检查，再交付统一报告。新的候选不等于准入。用户并未要求任务间互发消息，不以对方代理留言自行获得消息发送授权。

## 大致需要多少文献和材料

以下为针对本项目约8–9个输入、来源分组验证和小范围调参的工程规划范围，属于Codex判断，不是文献证明的最低样本量，也不是达到便足够发表或稳定预测的保证。

| 阶段 | 可用同体系来源文献 | 经核实、去重的材料样本 | 用途 |
|---|---:|---:|---|
| 小规模探索 | 20–30篇左右 | 约30–50个 | 检查误差、协议差异和数据瓶颈，不稳定宣布模型优劣 |
| 首轮正式训练的准备目标 | 30–50篇左右 | 约50–100个 | 准入后开始受控的来源分组比较，保留小数据不确定性 |
| 更充分比较与验证的目标 | 60–100篇左右 | 约150–300个 | 扩大覆盖、研究稳定性，并在可行时预留未参与模型选择的新增来源验证 |

这里的“材料样本”指去重后的不同材料，不是统计上完全独立的实验。一个材料的5000/10000次终点只计一个材料；同篇多配方虽可有多个材料，仍是一个来源组。若很多材料聚集在少数论文、条件不匹配或关键特征缺失，上述材料总数仍不能证明充足。以来源数量和范围覆盖为主，不能靠同篇大量行提高表面样本量。

现有126篇总目录不能直接套用这些目标，当前严格主队列只有10篇而且0准入。不能简单说还缺多少篇，因为51篇现有候选还有待审和补录空间。优先盘活现有资料，再以新同体系来源补缺。

MLP仍用小网络与正则化，不因为文献总数增加就扩大成大型神经网络。后续按来源组数量画学习曲线，检查增加来源后误差/结论是否稳定，结合误差用途和覆盖决定下一阶段。方法依据：[scikit-learn学习曲线说明](https://scikit-learn.org/1.7/modules/learning_curve.html)。该说明支持评估方法，不支持表中具体篇数阈值。

File: 同体系文献补充_第二批_20261017/候选DOI与获取状态.md
# 第二批候选DOI与获取状态

这是一份暂存审核清单，未归档、未准入。15条水系两电极GCD候选包含协议/标签缺口；另3条旁系、2条范围冻结单列。

|临时号|DOI|题名|状态|循环标签|
|---|---|---|---|---|
|B2_001|[10.1039/d3nj04881k](https://doi.org/10.1039/d3nj04881k)|Sorghum-derived porous carbon for outstanding green supercapacitors|水系主候选；未取得完整正文|SAC: 10000次/97.5%|
|B2_002|[10.1039/d4ta02115k](https://doi.org/10.1039/d4ta02115k)|Biomass-derived B/N/P co-doped porous carbons as bifunctional materials for supercapacitors and sodium-ion batteries|水系主候选；未取得完整正文|OPBNP//OPBNP: 10000次/97.61%|
|B2_003|[10.1039/d4ya00076e](https://doi.org/10.1039/d4ya00076e)|Oxygen-rich hierarchical porous carbon nanosheets derived from the KOH/KNO 3 co-activation treatment of soybean straw for high-performance supercapacitors|水系主候选；未取得完整正文|SSC2-0.6: 14000次/终点缺失或冲突|
|B2_004|[10.1039/d3ra00820g](https://doi.org/10.1039/d3ra00820g)|Activated carbons with extremely high surface area produced from cones, bark and wood using the same procedure|水系主候选；完整XML|PAC: 10000次/88.31%；SAC: 10000次/93.1%；LAC: 10000次/93.53%|
|B2_005|[10.1039/d3ra04164f](https://doi.org/10.1039/d3ra04164f)|In situ N, O co-doped porous carbon derived from antibiotic fermentation residues as electrode material for high-performance supercapacitors|水系主候选；完整XML|OAC-4-700//OAC-4-700: 10000次/97.25%|
|B2_006|[10.1039/d2na00758d](https://doi.org/10.1039/d2na00758d)|A hierarchical integrated 3D carbon electrode derived from gingko leaves via hydrothermal carbonization of H 3 PO 4 for high-performance supercapacitors|水系主候选；完整XML|GLAC-2: 10000次/98.24%|
|B2_007|[10.1039/d5ra09628f](https://doi.org/10.1039/d5ra09628f)|Thermochemically activated Ficus benghalensis leaf-derived porous activated carbon for sustainable supercapacitor electrodes|水系主候选；完整XML|BLC_KOH: 1000次/99.99%（约数）|
|B2_008|[10.1039/d5ra06592e](https://doi.org/10.1039/d5ra06592e)|Valorizing biomass into ultrahigh-surface-area porous carbon for sustainable next-generation energy storage|水系主候选；完整XML|ALC: 5000次/89.3%|
|B2_009|[10.1039/d5na00018a](https://doi.org/10.1039/d5na00018a)|A renewable carbon material derived from native European deciduous trees serves as a sustainable electroactive substance for multifunctional energy storage systems|旁系单列；完整XML|BAC coin cell: 5000次/89%（约数）|
|B2_010|[10.1039/d4nr00588k](https://doi.org/10.1039/d4nr00588k)|Sustainable design of high-performance multifunctional carbon electrodes by one-step laser carbonization for supercapacitors and dopamine sensors|旁系单列；完整XML|LP-C symmetric: 20000次/81%|
|B2_011|[10.1038/s41598-026-36557-4](https://doi.org/10.1038/s41598-026-36557-4)|Strawberry straw-derived hierarchical porous carbon with naturally aligned channels for high performance supercapacitors|水系主候选；完整XML|SPC3//SPC3: 10000次/70.1%|
|B2_012|[10.3390/ma19173741](https://doi.org/10.3390/ma19173741)|Biomass-Derived Carbon Electrodes with Defects and Porosity Prepared via Regulated Carbonization Temperature for Supercapacitors|水系主候选；完整XML|CS-800//CS-800: 30000次/93.75%（约数）|
|B2_013|[10.3390/ma19112298](https://doi.org/10.3390/ma19112298)|Pyrolysis Regulation of Agarose into Hierarchical Porous Carbon for Supercapacitor Applications|旁系单列；完整XML|HPC-KCO SSC at −60°C: 10000次/80%；HPC-KCO SSC at 100°C: 10000次/80%|
|B2_014|[10.1021/acsomega.5c01270](https://doi.org/10.1021/acsomega.5c01270)|3D Interconnected Graphene-like Porous Materials Derived from Sesbania for High-Voltage Aqueous Supercapacitors|范围待澄清；完整XML|SE_GLC//SE_GLC: 1000次/84.05%|
|B2_015|[10.3390/ma17174341](https://doi.org/10.3390/ma17174341)|Corncob-Derived Activated Carbon as Electrode Material for High-Performance Supercapacitor|水系主候选；完整XML|CAC700-4//CAC700-4: 10000次/95.5%|
|B2_016|[10.3390/ma16134577](https://doi.org/10.3390/ma16134577)|N, S, O Self-Doped Carbon Derived from Grapefruit Peel for High-Performance Supercapacitors|水系主候选；完整XML|NSOC-800//NSOC-800: 5000次/终点缺失或冲突|
|B2_017|[10.3390/molecules28207187](https://doi.org/10.3390/molecules28207187)|Hierarchical Porous Activated Carbon Derived from Coconut Shell for Ultrahigh-Performance Supercapacitors|水系主候选；完整XML|CSAC symmetric: 10000次/92.09%|
|B2_018|[10.3389/fmicb.2024.1374974](https://doi.org/10.3389/fmicb.2024.1374974)|Biological pretreatment with white rot fungi for preparing hierarchical porous carbon from Banlangen residues with high performance for supercapacitors and dye adsorption|范围待澄清；完整XML|F-A-BLGR-PC (system unresolved): 20000次/100%（约数）|
|B2_019|[10.1016/j.biombioe.2023.106747](https://doi.org/10.1016/j.biombioe.2023.106747)|Utilization of CO2 activated litchi seed biochar for the fabrication of supercapacitor electrodes|水系主候选；未取得完整正文|LSB-AC symmetric: 10000次/92%|
|B2_020|[10.1007/s44291-025-00057-y](https://doi.org/10.1007/s44291-025-00057-y)|Wheat straws-derived hierarchical porous carbon as electrode material for supercapacitor|水系主候选；完整PDF|CS-800 symmetric: 20000次/96.94%|

逐字段条件、出处、冲突和优先级见《候选文献审核表.json》。XML为完整正文，不能因没有PDF就称缺全文。

尚缺完整正文的本批候选：
- B2_001 [Sorghum-derived porous carbon for outstanding green supercapacitors](https://pubs.rsc.org/en/content/articlehtml/2024/nj/d3nj04881k)；DOI 10.1039/d3nj04881k；需要正文及SI。
- B2_002 [Biomass-derived B/N/P co-doped porous carbons as bifunctional materials for supercapacitors and sodium-ion batteries](https://pubs.rsc.org/en/content/articlehtml/2024/ta/d4ta02115k)；DOI 10.1039/d4ta02115k；需要正文及SI。
- B2_003 [Oxygen-rich hierarchical porous carbon nanosheets derived from the KOH/KNO 3 co-activation treatment of soybean straw for high-performance supercapacitors](https://pubs.rsc.org/en/content/articlehtml/2024/ya/d4ya00076e)；DOI 10.1039/d4ya00076e；需要正文及SI。
- B2_019 [Utilization of CO2 activated litchi seed biochar for the fabrication of supercapacitor electrodes](https://www.sciencedirect.com/science/article/pii/S0961953423000454)；DOI 10.1016/j.biombioe.2023.106747；需要正文及SI。

File: 同体系文献补充_第二批_20261017/全部需下载文献与用途.md
# 全部需下载文献与用途

核验日期：2026-10-17。后续以三电极为搜索优先方向；双电极、CV、有机/DES及凝胶等既有资料全部保留并分开标注。

本次新增50篇实验文献：34篇取得完整正文，其中32篇为XML并配有本地原图/HTML阅读版，2篇为出版社PDF；16篇未取得完整正文。20篇取得了补充文档。它们均有本篇原始循环实验数据依据，但16篇只有原始摘要/出版社元数据核验，不能保证全部建模字段齐全。

此前20篇候选与前批9条原样保留，未用旧文献充作本次新增数量。以下将当前明确待补的正文、SI和核出处前作合并列出，每个DOI只出现一次。

共28个待补资料DOI：本次50篇缺正文16项、上轮20篇缺正文4项、前批缺正文4项、已有正文缺SI2项、核出处前作1项、可后置的凝胶SI1项。这里“尚未取得”包括付费、公开入口403、超时等情况，不代表文献不存在或原文未报告。

未遇到可直接取得的公开正文时已保留原始访问记录；没有绕过付费、登录或访问限制。已取得XML正文的论文无需为纯文本阅读重复下载PDF；需要引用出版社版式时仍可从DOI页获取PDF。

## 待补全量清单

|优先类别/编号|完整DOI|所需文件|用途与限制|
|---|---|---|---|
|前批9条中缺正文 / N003|[10.1039/d6nj00244g](https://doi.org/10.1039/d6nj00244g)|正文和SI（如有）|仅核到出版社摘要与题录；超过96.7%是下限，不能写成精确点值。正文及SI尚未取得。|
|本次新增50篇缺正文 / EXT_035|[10.1155/2024/4961636](https://doi.org/10.1155/2024/4961636)|正文及已声明的SI|花生油饼 HPC-P8；93.8% / 5000圈；补循环电流、实际窗口和质量口径|
|本次新增50篇缺正文 / EXT_036|[10.1002/ente.202201281](https://doi.org/10.1002/ente.202201281)|正文及已声明的SI|地肤 KAC-5；器件88.83%；电极90.31%分开 / 10000圈；补循环电流、实际窗口和质量口径|
|本次新增50篇缺正文 / EXT_037|[10.1016/j.crcon.2024.100267](https://doi.org/10.1016/j.crcon.2024.100267)|正文及已声明的SI|腰果壳 AC-CNS；87% / 10000圈；补循环电流、实际窗口和质量口径|
|本次新增50篇缺正文 / EXT_038|[10.1021/acsaem.4c01027](https://doi.org/10.1021/acsaem.4c01027)|正文及已声明的SI|单宁酸/芦苇秸秆 N-RTC-1.5；约96% / 10000圈；补循环电流、实际窗口和质量口径|
|本次新增50篇缺正文 / EXT_039|[10.1088/1402-4896/ae73bc](https://doi.org/10.1088/1402-4896/ae73bc)|正文及已声明的SI|花生壳磷酸活化碳；99.3% / 20000圈；补循环电流、实际窗口和质量口径|
|本次新增50篇缺正文 / EXT_040|[10.1002/cnma.202400112](https://doi.org/10.1002/cnma.202400112)|正文及已声明的SI|蛇瓜果皮 SGC900；95% / 5000圈；补循环电流、实际窗口和质量口径|
|本次新增50篇缺正文 / EXT_041|[10.1016/j.ijoes.2023.01.011](https://doi.org/10.1016/j.ijoes.2023.01.011)|正文及已声明的SI|西洋参废渣活性炭；97.47% / 10000圈；补循环电流、实际窗口和质量口径|
|本次新增50篇缺正文 / EXT_042|[10.1021/acsaem.5c00130](https://doi.org/10.1021/acsaem.5c00130)|正文及已声明的SI|龙眼壳 N3OPC-3；89% / 10000圈；补循环电流、实际窗口和质量口径|
|本次新增50篇缺正文 / EXT_043|[10.1002/est2.616](https://doi.org/10.1002/est2.616)|正文及已声明的SI|雨树 Samanea saman NSAC；H2SO4 91.3%；Na2SO4 94.3% / 5000圈；补循环电流、实际窗口和质量口径|
|本次新增50篇缺正文 / EXT_044|[10.1002/slct.74152](https://doi.org/10.1002/slct.74152)|正文及已声明的SI|桉树种子活性炭；76.5% / 10000圈；补循环电流、实际窗口和质量口径|
|本次新增50篇缺正文 / EXT_045|[10.1021/acsaem.5c00606](https://doi.org/10.1021/acsaem.5c00606)|正文及已声明的SI|Terminalia bellirica种石；98.2% / 10000圈；补循环电流、实际窗口和质量口径|
|本次新增50篇缺正文 / EXT_046|[10.1002/est2.70057](https://doi.org/10.1002/est2.70057)|正文及已声明的SI|芋头皮 CEPAC 1:1；98.4% / 10000圈；补循环电流、实际窗口和质量口径|
|本次新增50篇缺正文 / EXT_047|[10.1002/est2.70547](https://doi.org/10.1002/est2.70547)|正文及已声明的SI|稻穗 RPPAC-0.25-850；88% / 6000圈；补循环电流、实际窗口和质量口径|
|本次新增50篇缺正文 / EXT_048|[10.1016/j.matlet.2023.135201](https://doi.org/10.1016/j.matlet.2023.135201)|正文及已声明的SI|杏仁果皮 BNPSC；98% / 10000圈；补循环电流、实际窗口和质量口径|
|本次新增50篇缺正文 / EXT_049|[10.1016/j.colsurfa.2024.133292](https://doi.org/10.1016/j.colsurfa.2024.133292)|正文及已声明的SI|木质素形貌调控 LDPC；96.4% / 10000圈；补循环电流、实际窗口和质量口径|
|本次新增50篇缺正文 / EXT_050|[10.1021/acssusresmgt.3c00028](https://doi.org/10.1021/acssusresmgt.3c00028)|正文及已声明的SI|沉香叶 ALPC-800；91% / 6000圈；补循环电流、实际窗口和质量口径|
|前批9条中缺正文 / N006|[10.1016/j.biombioe.2025.108104](https://doi.org/10.1016/j.biombioe.2025.108104)|正文和SI（如有）|循环电流、具体样品配对及所报0-2 V窗口需正文核实；未据摘要补齐所有字段。|
|前批9条中缺正文 / N007|[10.1016/j.electacta.2025.145880](https://doi.org/10.1016/j.electacta.2025.145880)|正文和SI（如有）|摘要同时提3 M KOH与1 M Na2SO4，不能直接把某个电解液绑定到70000次标签；循环电流、最终金属残留待正文。与已有SRC102题名和DOI不同，底层材料独立性仍待核。|
|前批9条中缺正文 / N008|[10.1016/j.cej.2025.161386](https://doi.org/10.1016/j.cej.2025.161386)|正文和SI（如有）|学校公开仓储列有正文和SI；本机正文直链握手失败、仓储入口403。尚未核清循环体系、电流，不标成已读全文。|
|上轮20篇缺正文 / B2_001|[10.1039/d3nj04881k](https://doi.org/10.1039/d3nj04881k)|正文及已声明的SI|SAC，高粱衍生碳；补循环协议、孔体积及材料关系|
|上轮20篇缺正文 / B2_002|[10.1039/d4ta02115k](https://doi.org/10.1039/d4ta02115k)|正文及已声明的SI|OPBNP，橙皮B/N/P掺杂碳；补循环协议、孔体积及材料关系|
|上轮20篇缺正文 / B2_003|[10.1039/d4ya00076e](https://doi.org/10.1039/d4ya00076e)|正文及已声明的SI|SSC2-0.6，大豆秸秆碳；补循环协议、孔体积及材料关系|
|上轮20篇缺正文 / B2_019|[10.1016/j.biombioe.2023.106747](https://doi.org/10.1016/j.biombioe.2023.106747)|正文及已声明的SI|LSB-AC，荔枝种子CO2活化碳；补循环协议、孔体积及材料关系|
|既有正文已取得，仅补SI / R111|[10.1016/j.biombioe.2025.108253](https://doi.org/10.1016/j.biombioe.2025.108253)|SI Fig.S3及器件窗口/电流口径|官方摘要身份已再核，SI公开CDN返回403；未取得，不解除R111窗口缺口。|
|既有正文已取得，仅补SI / SRC035|[10.1016/j.jallcom.2025.182201](https://doi.org/10.1016/j.jallcom.2025.182201)|SI TableS1孔体积及器件协议|官方身份已再核，SI公开CDN返回403；未取得，不称原文未报告。|
|仅核出处的2016前作 / SRC123|[10.1016/j.colsurfa.2016.10.009](https://doi.org/10.1016/j.colsurfa.2016.10.009)|2016前作完整正文及曲线|官方预览可读；3263 m²/g、1.772 cm³/g只属于2016前作。未获全文，不能判定2025批次/曲线独立或复用；不计新增合格来源。|
|保留旁系的SI，可后置 / N009/SRC127|[10.1016/j.jics.2025.102074](https://doi.org/10.1016/j.jics.2025.102074)|SI（正文已取得）|PVA/H2SO4凝胶器件旁系；补BET/孔结构，后置下载，不计新篇数|

## 完整DOI列表

```text
10.1039/d6nj00244g
10.1155/2024/4961636
10.1002/ente.202201281
10.1016/j.crcon.2024.100267
10.1021/acsaem.4c01027
10.1088/1402-4896/ae73bc
10.1002/cnma.202400112
10.1016/j.ijoes.2023.01.011
10.1021/acsaem.5c00130
10.1002/est2.616
10.1002/slct.74152
10.1021/acsaem.5c00606
10.1002/est2.70057
10.1002/est2.70547
10.1016/j.matlet.2023.135201
10.1016/j.colsurfa.2024.133292
10.1021/acssusresmgt.3c00028
10.1016/j.biombioe.2025.108104
10.1016/j.electacta.2025.145880
10.1016/j.cej.2025.161386
10.1039/d3nj04881k
10.1039/d4ta02115k
10.1039/d4ya00076e
10.1016/j.biombioe.2023.106747
10.1016/j.biombioe.2025.108253
10.1016/j.jallcom.2025.182201
10.1016/j.colsurfa.2016.10.009
10.1016/j.jics.2025.102074
```

## 已取得资料入口

- [新增50篇清单与数据用途](D:\机器学习-超级电容器\同体系文献补充_第二批_20261017\定向扩搜40至60篇_20261017\新增50篇_清单与下载结果.md)
- [文献导航（可筛三电极、已取得正文、待补正文）](D:\机器学习-超级电容器\同体系文献补充_第二批_20261017\定向扩搜40至60篇_20261017\文献导航.html)
- [逐篇结构化证据](D:\机器学习-超级电容器\同体系文献补充_第二批_20261017\定向扩搜40至60篇_20261017\新增50篇_逐篇数据与获取状态.json)
- [上轮20篇候选](D:\机器学习-超级电容器\同体系文献补充_第二批_20261017\候选DOI与获取状态.md)

完整DOI纯文本另存《全部待补资料_完整DOI.txt》。额外检索的旁系、CV以及未完成配对的线索见本次扩搜目录《保留的其它体系与未选线索.json》，不计入新增50篇，也不建议为凑数量直接批量采购。
