Repository: w749026903-coder/biomass-carbon-supercapacitor-ml

# 生物质碳超级电容器：循环稳定性与机器学习

第77轮已核对用户补交的两篇正文。绿茶 GKN8（BET 1,680 m²/g）1,000圈：冻结模型 96.08%，作者 99.4%，低估 3.32 个百分点；沿用早期末值约99.39%。样品核对时已读到间接线索，列额外诊断。水黄皮约93.01%来自5,000圈对称双电极器件，单列。严格独立已评分仍1篇，旧模型保留，持续目标仍暂停。 [本轮一页结果](保持率达标研究_v3_主线与近优组合_20261030/第七十七轮_两篇正文与绿茶高BET核查_20261118/两篇正文核查与预测.html)。下一步优先补同工况1,000圈独立来源，同时锁定模型与末值对照。


2026-11-18 第 76 轮后按用户条件暂停目标。莲茎碳补成 7 个前 20% 测点与一条开发输入，60 次固定拟合完成，0 失败／警告。同一旧 20 条的第 67 轮候选 MAE 1.873→1.908 pp，R² 0.8959→0.8940，保留原模型。当前保留 R² 距 0.95 约 0.0541，独立已评分 1 篇、独立 R² 不可估、正式验收 0。下一步先补原始曲线／数值表及受限访问正文，再共同决定接续。 [本轮结果与方向判断](保持率达标研究_v3_主线与近优组合_20261030/第七十六轮_莲茎补证与同批增量对照_20261118/README.md)。

File: 同体系文献补充_第二批_20261017/定向扩搜40至60篇_20261017/新增50篇_清单与下载结果.md
# 新增50篇实验文献与下载结果

检索与核验截止：2026-10-17。新增50篇，不含原库、前批9条及上一轮20篇。34篇完整正文已取得，16篇仅核验原始摘要或出版社元数据，尚未取得完整正文。

按最新要求，三电极优先，已有双电极及其它资料全部保留。本清单有15篇优先按三电极循环整理（包括1篇DES旁系和2篇同时报告两种配置的论文）；其余35篇主要保留双电极循环结果。这是检索方向调整前后累积的50篇，并不声称50篇都属于三电极。

20篇已取得PDF/Word等补充文档。32份XML已配本地HTML及原图，另有2篇出版社PDF。所有JATS graphic图像引用均有本地对应文件；曲线数值化尚未逐点完成。原始获取包、页码/节点文本及哈希均留在sources。

“有实际数据”表示已在本篇原始实验结果中定位到循环次数、保持率/绝对电容或可读循环图，并排除仅引用别人的对比表。它不等于已完成全部特征提取或可直接训练；未取得正文的16篇不能保证所有必需字段齐全。

三电极、双电极、CV、GCD、DES/有机电解液及面积电流分开；不按性能高低删数据。保留图文冲突与定性终点，不生成缺失百分数。数据库与既有model_contract未更改，严格准入0，材料独立性终审0。

## 逐篇清单

|编号/原料|DOI与原文|循环数据及方法|取得情况|用途和待核事项|
|---|---|---|---|---|
|EXT_001 藻类 AHPC-850|[10.3390/molecules31132329](https://doi.org/10.3390/molecules31132329)<br>Self-Nitrogen-Guided Activation of Algae Biomass into Hierarchical Porous Carbon Electrodes for Aqueous Supercapacitors|三电极；10000圈；96.3%；10 A/g；GCD|[可读全文与原图](D:\机器学习-超级电容器\同体系文献补充_第二批_20261017\定向扩搜40至60篇_20261017\sources\OA001\readable_article.html)；XML保留|摘要及Fig.4明确为三电极；不把器件能量密度移给循环实验|
|EXT_002 餐厨废物碳气凝胶 FWCA-4|[10.3390/nano15050387](https://doi.org/10.3390/nano15050387)<br>Microwave-Assisted Preparation of Hierarchical Porous Carbon Aerogels Derived from Food Wastes for Supercapacitors|三电极；10000圈；94.1%；10 A/g；GCD|[可读全文与原图](D:\机器学习-超级电容器\同体系文献补充_第二批_20261017\定向扩搜40至60篇_20261017\sources\OA003\readable_article.html)；XML保留；SI已取得|Fig.5说明三电极，Fig.7c有终点；孔体积原印m³/g，保留单位疑点|
|EXT_003 蛋/米饭混合生物质 YPAC-1|[10.3390/molecules28186543](https://doi.org/10.3390/molecules28186543)<br>In Situ N, O Co-Doped Nanoporous Carbon Derived from Mixed Egg and Rice Waste as Green Supercapacitor|三电极；10000圈；82.26%；10 A/g；GCD|[可读全文与原图](D:\机器学习-超级电容器\同体系文献补充_第二批_20261017\定向扩搜40至60篇_20261017\sources\OA007\readable_article.html)；XML保留；SI已取得|Fig.6d标明三电极；摘要所列器件能量密度属于另一个测试|
|EXT_004 杜仲木 EC-400/EC-10%|[10.3390/polym15030663](https://doi.org/10.3390/polym15030663)<br>Controllable Preparation of Eucommia Wood-Derived Mesoporous Activated Carbon as Electrode Materials for Supercapacitors|三电极；10000圈；正文91.4%/89.8%；摘要92.3%冲突；循环电流待SI配对；GCD待SI确认|[可读全文与原图](D:\机器学习-超级电容器\同体系文献补充_第二批_20261017\定向扩搜40至60篇_20261017\sources\OA025\readable_article.html)；XML保留；SI已取得|SI Fig.S5含循环；不能擅选摘要值；与库中杜仲木前作需核材料关系|
|EXT_005 糠醛渣 FRPCK-Urea|[10.3390/polym15193976](https://doi.org/10.3390/polym15193976)<br>Fabrication of N-Doped Porous Carbon with Micro/Mesoporous Structure from Furfural Residue for Supercapacitors|三电极；5000圈；96.43%；20 A/g；GCD|[可读全文与原图](D:\机器学习-超级电容器\同体系文献补充_第二批_20261017\定向扩搜40至60篇_20261017\sources\OA031\readable_article.html)；XML保留|倍率保持率81.90%不等于循环保持率；该论文只按1篇计数|
|EXT_006 海洋生物废物糖原碳|[10.1021/acsomega.3c00816](https://doi.org/10.1021/acsomega.3c00816)<br>Renewable Carbon Materials as Electrodes for High-Performance Supercapacitors: From Marine Biowaste to High Specific Surface Area Porous Biocarbons|三电极旁系；1000圈；三电极99%；固态器件75%另列；1 A/g；GCD|[可读全文与原图](D:\机器学习-超级电容器\同体系文献补充_第二批_20261017\定向扩搜40至60篇_20261017\sources\OA041\readable_article.html)；XML保留；SI已取得|主核糖原碳三电极99%；DES不并入普通水系；论文内多前驱体不先认定独立材料数|
|EXT_007 废富营养化螺旋藻 SNPB-800-4|[10.3390/nano13172431](https://doi.org/10.3390/nano13172431)<br>In Situ N, O-Dually Doped Nanoporous Biochar Derived from Waste Eutrophic Spirulina for High-Performance Supercapacitors|三电极；10000圈；94.14%；10 A/g；GCD|[可读全文与原图](D:\机器学习-超级电容器\同体系文献补充_第二批_20261017\定向扩搜40至60篇_20261017\sources\OA043\readable_article.html)；XML保留；SI已取得|器件段另列，循环Fig.6在三电极段；能量/功率单位存在原文互换疑点|
|EXT_008 纤维素 AHC-CL-TU|[10.3390/polym15234478](https://doi.org/10.3390/polym15234478)<br>Hydrothermal Carbonization of Cellulose with Ammonium Sulfate and Thiourea for the Production of Supercapacitor Carbon|三电极；20000圈；99.96%；10 A/g；GCD|[可读全文与原图](D:\机器学习-超级电容器\同体系文献补充_第二批_20261017\定向扩搜40至60篇_20261017\sources\OA044\readable_article.html)；XML保留|Fig.7明确三电极；同段引用别人的76.55%/97.82%不采为本篇数据|
|EXT_009 亚马孙Tucuma树皮 TAK5|[10.1021/acsomega.5c08826](https://doi.org/10.1021/acsomega.5c08826)<br>Conversion of Amazonian Biomass (Tucumã Bark) into Porous Carbon Electrodes for Energy Storage|三电极；7000圈；摘要98%；正文接近100%；7 A/g；GCD|[可读全文与原图](D:\机器学习-超级电容器\同体系文献补充_第二批_20261017\定向扩搜40至60篇_20261017\sources\OA047\readable_article.html)；XML保留|保留精度/表述差异，不把正文近100%改写成精确100%|
|EXT_010 辐照预处理水葫芦 WHAC100|[10.3390/ma17133233](https://doi.org/10.3390/ma17133233)<br>Structural and Electrochemical Evolution of Water Hyacinth-Derived Activated Carbon with Gamma Pretreatment for Supercapacitor Applications|三电极；7000圈；99.40%及99.45%不同段表述；未明确绑定循环电流；GCD|[可读全文与原图](D:\机器学习-超级电容器\同体系文献补充_第二批_20261017\定向扩搜40至60篇_20261017\sources\OA050\readable_article.html)；XML保留；SI已取得|Fig.8已目视核对；循环插图约-0.3至0.3 V，不能套CV的-0.3至0.7 V；不同剂量保留成组|
|EXT_011 Alnus nepalensis FPC|[10.1016/j.heliyon.2023.e21804](https://doi.org/10.1016/j.heliyon.2023.e21804)<br>Applications of functionalized porous carbon from bio-waste of Alnus nepalensis in energy storage devices and industrial wastewater treatment|三电极；1000圈；98.4%；3 A/g；GCD|[可读全文与原图](D:\机器学习-超级电容器\同体系文献补充_第二批_20261017\定向扩搜40至60篇_20261017\sources\OA052\readable_article.html)；XML保留|参比Ag/AgCl、对电极Pt；原文器件/三电极能量换算论述不用于本批换算|
|EXT_012 全生物质聚苯并噁嗪碳 ESC-G|[10.3390/gels10070462](https://doi.org/10.3390/gels10070462)<br>High-Performance Supercapacitor Electrodes from Fully Biomass-Based Polybenzoxazine Aerogels with Porous Carbon Structure|三电极；5000圈；原文声称89%，同时给151→117 F/g；0.5 A/g；GCD|[可读全文与原图](D:\机器学习-超级电容器\同体系文献补充_第二批_20261017\定向扩搜40至60篇_20261017\sources\OA053\readable_article.html)；XML保留；SI已取得|绝对电容与百分数不一致，冻结终点；保留实测曲线和制备/孔结构作待审资料|
|EXT_013 羧甲基纤维素 CMC-ZnK-800|[10.3390/polym17091198](https://doi.org/10.3390/polym17091198)<br>N- and O- Doped Porous Carbon Nanosheets Prepared from Templating Methodology for Supercapacitors|三电极+双电极；5000圈；三电极94.3%；器件见正文另一段；10 A/g；GCD|[可读全文与原图](D:\机器学习-超级电容器\同体系文献补充_第二批_20261017\定向扩搜40至60篇_20261017\sources\OA057\readable_article.html)；XML保留；SI已取得|优先提取Fig.8三电极；不得把器件电解液移给三电极循环|
|EXT_014 壳聚糖双模板 AF-MMTCs|[10.1039/d4ra08818b](https://doi.org/10.1039/d4ra08818b)<br>Hard template–salt template double template preparation of heteroatom-doped hierarchical porous carbon and its electrochemical properties †|三电极+双电极；5000圈；三电极6样品98.8/97.0/96.9/98.5/98.0/97.9%；10 A/g；GCD|[可读全文与原图](D:\机器学习-超级电容器\同体系文献补充_第二批_20261017\定向扩搜40至60篇_20261017\sources\OA058\readable_article.html)；XML保留；SI已取得|三电极Fig.4e；器件85.1%另列且圈数待图核；6样品按同文成组，不宣称6个独立论文|
|EXT_015 腰果种皮 AO-PC|[10.3390/nano13101654](https://doi.org/10.3390/nano13101654)<br>Facile Synthesis of Functionalized Porous Carbon by Direct Pyrolysis of Anacardium occidentale Nut-Skin Waste and Its Utilization towards Supercapacitors|三电极；10000圈；97%；5 A/g；GCD|[可读全文与原图](D:\机器学习-超级电容器\同体系文献补充_第二批_20261017\定向扩搜40至60篇_20261017\sources\OA059\readable_article.html)；XML保留；SI已取得|循环窗口-0.1至0.6 V；碳布承载，须保留集流体和质量口径|
|EXT_016 藜麦秸秆 QSC-3|[10.1021/acsomega.3c04692](https://doi.org/10.1021/acsomega.3c04692)<br>Hierarchical Porous Carbon Based on Waste Quinoa Straw for High-Performance Supercapacitors|双电极；10000圈；3 M KOH 97.55%；1 M Na2SO4 96.20%；5 A/g；GCD|[可读全文与原图](D:\机器学习-超级电容器\同体系文献补充_第二批_20261017\定向扩搜40至60篇_20261017\sources\OA004\readable_article.html)；XML保留|同一种材料的两电解液循环不能当成两个独立材料；Na2SO4器件窗口0至2.0 V|
|EXT_017 紫玉米芯 AC-10%|[10.1021/acsenvironau.3c00048](https://doi.org/10.1021/acsenvironau.3c00048)<br>Activated Carbon Electrodes for Supercapacitors from Purple Corncob ( Zea mays L. )|双电极；50000圈；76%，正文称efficiency而摘要/Table称capacitance retention；循环6 A/g；读出1 A/g；图注1 A/g；GCD|[可读全文与原图](D:\机器学习-超级电容器\同体系文献补充_第二批_20261017\定向扩搜40至60篇_20261017\sources\OA005\readable_article.html)；XML保留；SI已取得|分清循环应力与测量电流；76%不直接当CE，也不把CE98–99%填成保持率|
|EXT_018 意大利橙汁碳 4:1@120、5:1@120、5:1@210|[10.3390/nano14010071](https://doi.org/10.3390/nano14010071)<br>Stable Supercapacitors Based on Activated Carbon Prepared from Italian Orange Juice|双电极；5000圈；有绝对电容循环曲线，未给明确终点百分数；1 A/g；GCD|[可读全文与原图](D:\机器学习-超级电容器\同体系文献补充_第二批_20261017\定向扩搜40至60篇_20261017\sources\OA006\readable_article.html)；XML保留；SI已取得|循环0至1 V而CV0至1.4 V；Fig.7c目视与正文衰减描述不完全一致，保留图文冲突，不生成百分数|
|EXT_019 罗望子果种壳 TFS-AC(KOH)/TFS-AC|[10.3390/nano16150957](https://doi.org/10.3390/nano16150957)<br>Activation of Biomass-Derived Carbon Platelets for EDLC Symmetrical Devices|双电极；10000圈；98.2%/95.4%；5 A/g；GCD|[可读全文与原图](D:\机器学习-超级电容器\同体系文献补充_第二批_20261017\定向扩搜40至60篇_20261017\sources\OA008\readable_article.html)；XML保留；SI已取得|两种样品同文成组；BET124.72 m²/g为原文低值，不放大到千位|
|EXT_020 废牛仔布 AC800|[10.55730/1300-0527.3579](https://doi.org/10.55730/1300-0527.3579)<br>Waste jean derived self N-containing activated carbon as a potential electrode material for supercapacitors|双电极；3000圈；83.01%；1 A/g；GCD|[可读全文与原图](D:\机器学习-超级电容器\同体系文献补充_第二批_20261017\定向扩搜40至60篇_20261017\sources\OA009\readable_article.html)；XML保留|三电极另有1000圈及1.33%下降；牛仔布含弹性纤维，保留混合前驱体范围标记|
|EXT_021 青豌豆荚 NSGP|[10.1039/d5ra01262g](https://doi.org/10.1039/d5ra01262g)<br>Heteroatom co-doped green pea peel-derived biochar for high-performance energy storage applications †|双电极；5000圈；99.46%；5 A/g；GCD|[可读全文与原图](D:\机器学习-超级电容器\同体系文献补充_第二批_20261017\定向扩搜40至60篇_20261017\sources\OA011\readable_article.html)；XML保留；SI已取得|器件Fig.8f绑定明确；电流质量分母仍需统一审核|
|EXT_022 新西兰林业砍伐剩余物 C-HS-NZS|[10.1002/cssc.202500396](https://doi.org/10.1002/cssc.202500396)<br>Converting New Zealand Slash into S‐Doped Electrode Materials for High‐Performance Supercapacitors|双电极；10000圈；384→360 F/g；10 A/g；GCD|[可读全文与原图](D:\机器学习-超级电容器\同体系文献补充_第二批_20261017\定向扩搜40至60篇_20261017\sources\OA012\readable_article.html)；XML保留|论文报告绝对起终点；未把360/384派生成报告保持率；倍率86%另列；每极1.2 mg见方法|
|EXT_023 六种木质素 LCNF|[10.1021/acssuschemeng.6c00388](https://doi.org/10.1021/acssuschemeng.6c00388)<br>Lignin Selection Improves the Performance of Porous Carbon Nanofiber Electrodes in Freestanding Supercapacitors|双电极；10000圈；82.8%至95.5%；另有NaNO3 54%对KOH89%；10 A/g；GCD|[可读全文与原图](D:\机器学习-超级电容器\同体系文献补充_第二批_20261017\定向扩搜40至60篇_20261017\sources\OA013\readable_article.html)；XML保留；SI已取得|不同木质素来源保留论文内组；12 mol/kg不能录成12 M；电解液对比需与具体样品配对|
|EXT_024 澳洲坚果壳 AC-MNS-3|[10.1021/acsomega.5c06396](https://doi.org/10.1021/acsomega.5c06396)<br>Valorization of Macadamia Nut Shell Waste into Activated Carbons for Electrochemical Supercapacitor Electrodes|双电极；10000圈；正文minimal change；定量曲线在图中；3 A/g；GCD|[可读全文与原图](D:\机器学习-超级电容器\同体系文献补充_第二批_20261017\定向扩搜40至60篇_20261017\sources\OA014\readable_article.html)；XML保留；SI已取得|有真实循环图，但未冒填精确100%终点；可提取制备、BET和循环曲线|
|EXT_025 芒果核 MK9|[10.1039/d5ra02129d](https://doi.org/10.1039/d5ra02129d)<br>Turning mango kernel waste into high-energy porous carbon: a sustainable electrode material for high-performance supercapacitors with exceptional stability|双电极；100000圈；有保持率曲线；79.3%原文指库仑效率；2 A/g；GCD|[可读全文与原图](D:\机器学习-超级电容器\同体系文献补充_第二批_20261017\定向扩搜40至60篇_20261017\sources\OA015\readable_article.html)；XML保留|循环保持率须从Fig.10独立复核；不能把79.3%移填为保持率|
|EXT_026 椰枣核 C:K:M|[10.1002/open.202500271](https://doi.org/10.1002/open.202500271)<br>Synergistic Effects of K 2 CO 3 and Melamine on Enhancing the Performance of Date Stone‐Derived Supercapacitors|双电极；5000圈；正文no apparent degradation，定量图待提取；10 A/g；GCD|[可读全文与原图](D:\机器学习-超级电容器\同体系文献补充_第二批_20261017\定向扩搜40至60篇_20261017\sources\OA018\readable_article.html)；XML保留|原文m大小写照录，待确认浓度口径；装置称symmetric；不把定性描述改成精确100%|
|EXT_027 花椒皮PAC-700/花椒籽SAC-600|[10.3390/nano14100836](https://doi.org/10.3390/nano14100836)<br>Nanoporous Carbon Materials Derived from Zanthoxylum Bungeanum Peel and Seed for Electrochemical Supercapacitors|双电极；10000圈；约99.1%/93.4%；1 A/g；GCD|[可读全文与原图](D:\机器学习-超级电容器\同体系文献补充_第二批_20261017\定向扩搜40至60篇_20261017\sources\OA022\readable_article.html)；XML保留；SI已取得|两种原料同文成组；不能把倍率/功率点当循环电流|
|EXT_028 猪肉衍生 APE-2|[10.1021/acsomega.5c08616](https://doi.org/10.1021/acsomega.5c08616)<br>Pork-Derived Porous Carbon for Supercapacitors: Achieving “Near-Zero-Loss” and Ultralong Cycle Life|双电极；20000圈；99.7%；循环电流待图/方法配对；GCD|[可读全文与原图](D:\机器学习-超级电容器\同体系文献补充_第二批_20261017\定向扩搜40至60篇_20261017\sources\OA023\readable_article.html)；XML保留；SI已取得|不把near-zero-loss改为零衰减；两电极结果单独保留|
|EXT_029 生物焦油 AC-N|[10.1007/s42773-023-00293-z](https://doi.org/10.1007/s42773-023-00293-z)<br>Waste bio-tar based N-doped porous carbon for supercapacitors under dual activation: performance, mechanism, and assessment|双电极；10000圈；80.1%；1 A/g；GCD|[正文](D:\机器学习-超级电容器\同体系文献补充_第二批_20261017\定向扩搜40至60篇_20261017\sources\OA024\main.pdf)|PDF正文Fig.5h明确；3E309.5 F/g与2E循环分开；SI另待公开获取|
|EXT_030 碧根果壳 PSAC-10|[10.3390/ma17133091](https://doi.org/10.3390/ma17133091)<br>Pecan Shell-Derived Activated Carbon for High-Electrochemical Performance Supercapacitor Electrode|双电极；15000圈；正文90%；结论约93%矛盾；2 A/g；GCD|[可读全文与原图](D:\机器学习-超级电容器\同体系文献补充_第二批_20261017\定向扩搜40至60篇_20261017\sources\OA045\readable_article.html)；XML保留|CE约97%另列；终点冲突冻结，不选较高值|
|EXT_031 黄瓜皮 ACP-800|[10.3390/nano14080686](https://doi.org/10.3390/nano14080686)<br>Activated Carbon Derived from Cucumber Peel for Use as a Supercapacitor Electrode Material|双电极；2000圈；100%；1 A/g；GCD|[可读全文与原图](D:\机器学习-超级电容器\同体系文献补充_第二批_20261017\定向扩搜40至60篇_20261017\sources\OA048\readable_article.html)；XML保留|循环0至0.9 V；CV测试0至1.0 V，不能混用；虽题名electrode仍是双电极|
|EXT_032 雪松木生物炭/炭黑/壳聚糖或PVDF|[10.3390/bioengineering12080841](https://doi.org/10.3390/bioengineering12080841)<br>Influence of Pyrolysis Temperature on the Properties and Electrochemical Performance of Cedar Wood-Derived Biochar for Supercapacitor Electrodes|双电极；10000圈；约95%（壳聚糖）；约93%（PVDF）；循环电流待绑定；GCD|[可读全文与原图](D:\机器学习-超级电容器\同体系文献补充_第二批_20261017\定向扩搜40至60篇_20261017\sources\OA049\readable_article.html)；XML保留；SI已取得|不同粘结剂与温度组成多组；非三电极，保留全部而不误标；低比电容照录|
|EXT_033 木质素NaOH模板 LCF-AW|[10.3390/polym18182203](https://doi.org/10.3390/polym18182203)<br>Microporous and Mesoporous Carbon Nanofibers from Lignin by In Situ Sodium Templating for Supercapacitor Electrodes|双电极，另有3E表征；10000圈；约117%；CE99.9%另列；10 A/g；GCD|[可读全文与原图](D:\机器学习-超级电容器\同体系文献补充_第二批_20261017\定向扩搜40至60篇_20261017\sources\OA051\readable_article.html)；XML保留；SI已取得|方法明确循环2E；结果段又称symmetric three-electrode，保留配置冲突；2V为作者假定，不自动用作循环实测窗口|
|EXT_034 稻壳 RH-900|[10.1007/s10904-026-04338-1](https://doi.org/10.1007/s10904-026-04338-1)<br>Utilization of Waste Rice Husk to Derive Graphitic Carbon Nanosheets as Novel Electrode Materials for the Fabrication of Symmetric Supercapacitor|双电极，另有3E数据；10000圈；器件95.23%；3E图与结论98%/96%冲突；器件20 A/g；GCD|[正文](D:\机器学习-超级电容器\同体系文献补充_第二批_20261017\定向扩搜40至60篇_20261017\sources\P057\main.pdf)|PDF Fig.13F器件循环；BET摘要1985/结论1935冲突；Data Availability声明与实验文章语境也须复核|
|EXT_035 花生油饼 HPC-P8|[10.1155/2024/4961636](https://doi.org/10.1155/2024/4961636)<br>Peanut Oil Cake Biomass‐Derived Hierarchical Porous Carbon by Dual Step Activation as Potential Electrodes for Fabrication of Prototype Symmetric Supercapacitor Device|双电极；5000圈；93.8%；官方全文片段10 A/g；GCD待正文获取|待获取正文|本地未取得完整正文；窗口0至2.0 V；先确认有实验数据，准入仍待全文|
|EXT_036 地肤 KAC-5|[10.1002/ente.202201281](https://doi.org/10.1002/ente.202201281)<br>Preparation of Carbon Electrode Material with a Large Specific Surface Area and Multiscale Pore Structure from Biowaste Kochia for Symmetrical Supercapacitor|双电极；10000圈；器件88.83%；电极90.31%分开；循环电流待正文；待正文确认|待获取正文|不要把器件88.83与电极90.31混合；m/M须正文核对|
|EXT_037 腰果壳 AC-CNS|[10.1016/j.crcon.2024.100267](https://doi.org/10.1016/j.crcon.2024.100267)<br>Chemically activated carbons derived from cashew nut shells as potential electrode materials for electrochemical supercapacitors|双电极；10000圈；87%；1.0 A/g；GCD待正文获取|待获取正文|有明确器件循环数据；本地全文下载失败，未声称逐图核验|
|EXT_038 单宁酸/芦苇秸秆 N-RTC-1.5|[10.1021/acsaem.4c01027](https://doi.org/10.1021/acsaem.4c01027)<br>Nitrogen and Oxygen Codoped Hierarchically Porous Carbon Derived from Tannic Acid and Reed Straw for High-Performance Supercapacitors|双电极；10000圈；约96%；3 A/g；待正文确认|待获取正文|需正文及免费SI中的表S1/测试方法，已核原始数据非综述引用|
|EXT_039 花生壳磷酸活化碳|[10.1088/1402-4896/ae73bc](https://doi.org/10.1088/1402-4896/ae73bc)<br>Porous carbon materials from peanut shells for high-rate and long-cycle supercapacitors|双电极；20000圈；99.3%；10 A/g；待正文确认|待获取正文|书目信息已核；不能凭三电极比电容把循环也归为三电极|
|EXT_040 蛇瓜果皮 SGC900|[10.1002/cnma.202400112](https://doi.org/10.1002/cnma.202400112)<br>Trichosanthes Cucumerina Derived Activated Carbon: The Potential Electrode material for High Energy Symmetric Supercapacitor|双电极；5000圈；95%；待正文获取；待正文确认|待获取正文|保留装置和电解液未完全绑定状态|
|EXT_041 西洋参废渣活性炭|[10.1016/j.ijoes.2023.01.011](https://doi.org/10.1016/j.ijoes.2023.01.011)<br>American ginseng biowaste-derived activated carbon for high-performance supercapacitors|双电极；10000圈；97.47%；待正文获取；待正文确认|待获取正文|摘要器件循环明确；不把20 A/g倍率/功率点自动当循环电流|
|EXT_042 龙眼壳 N3OPC-3|[10.1021/acsaem.5c00130](https://doi.org/10.1021/acsaem.5c00130)<br>N, O-Codoped Porous Carbon Derived from Longan Shells for High-Performance Supercapacitor Electrodes|双电极；10000圈；89%；待正文获取；待正文确认|待获取正文|三电极463 F/g与器件循环分开；需正文及SI|
|EXT_043 雨树 Samanea saman NSAC|[10.1002/est2.616](https://doi.org/10.1002/est2.616)<br>Fabrication of hierarchically structured supercapacitor using N and S co‐doped activated carbons derived from <i>Samanea saman</i> biomass|双电极；5000圈；H2SO4 91.3%；Na2SO4 94.3%；待正文获取；GCD（官方明确）|待获取正文|公开数据DOI 10.17632/3w6yb4d844.1；本次入口未取到文件，不能计原始数据已下载|
|EXT_044 桉树种子活性炭|[10.1002/slct.74152](https://doi.org/10.1002/slct.74152)<br>Enhanced Electrochemical Performance of
                    <i>Eucalyptus</i>
                    Seed–Derived Activated Carbon for Supercapacitors|双电极；10000圈；76.5%；待正文获取；GCD（摘要charge-discharge）|待获取正文|首次在线2026-08-14，未超检索截止日；低保持率保留|
|EXT_045 Terminalia bellirica种石|[10.1021/acsaem.5c00606](https://doi.org/10.1021/acsaem.5c00606)<br>Enhanced Supercapacitance Performance of Hierarchically Porous Carbon Obtained from
                    <i>Terminalia bellirica</i>
                    (Barro) Seed Stone|双电极；10000圈；98.2%；待正文获取；GCD（摘要charge/discharge）|待获取正文|BET2301 m²/g、总孔容1.887 cm³/g为样品表征；不把倍率66%混入循环|
|EXT_046 芋头皮 CEPAC 1:1|[10.1002/est2.70057](https://doi.org/10.1002/est2.70057)<br>Facile Synthesis of
                    <i>Colocasia esculenta</i>
                    Peels‐Derived Activated Carbon for High‐Performance Supercapacitor|双电极；10000圈；98.4%；待正文获取；GCD（摘要charge-discharge）|待获取正文|需要正文确认循环质量口径和电解液；不跨体系直接合训|
|EXT_047 稻穗 RPPAC-0.25-850|[10.1002/est2.70547](https://doi.org/10.1002/est2.70547)<br>Sustainable Development of Interconnected Hierarchical Porous Carbon From Rice Panicle Waste: Synergistic
                    <scp>KOH</scp>
                    /
                    <scp>
                      CO
                      <sub>2</sub>
                    </scp>
                    Dual‐Activation Strategy for Advanced Symmetric Supercapacitors|双电极；6000圈；88%；10 A/g；GCD（出版社明确）|待获取正文|在线2026-10-09；期刊卷期2026-12仍未来，按已在线论文记，不把未来卷期当已出版纸刊|
|EXT_048 杏仁果皮 BNPSC|[10.1016/j.matlet.2023.135201](https://doi.org/10.1016/j.matlet.2023.135201)<br>Synergistic multi-doping effect on BNPS-doped activated carbon from almond-biomass for an efficacious double-layer capacitors|双电极；10000圈；98%；待正文获取；待正文确认|待获取正文|B/N/P/S掺杂，循环1 V线索；能量密度原文单位需核，不能自动修正|
|EXT_049 木质素形貌调控 LDPC|[10.1016/j.colsurfa.2024.133292](https://doi.org/10.1016/j.colsurfa.2024.133292)<br>Morphology and structure control of lignin-derived hierarchical porous carbon for high-performance supercapacitors|双电极；10000圈；96.4%；1 A/g；GCD（官方continuous charging/discharging）|待获取正文|同原料不同喷雾形貌为论文内对比，独立性待核|
|EXT_050 沉香叶 ALPC-800|[10.1021/acssusresmgt.3c00028](https://doi.org/10.1021/acssusresmgt.3c00028)<br>Transformation of Waste Agarwood Leaves into Heteroatom-Doped Microporous Carbon for Highly Active Metal-Free Catalytic Oxygen Reduction Reaction and Efficient Capacitive Energy Storage Application|双电极；6000圈；91%；1 A/g；待正文确认|待获取正文|ORR和电容实验并列，循环来自supercapacitor段，不采ORR稳定性|

## 尚未取得完整正文的16篇

下面是本次新增50篇中的缺正文DOI；旧任务及缺SI项另见上级《全部需下载文献与用途.md》。

```text
10.1155/2024/4961636
10.1002/ente.202201281
10.1016/j.crcon.2024.100267
10.1021/acsaem.4c01027
10.1088/1402-4896/ae73bc
10.1002/cnma.202400112
10.1016/j.ijoes.2023.01.011
10.1021/acsaem.5c00130
10.1002/est2.616
10.1002/slct.74152
10.1021/acsaem.5c00606
10.1002/est2.70057
10.1002/est2.70547
10.1016/j.matlet.2023.135201
10.1016/j.colsurfa.2024.133292
10.1021/acssusresmgt.3c00028
```

## 三电极优先阅读顺序

优先复核EXT_005糠醛渣、EXT_007螺旋藻、EXT_008纤维素、EXT_011 Alnus、EXT_013羧甲基纤维素、EXT_014壳聚糖双模板及EXT_015腰果种皮。它们的三电极循环标签已定位；仍需统一检查测试质量分母、基线和特征配对。

EXT_004杜仲木、EXT_009 Tucuma、EXT_010水葫芦和EXT_012聚苯并噁嗪碳存在数字、图文或电解液口径冲突，先审冲突再录标签。EXT_006糖原碳属于DES旁系，保持独立。

File: 同体系文献补充_第二批_20261017/搜索方向与资料保留说明_20261017.md
# 检索方向与资料保留说明

2026-10-17，用户根据导师意见明确要求：后续检索尽量优先三电极；不删除双电极或其它体系的数据资料。

已将三电极作为本轮后半程及后续检索的优先方向。三电极必须从方法、循环图及参比/对电极配置核实，不能只看摘要的electrode措辞；同一论文三电极表征、双电极循环必须逐测试区分。

原20篇候选、前批9条和本次扩展资料全部保留。此前因只找到三电极循环而另列的L19花生壳等资料仍在sources，现在可优先复核；不重复计为本次新增。前批N003过期蜂蜜属于三电极线索，已将其待补正文提高到全量缺件清单首位。

CV循环、GCD循环、普通水系、DES、有机、凝胶、面积电流以及金属复合材料继续分别标记。搜索优先级的调整不自动修改数据库、model_contract或解除既有冻结，不把不同测试配置未经审核混入同一个学习目标。

本次“50篇有实际数据”指50个新论文身份内定位到原始循环实验或可核循环图；不是50条已准入标签，也不是50个材料的独立性终审结果。缺全文的16篇保留明确限制。

File: 同体系文献补充_第二批_20261017/进度与交接.md
# 第二批同体系文献补充：进度与交接

日期：2026-10-17。文献侧本批已完成，可进入发起对话的合并核对；只交付候选暂存和证据，未归档、未写入SQLite、未训练。此处“完成”表示审核包已交付，未决事项并未解决或自动解除。

本批审核20条库外论文身份及原始实验依据：15条水系两电极GCD待审候选、3条旁系（离子液体、面积电流、有机宽温域），2条范围待澄清。20条均未在现126篇和前批9条中命中DOI，也无规范化题名完全相同项；这只证明书目不重复，不能证明材料/曲线完全独立。16条有本地完整正文（15 XML、1 PDF）；4条仅有官方摘要及索引展开片段，未冒称全文核查。15条主候选中11条有完整正文。严格准入0，材料独立性终审0；未按多个终点增加独立材料数。

可优先复核B2_006银杏叶、B2_007榕叶、B2_008金合欢叶、B2_017椰壳和B2_020小麦秸秆。它们有正文明确的器件循环标签；仍缺电流质量分母、基线可比性或其他字段，不能直接进训练。B2_004同篇3种球果材料先按论文内名记录，但PAC有前作复用线索；同篇水系/有机测试不叠算材料。

关键发现：B2_005器件97.25%与三电极94.68%分开；SI器件图内嵌负电位表达继续待审。B2_010是面积电流2.2 mA/cm²，不能换成A/g；其504 m²/g是CO2-DFT表面积，不能填成N2-BET。B2_011草莓秸秆的器件为70.1%，摘要95.6%属于电极段，图注又有asymmetric措辞冲突。B2_015玉米芯孔体积表头原印m³/g，未纠正。B2_016柚皮器件未给明确终点，不能用平均衰减乘圈数生成81%。B2_019荔枝种子全文未取得，Highlights92%和摘要above90%按不同精度保存。B2_020循环负载2.6 mg/cm²，不移给7.1 mg/cm²倍率实验。低BET值和较低保持率均原样保留，不按性能筛除。

范围冻结另列：B2_014田菁碳XPS检出Fe/Si及可能Fe3C，材料范围待核，不设自创痕量阈值；12 m NaNO3是质量摩尔浓度，不能录成12 M。B2_018板蓝根药渣摘要称两电极1 M Na2SO4，但循环图在6 M KOH电极整图中，不能确认同体系。搜索命中的质量比约1.2的N-TAC、三电极花生壳循环、凝胶器件和协议未配对线索均另留排除记录，不凑主批。

现有来源补件：R111和SRC035的官方身份已核；公开SI入口403，未取得SI，不补窗口/孔体积。SRC123的2016前作仍只读到官方预览，未取得完整曲线；旧BET3263与2025的3185既不证明同批也不证明独立。其2016来源只作出处核查，不计新增合格训练文献。N003/N006/N007/N008沿用前批待补正文状态，未重新计新、未重复下载或归档。

检索覆盖：检索出版社RSC、Elsevier、Wiley、Springer/Nature原始页面，结合Crossref身份和出版社存入EuropePMC的开放全文；EuropePMC发现查询在2023-01-01至2026-10-17范围返回35项，随后按原料、体系和实验归属审核。主批及旁支合计30条新DOI线索，10条未选入20条主审核表；原库和前批命中另排除。不是穷尽性系统综述，公开可得全文偏向开放期刊，需在后续付费正文补齐时警惕来源覆盖偏差。检索词和覆盖见《检索覆盖与限制.json》。遇403停止，不绕过登录/付费；DNB镜像TLS验证失败后未关闭TLS，改从正式出版社公开PDF取得同一OA论文。

文件入口：《候选DOI与获取状态.md》供直接浏览，《候选文献审核表.json》供逐字段审查，《现有来源补件表.json》《重复与排除记录.json》供追踪缺口。《本批需补正文_DOI.txt》只列本批4条新缺正文；旧4条N编号留在补件表。原文/SI暂存在sources，原始获取日志、XML节点/页码文本和SHA256均可追溯。五项图像核查见《视觉核查记录.json》，不声称逐图全部审核。

下一步由发起对话等待两边ready_for_merge，再核共同基线、文件哈希、DOI/材料/曲线关系与冲突。文献侧先合入候选索引，归档仍须新批审核确认；逐记录准入另审。任何相似作者/路线只生成关系线索，不强行判同组或独立。全部原冻结保留。没有拟议放宽口径；有机、凝胶、面积电流、质量不平衡等均未隐式放进水系主集。首轮30–50篇/50–100材料、更充分60–100篇/150–300材料只是项目规划，不是文献证明阈值，本批不为数字降标准。

File: 同体系文献补充_第二批_20261017/进度与交接_续搜50篇_20261017.md
# 文献侧续搜交付与三电极方向调整

日期：2026-10-17。此前20篇交付保留；本次另外完成50篇库外原始实验文献的候选审核包。50个DOI均未命中共同基线、前批9条及原20篇的DOI/规范化题名；材料、批次、前作及曲线独立性尚未终审。

取得34篇完整正文（32 XML、2 PDF）；32篇XML均配本地HTML及原图，未匹配graphic引用数为0。20篇有补充文档。16篇只有原始摘要/出版社存入的元数据及访问记录，未冒称全文核验。50篇中15篇优先按三电极数据整理，35篇主要保留双电极；三电极组包含1篇DES旁系，另有2篇同时有3E/2E。不是50篇全为三电极。

用户中途根据导师意见要求后续尽量三电极，双电极及其它资料不删除，已执行新的三电极定向检索并记录到《搜索方向与资料保留说明_20261017.md》。三电极/器件须逐测试配对，既有model_contract未擅自修改。严格准入0，独立材料数终审0，不执行训练。

全量缺件清单28个唯一DOI：16新缺正文、4上轮缺正文、4前批缺正文、2既有SI、1仅核出处的2016前作、1可后置凝胶SI。N003蜂蜜3E待补全文已提高优先级。所有额外未选线索及旁系保留，不凑50篇、不删原文件。

图文矛盾继续保留：杜仲木91.4/92.3%；Tucuma摘要98/正文近100%；水葫芦浓度与循环窗；聚苯并噁嗪151→117 F/g却称89%；橙汁曲线与文字趋势；碧根果90/约93%；稻壳3E98/96及BET1985/1935。芒果79.3%是CE，紫玉米芯循环6 A/g而读出1 A/g，不跨字段套用。

入口：本批《文献导航.html》《新增50篇_清单与下载结果.md》；全局《全部需下载文献与用途.md》《全部待补资料_完整DOI.txt》。机器可读逐篇证据在扩搜目录JSON中。原137份资料、共同数据库和输入指纹全部核对未变。ready_for_merge仅代表候选审核资料包可供发起对话合并复核，不表示任一记录已经准入。

File: 小样本方向预研_20261029/保持率固定输入输出/README.md
# 保持率固定输入输出：方向预研

原八项输入保持，输出为电容保持率；251次固定输入拟合后，没有方案通过所有数值与泛化门槛。

建议验收线：R²>0.95，MAE≤2个百分点、RMSE≤3个百分点、90%绝对误差≤5个百分点；最终采用未参与路线选择的新来源检验。阈值是项目建议，不是行业统一标准。

| 范围 | 记录/来源 | R² | MAE | RMSE | 结论 |
|---|---|---|---|---|---|
| 6M KOH、10000圈，整来源留出 | 14/7 | -0.523 | 5.16 | 6.46 | 未通过 |
| 再固定10 A/g，整来源留出 | 10/6 | -0.546 | 4.12 | 5.65 | 未通过 |
| 植物残余物、6M KOH，整来源留出 | 13/9 | -0.482 | 4.13 | 5.44 | 未通过 |
| 每圈衰减速率变换，整来源留出 | 47/34 | -1.360 | 7.65 | 11.16 | 未通过 |
| 已知论文家族，留出整个材料 | 13/3 | 0.220 | 3.29 | 5.12 | 未通过 |

优先：完整循环曲线提供R(N)监督＋同化学系列范围。其余候选为曲线参数学习、核方法/预先固定融合、外部保持率数据的字段与来源审查。完整曲线尚未形成新训练库，不能称新方案已达标。

核心合同、具体路线、论文与GitHub版本、所有试验和局限见同目录HTML报告、training_plan.json、文献与开源方法审查.json及independent_verification.json。前期比电容/BET试验高分不计保持率成果。

File: 小样本方向预研_20261029/审计补充/指标与基线补充.md
# 保持率预研：相对误差与基线补充

只重算既有留出预测，本次新增模型拟合0次。原输出保持率不变，新输入合同仍待讨论。

| 方案 | R² | MAE/百分点 | MAPE/% | 均值MAE | 相对均值改善/% | MAE差95%区间/百分点 |
|---|---|---|---|---|---|---|
| R1 固定6M KOH与10000圈 | -0.523 | 5.156 | 5.90 | 4.690 | -9.95 | [-1.019, 1.992] |
| R2 再固定10 A/g | -0.546 | 4.121 | 4.65 | 4.129 | 0.21 | [-0.597, 0.713] |
| R3 植物残余物与6M KOH | -0.482 | 4.130 | 4.47 | 3.708 | -11.38 | [-0.920, 1.707] |
| R4 每圈衰减速率变换 | -1.360 | 7.646 | 8.37 | 5.149 | -48.50 | [0.570, 4.872] |
| R5 已知家族内留材料 | 0.220 | 3.286 | 3.84 | 3.728 | 11.84 | [-1.020, 0.272] |

改善为正表示模型MAE比均值更低；配对MAE差的区间上限小于0，才支持本次描述性比较中的稳定改善。当前五个对比没有任何一个满足该条件。R5只检验已知家族内的新材料，并未验证全新来源。

MAPE约4%不等于模型已好：大部分保持率接近100%，相对误差看起来小，仍可能不如简单均值，R²也可能为负。因此R²、绝对误差、简单基线和泛化必须合看。

本轮多个路线的预研结论和报告已具备交付证据；高精度保持率模型尚未训练成功。下一轮输入或电极合同改变仍需用户讨论确认，不能把预研完成当作R²>0.95目标完成。

File: 小样本方向预研_20261029/范围修正说明.md
# 本轮范围修正

用户最终明确：主项目保持原8项输入和电容保持率输出。有效的本轮方向评估位于 `保持率固定输入输出/`，原合同、251次有限拟合、全部失败/未过线结论、论文与GitHub审查均在该目录。

根目录早期986次拟合/局部曲线拟合探索过比电容、BET和倍率重建。它们保存审查历史，不构成保持率主任务进展；倍率三点插值的高R²绝不能用作本项目达标成绩。原阶段文件不覆写，不隐藏失败。

后续优先在固定8项输入内利用完整循环曲线的R(N)训练标签与更一致的材料化学系列。当前仍无已达标保持率模型、新曲线训练库或新循环准入；不能把研究路线建议写成已完成高精度训练。

File: 已有文献表图与41条复核_20261024/README.md
# 已有论文表图、SI与41条记录复核

2026-10-24。接续封版v0.14，针对固定42条/30来源主集的材料特征，以及固定41条/27来源待补证记录进行本地核读。正文、表格、已有补充材料和图中标注数字分别审查；本轮未新下载论文、未联系作者、未取得勘误或原始仪器数据。

## 完成结果

- 新v0.15保存70项字段变更，作用于23条观察：66项补空、4项明确的测量方法纠错。材料字段只按相同材料键传播；这些数量不是新增样本或独立论文数。
- 固定42条×原18项可选字段，非空299→320/756，覆盖率39.55%→42.33%。21个新增非空单元与4处已有值纠错分开计数；额外材料候选不混入这个分母。
- 41条全部形成逐项处置：2条确认现行范围外，2条补回自身BET等字段但仍待准入证据，37条关键缺证/竞争主张未消解。当前固定批次剩余39条待证，新增准入0条。
- 主集保持42条/30来源，双电极保持26条/21来源。没有新训练或新的误差成绩，旧v1.0/v1.1均是v0.14历史实验。

## 重要的实质修正

ALPC-800（10.1021/acssusresmgt.3c00028）正文PDF p6、ORR测试前的XPS段明确N4.64atom%、O7.44atom%；已有SI p6 TableS1的N11.23%、O8.54%明确属于FESEM-EDX。原提取把后一组数误标进XPS字段，本轮更正两个测试各两项，并完整保留前值、出处和理由。历史`N_at_pct/O_at_pct`仍是EDS原子数值，已补测量方法元数据，不能称为XPS值。

ALPC同一图像表还存在Smicro757>BET718、Vmicro0.382>Vtotal0.35的矛盾。原始候选单列隔离，未补标准微孔字段。总孔容0.35cm³/g有正文与SI共同支持，可单独补入。这是图像表格信息漏提和真实表内冲突并存的实例，不能把整张表全部放行或全部丢弃。

RSM-0.33-550自身Fig3b标注IG/ID1.292，保存原值并将倒数0.773994作为派生ID/IG；未误用相邻RSM-1-550的1.232。自身Fig4d明确XPS N6.1%、O13.0%为atomic%，摘要6.02%的未明口径主张另存。KAC-5图3中ID/IG0.99及XPS O8.25at%也已补回。

QSC四样品自身Table1总孔容、NCHU20自身Table1的介孔容/平均孔径、P掺杂CSKOH自身0.26cm³/g、SSC2-0.6作者报告d0020.37nm等完成补录。NCHU/CCL已有本体EA值核对一致，未冒充本轮新增。AHC-CL-TU的XPS3.2%N/24.16%O为明确wt%，与本体EA及at%分开。

## 41条处置边界

1. M-3-25：原文XRD明确Cu/Cu₂O晶相、XPS和电化学段确认含铜体系，转为现行普通多孔碳用途的范围外记录，原值和其它用途保留。
2. NAPC-650-4：原文分离并碳化的是聚丙烯酸钠为主的吸水聚合物颗粒，不能拿尿布其它部分含纤维素证明碳骨架为生物质来源，转范围外。
3. AC700：从SSRN文件补到自身BET2142、ID/IG0.83及本体组成；正式版本与年份未核实。
4. HTWB-0.5-900：补到自身BET1018.74和平均孔径3.25；仍为ResearchSquare预印本，原文“无明显损失”没有被伪造为精确100%标签。
5. 其余37条：保留具体循环电流、参比、窗口、BET、样品身份、年份/正式版本、材料范围或图文矛盾。没有重新联网查询出版社，不能声称当前不存在勘误或附件。

[逐条处置CSV](41条逐项处置.csv)保留41个端点的理由、未决问题和原文定位；[剩余记录JSON](remaining_pending_records.json)便于下一批继续，[需补证据清单](需补原始证据.csv)按来源合并下一步，未自动发送任何消息。

## 调用与核验

稳定入口`data/current_database.json`在独立核验后指向新版本。推荐用`db.method_specific_material_matrix()`将XPS原子/质量百分数分成四个数值通道；未明口径留在原始证据，不填入任一标准通道。该视图不进行wt%→at%推算，也不拿EDS补XPS。原18字段视图用于固定口径覆盖比较，不能把不同方法无说明合并。

复核脚本：`python -B tools/verify_existing_sources_v015.py`。检查SQLite/FK、完整父版与两轮旧训练载荷、75份正文/SI身份指纹、原值与纠错白名单、历史冻结、全部277条观察、所有用途成员/核心/标签/分组/权重、两种材料视图的折内处理与错误输入拒绝；实际拟合0次。

不要原位重跑snapshot/curate/build或封版前定位细化；这些工具对已封版输出设有保护。后续新证据进入新批次和新版本，不更改已用测试成绩来证明精度改善。

File: 当前文献状态.md
# 当前文献状态

核对日期：2026-10-17。经用户确认，第一批新资料已完成文献级归档审核并入库。

D:/文献现有126篇文献：125篇PDF正文、1篇XML完整正文（SRC124，另附TXT）；另10份SI（9份PDF、1份Word）。全部134份PDF的内容哈希不同。分类数量为41、19、15、24、27。

新增SRC123–SRC127，R103/R106各补一份SI。原121篇PDF及原补充材料未改变，项目来源副本保留。SRC125只放待核分类，SRC126含铜、SRC127为凝胶体系；归档不解除数据冻结。

研究方向为规定循环次数与条件下的循环保持率预测。正式逐记录准入仍为0，未训练模型。历史122份用途审核及旧工作簿保留原阶段范围，不冒充当前126篇覆盖结果。

- [打开当前文献目录](<D:/文献/打开文献目录.html>)
- [当前唯一位置](文献整理_20261017/当前唯一文献位置.json)
- [本次入库核验](循环稳定性文献补充_20261017/文献入库审核/已确认入库执行/入库完成核验.json)
- [最新接续](NEXT_CHAT_20261017_已确认入库126篇.md)
- [原有数据补录v2](循环稳定性文献补充_20261017/现有数据补齐/循环稳定性逐记录候选_v2.json)

原81终点候选保留；新8终点仍单列待逐条核审，不能把终点数当独立样本数。4篇未取得正文的DOI清单继续有效。

## 数据库与模型准备

已建立[循环稳定性数据库v0.1](循环稳定性数据库_v0.1_20261017/README.md)，见[查看页](循环稳定性数据库_v0.1_20261017/数据库查看.html)。89个候选终点来自51篇、67个暂定材料和83次测试；主队列12终点/10材料/10篇。正式训练视图0行，未训练。模型筹备纳入随机森林、XGBoost、MLP及简单基线，详情见[建模思路](循环稳定性数据库_v0.1_20261017/建模思路.md)。最新接续为[NEXT_CHAT_20261017_数据库v01与模型筹备.md](NEXT_CHAT_20261017_数据库v01与模型筹备.md)。

File: 待补证原文复核_20261022/README.md
# 待补证原文复核：2026-10-22

本批固定复核v0.11的87条待核3E观察，涉及61个规范化DOI/文档组；另外补充3条既有准入材料的SI。保存90条显式审查记录、309项逐记录补充/更正，生成[v0.12调用版](../循环稳定性数据库_v0.12_待补证精细复核_20261022/README.md)。

## 已完成的补证

5份出版社原始SI已取得并核对身份：NCHU20、CCL、NPC-700-6、SSK0.5，以及FWCA正文引用的方法文献15。后者SI没有参比电极定义，当前FWCA参比仍待其所引主文证实。原文件保存在`new_supplements/`，传输记录与身份结论分开保存，当前身份判断见`SI_identity_reviews.json`。

- NCHU20自身的元素分析N为5.69 wt%，O为作者差减法20.94 wt%；保留测量口径。活化700°C、90 min与前处理200°C分开。
- CCL自身XPS的N/O为1.62/12.33 at%，元素分析N/O为1.39/19.23 wt%，分别建列。
- NPC-700-6自身总孔容1.4271、微孔容0.837 cm³/g；SI Raman无数字标注的柱高未冒充精确值，循环后EIS未作为初始预测字段。
- LC-67%完整正文明确给出76.16%初始电容保持率；自身BET仍未定位。
- 竹基碳自身BET为865.26 m²/g，BJH表面积1147.09 m²/g。原文从既存ZIP准确提取同SHA成员，外部原库和ZIP保持原样。
- 三条原候选循环实际使用CV，现已纠正；四个木材样品原报50 mA/cm²，面积电流单列。
- 复合物论文中无ZnO的AC对照已独立核对，获得主集用途。Ni(OH)2、PANI、NiMo3S4等设计复合样品继续保留各自范围。

新增SI的27张原始表格及正文可直接检索，均保留原始行和出处；检索命中不等于逐记录准入。原565份内容的118.43MiB索引未覆写。

## 未闭合项目的实际去向

详见[逐条复核结果](逐条复核结果.csv)、[当前仍需资料或争议处置](当前仍需资料或争议处置.csv)及`effective_reviews.json`。这些状态区分已知范围外、确实缺参数、附件访问失败、刊本版本待比对和图文冲突，不统一写成“待下载”。

| 问题 | 本轮查证与结果 |
|---|---|
| 循环电流缺失 | CEPAC、YPAC、EC、竹基碳等核过自身方法/图/SI；相邻表征A/g未移作循环A/g |
| BET缺失 | AF-MMTC六个样品的主文/3页SI没有自身数值BET表；LC-67%已补标签，BET仍未定位；AC500没有借其它温度样品 |
| 参比冲突 | NSOC正文甘汞与原Fig3 Hg/HgO冲突；2022年SD-AC正文/图也有冲突，两边保留 |
| 浓度冲突 | FRPCK-Urea方法6 M、结果/图1 M，未择常见值 |
| 标签或身份冲突 | RCS-AC酸液/中性液在正文与表格互换；LCC3的88/89及LCNC样品名称冲突保留 |
| 电流与图不一致 | AGC-FK/AGC-K正文10 A/g、插图20 A/g保留；没有择写入较晚者 |
| 电位口径不清 | DSAC将Hg/HgO电位转为RHE并有mV/V标注问题，未直接拼入统一字段 |
| 特殊成品范围 | Act_OFSCBC的Si只进入残留敏感性；K/F盐态和Fe催化后成品状态仍保留具体缺口 |
| 附件/刊本访问失败 | aGCL-800官方SI本次403；LWCA正式PDF响应非PDF；Fe-SN SI本次网络访问失败。分别记录状态，不判定论文不存在 |
| 预印本 | 已核对原文件、正式版指向或元数据，未将预印本数值自动绑定正式期刊版本 |

需要新增附件的入口见[本批补充文件与核实请求](需进一步原始资料的DOI.csv)。涉及作者未报或图文矛盾的项目，需要明确的原始实验记录、勘误或作者说明；本轮没有向他人发送消息。

## 可复核文件

`reviewed_cases.json`保存Codex agent逐条作出的审查决定；`effective_reviews.json`保存父版前值、旧冻结、当前值和用途。审查者为Codex agent，未冒称独立专家签字。

`field_changes.json`、`protected_sources.json`保存每次更改理由和原文哈希。`figure_digitization.json`及对应脚本保存三项有界读图，其中SSK0.5仍未获用途。原图、TIFF字节和可读PNG渲染均保留，轴校准与误差界限可查。

所有已交付旧数据库、原论文/SI及实验结果保留；只清理本批确认没有证据引用的派生误命名图或参考文献页渲染，实际空间见`cleanup.json`。本轮模型拟合0次，未上传到其它仓库或更改系统运行时。

File: 循环稳定性可行性_20261017/可行性结论.md
# 循环稳定性方向：现有数据可行性检查

日期：2026-10-17。研究目标暂定为“在规定循环次数和测试条件下预测电容保持率”。本轮整理当前本地资料，没有训练、下载或改动原论文。

## 判断

方向可以继续。目前已核到的同口径数据偏小，适合建立字段、做小样本基线探索，尚不足以据此宣称具有可靠的跨文献泛化能力。下一步优先补齐现有候选的输入和测试条件，再决定定向扩充多少来源。

这个判断来自同体系候选规模和输入配对情况，不依赖“必须至少多少个样本”的固定门槛。没有运行模型，不能给出准确率或学习曲线结论。

## 本轮实际覆盖

| 口径 | 终点记录 | 暂定材料编号 | 来源论文 |
|---|---:|---:|---:|
| 全部候选，含待核、短程、CV和分体系 | 81 | 61 | 46 |
| 同时记录循环次数与数值保持率，含下限/近似/冲突 | 76 | 57 | 43 |
| 碳材料点值候选，排除已标冲突、短程和待证材料体系 | 37 | 31 | 27 |
| 其中明确GCD且两/三电极身份明确 | 23 | 20 | 19 |
| GCD中已配对次数、保持率、电流、电解液及浓度 | 18 | 15 | 15 |
| 上行再配对BET与电压范围 | 9 | 8 | 8 |
| 上行再配对总孔体积 | 5 | 4 | 4 |

暂定材料编号仅完成同一论文内的名称合并，还不能代替独立材料与跨论文复用审核。81行绝不是81个独立样本。较完整输入行数是本轮核录的下限，不是文献库可获得量的上限。N/O、负载量等尚未全量逐样品核录，不能把它们的空值当成整库缺失率。

检索定位覆盖当前121篇论文；121个原PDF的SHA256与唯一位置清单一致。对39篇A类和17篇B类共56篇逐份检查循环相关定位，并查看3份PDF和1份Word本地补充材料。14篇冻结/待核、24篇方法背景、27篇范围外保留原状态。10篇A/B来源尚未整理出可配对终点，具体原因见来源覆盖表。

这一轮采用正文和SI明确报告的数字，不全量数字化曲线。已视觉复核9页原始PDF：R069 p7/p8、R018 p11、R033 p5、R104 p11、R106 p15、SRC035 p8、SRC028 p8、R012 SI p16。

## 同体系规模

明确GCD、暂未标冲突的碳材料候选中：两电极对称器件16个终点、14个暂定材料、13篇来源；三电极7个终点、7个材料、7篇来源。两组不可为了增加数量直接混为一组。相同材料会出现在不同体系，分组数不相加作为总材料数。

即使合看两组，固定10000次循环的候选也仅9个终点、9个暂定材料、9篇来源。固定5000次则为5个终点、5个材料、4篇来源。这说明现阶段更适合“把循环次数作为规定条件”的终点预测，而不是直接限定统一循环次数后训练复杂模型。

1000次作为本轮区分短程与长程候选的工作边界，不是通用质量标准；100次、400次资料仍保留，未当作长期耐久性证据。

## 已配对的代表性真实数据

| 来源与样品 | 体系与条件 | 循环次数 | 保持率 | 表征与限制 |
|---|---|---:|---:|---|
| R078，C/600C | 三电极，6 M KOH，5 A/g | 8000 | 98.1% | BET 2074.72 m²/g，总孔体积0.930 cm³/g |
| R104，柠檬酸钠活化样品 | 两电极，1 M乙酸钠，10 A/g，0–1.5 V | 20000 | 98.4±0.3% | BET 1198 m²/g，总孔体积0.86 cm³/g；重复测量不增加材料数 |
| R107，DUGPC | 两电极，6 M KOH，5 A/g | 10000 / 20000 | 95.5% / 94.9% | 同一材料；BET 3006 m²/g，总孔体积1.779 cm³/g |
| R112，Act_OFSCBC | 两电极，1 M H₂SO₄，6 A/g，0–1 V | 5000 / 10000 | 90.77% / 74.40% | 同一条曲线的不同节点；BET2538.31，总孔体积1.63 |

所有数字均为作者报告值或明确标记的简单换算，尚未复算全部原始电化学曲线。原PDF页序、DOI、路径和问题说明见候选数据表。

## 对建模影响最大的缺口

1. 标签与输入不对应。R107的6种材料有孔结构和多电流测试，不代表6种都有循环标签。多篇论文仅最佳样品进行长期测试，存在选择偏倚。
2. 测试协议不统一。CV稳定性、GCD稳定性、两电极、三电极、凝胶、锂半电池和金属复合需要区分。50 mA/cm²不能直接写成A/g。
3. 基线不同。首圈、活化后或第100次为基线的保持率不可视为同定义。R035约98%从第100次起算，SRC115从初始稳定后容量起算。
4. 标签报告有问题。R069正文与表格对两种电解液标签互换；R018正文可算约26.32%，结论却写40%；R033中99.9%与86%的归属需澄清。不以常识替作者改数。
5. 高保持率与活化混在一起。100.5%、108.8%、约106%均有作者报告依据，不能删除或截断。它们说明目标包含活化增长，不能假定保持率单调下降。
6. 局部缺字段与尚未核录不同。循环电流、质量分母、电压参照、温度、负载量和材料表征需进一步配对；目前输入空白不一概等于原文未报告。

## 建议先确定的数据合同

主任务：预测给定循环次数N、循环电流密度、电解液和电压范围下的电容保持率。暂不称剩余寿命预测，也不假定能从一个终点恢复整条衰减曲线。

建议先选“两电极对称碳材料器件的GCD循环”作为主体系，三电极保留为独立子集。模型输入优先核录BET、总孔体积、N、循环电流、电解液种类与浓度、电压上下限。N/O组成、负载量、原料和制备工艺保留为扩展，依据实际覆盖再决定，不强制用大量填补凑齐。预测时可用的初始表征与循环后表征必须区分，后者不进入循环前预测模型。

每条循环曲线共用cycle_test_id，每种材料共用material_id，来源按原始研究DOI分组。用不同循环节点扩展曲线信息可以，但不能扩大独立样本数，也不能把同一材料节点随机拆到训练和测试两侧。

## 下一步

先核15篇已有基本条件来源及其他候选的缺字段，优先恢复明确GCD曲线中的额外材料；随后定向补2023年至今、同体系、带完整循环条件与表征的原始研究。统计“新增独立材料和研究来源”，不要以新增测试点数代替扩充。

待同体系样本增加后，再用按研究来源分组的验证、简单基线及学习曲线判断是否需要继续补数据。不能现在承诺达到某个样本数就一定够用。

正式逐记录准入仍为0。此处较完整的18行也是候选，质量分母、基线、版本、来源重叠及冻结问题必须逐条复核。

File: 循环稳定性可行性_20261017/循环数据候选清单.md
# 循环稳定性候选数据清单

日期：2026-10-17。每行是一项循环测试的报告终点或待核占位，不是独立材料。全部尚未正式准入。
空白表示尚未配对或尚未定位；不代表原文一定没有。大于号/近似关系保留，保持率超过100%不自动删除。

| 记录 | 样品 | 次数 | 保持率 | 体系 | 方法 | 电流 A/g | 电解液 | 原始证据 |
|---|---|---:|---:|---|---|---:|---|---|
| R012_CY01 | OPL_KOH12 | 100 | 92.9% | 2E_symmetric | GCD | 0.1 | LiTFSI | [SI p15,16](<D:/文献/01_优先提取实验数据/R012_2023_Oil palm leaf-derived hierarchical porous carbon for “water-in-salt” based supercapacitors_ the effe/补充材料__B017__RA-013-D3RA03152G-s001.pdf>) |
| R012_CY02 | OPL_KOH12 | 100 | 88.7% | 2E_symmetric | GCD | 0.1 | LiCl | [SI p15,16](<D:/文献/01_优先提取实验数据/R012_2023_Oil palm leaf-derived hierarchical porous carbon for “water-in-salt” based supercapacitors_ the effe/补充材料__B017__RA-013-D3RA03152G-s001.pdf>) |
| R013_CY01 | EUAC1-60 | 10000 | 89.9% | 3E | GCD | 1 | KOH | [p3,8,10](<D:/文献/01_优先提取实验数据/R013_2025_Supercapacitor Performance of Activated Carbon from Eucommia Ulmoides Oliver Wood Optimized by the A/正文.pdf>) |
| R013_CY02 | EUAC1-60 | 10000 | 93.7% | Zn_hybrid | GCD | 1 | 待核 | [p10](<D:/文献/01_优先提取实验数据/R013_2025_Supercapacitor Performance of Activated Carbon from Eucommia Ulmoides Oliver Wood Optimized by the A/正文.pdf>) |
| R017_CY01 | BCF-U | 5000 | >99% | 2E_symmetric | GCD | 0.2 | Na2SO4 | [p13,14,16](<D:/文献/01_优先提取实验数据/R017_2023_Biomass-derived nanostructured carbon materials for high-performance supercapacitor electrodes/正文.pdf>) |
| R017_CY02 | BCF-U | 1000 | 待核 | 2E_symmetric | GCD | 8 | KOH | [p13,14](<D:/文献/01_优先提取实验数据/R017_2023_Biomass-derived nanostructured carbon materials for high-performance supercapacitor electrodes/正文.pdf>) |
| R018_CY01 | C-4 | 5000 | 待核 | 3E | GCD | 2.5 | 待核 | [p11,13](<D:/文献/01_优先提取实验数据/R018_2025_Biomass-derived carbon electrodes from sugarcane bagasse for supercapacitor applications/正文.pdf>) |
| R028_CY01 | EF-900 | 10000 | 94% | 2E_symmetric_gel | GCD | 待核 | 待核 | [p7,8](<D:/文献/01_优先提取实验数据/R028_2023_Novel interconnected hierarchical porous carbon derived from biomass for enhanced supercapacitor app/正文.pdf>) |
| R032_CY01 | ONPC-700 | 10000 | 100.5% | 3E | CV | 待核 | KOH | [p4,5](<D:/文献/01_优先提取实验数据/R032_2023_Biomass waste derived heteroatom doping porous carbon sheets for high performance supercapacitor/正文.pdf>) |
| R032_CY02 | ONPC-700 | 10000 | 94% | 2E_symmetric | CV | 待核 | Na2SO4 | [p6](<D:/文献/01_优先提取实验数据/R032_2023_Biomass waste derived heteroatom doping porous carbon sheets for high performance supercapacitor/正文.pdf>) |
| R033_CY01 | aGCL-800 | 5000 | 96.7% | 3E | GCD_unspecified_protocol | 待核 | H3PO4 | [p4](<D:/文献/01_优先提取实验数据/R033_2023_Biomass Porous Carbon Derived from Celery Leaves with High Capacitance for Supercapacitor/正文.pdf>) |
| R033_CY02 | aGCL-800 | 10000 | 99.9% | 2E_symmetric | GCD | 20 | H3PO4 | [p5](<D:/文献/01_优先提取实验数据/R033_2023_Biomass Porous Carbon Derived from Celery Leaves with High Capacitance for Supercapacitor/正文.pdf>) |
| R036_CY01 | APC-700 | 10000 | 100.98% | 3E | CV | 待核 | KOH | [p4,5](<D:/文献/01_优先提取实验数据/R036_2023_Potassium gluconate-assisted synthesis of biomass derived porous carbon for high-performance superca/正文.pdf>) |
| R036_CY02 | APC-700 | 10000 | 99.7% | 2E_symmetric | CV | 待核 | Na2SO4 | [p6,7](<D:/文献/01_优先提取实验数据/R036_2023_Potassium gluconate-assisted synthesis of biomass derived porous carbon for high-performance superca/正文.pdf>) |
| R062_CY01 | TPC-850 | 4500 | 95.83% | 2E_as_reported | CV | 待核 | KOH | [p4,7](<D:/文献/01_优先提取实验数据/R062_2024_Biomass waste-derived porous graphitic carbon for high-performance supercapacitors/正文.pdf>) |
| R069_CY01 | RCS-AC | 5000 | 97.2% | 3E | GCD | 待核 | KOH | [p5,7,8](<D:/文献/01_优先提取实验数据/R069_2023_Investigation of Different Aqueous Electrolytes for Biomass-Derived Activated Carbon-Based Supercapa/正文.pdf>) |
| R069_CY02 | RCS-AC | 5000 | 93.6% | 3E | GCD | 待核 | Na2SO4 | [p7,8](<D:/文献/01_优先提取实验数据/R069_2023_Investigation of Different Aqueous Electrolytes for Biomass-Derived Activated Carbon-Based Supercapa/正文.pdf>) |
| R069_CY03 | RCS-AC | 5000 | 84.8% | 3E | GCD | 待核 | H2SO4 | [p7,8](<D:/文献/01_优先提取实验数据/R069_2023_Investigation of Different Aqueous Electrolytes for Biomass-Derived Activated Carbon-Based Supercapa/正文.pdf>) |
| R078_CY01 | C/600C | 8000 | 98.1% | 3E | GCD | 5 | KOH | [p1,2,3,6](<D:/文献/01_优先提取实验数据/R078_2023_Effect of pyrolysis temperature on carbon materials derived from reed residue waste biomass for use/正文.pdf>) |
| R085_CY01 | NPCA-600-0.5 | 5000 | 约80% | 3E | GCD | 10 | KOH | [p2,9,10](<D:/文献/01_优先提取实验数据/R085_2025_N, P co-doped cellulose-based carbon aerogel_ A dual-functional porous material for CO2 capture and/正文.pdf>) |
| R087_CY01 | OAC623 | 1000 | 85.5% | system_pending | GCD | 0.1 | NaOH | [p8,9](<D:/文献/01_优先提取实验数据/R087_2023_Synthesis of oxygen-functionalized biomass-based activated carbon as supercapacitor with improved el/正文.pdf>) |
| R091_CY01 | HPCS-800-2 | 5000 | 73% | 2E_symmetric | GCD_unspecified_protocol | 待核 | Li2SO4 | [p8,9](<D:/文献/01_优先提取实验数据/R091_2023_Highly Graphitized Porous Carbon Prepared from Biomass Waste Sunflower Shells for Supercapacitors/正文.pdf>) |
| R092_CY01 | iodine@S-doped SPAC | 1000 | 89.72% | system_pending | GCD | 0.08 | H2SO4 | [p8,11](<D:/文献/01_优先提取实验数据/R092_2025_Stable electrode material for use in supercapacitor with iodine doping after sulfonation of mesoporo/正文.pdf>) |
| R093_CY01 | PR-2 | 10000 | 108.8% | 2E_symmetric | GCD | 5 | KOH | [p3,10,12](<D:/文献/01_优先提取实验数据/R093_2023_Influence of KHCO3 Activation on Characteristics of Biomass-Derived Carbons for Supercapacitor/正文.pdf>) |
| R103_CY01 | LAC800-4 | 10000 | 96.1% | 2E_symmetric | GCD | 20 | KOH | [p7,8,9](<D:/文献/01_优先提取实验数据/R103_2024_Lignin-Derived Activated Carbon as Electrode Material for High-Performance Supercapacitor/正文.pdf>) |
| R104_CY01 | SSC-Na3C6H5O7-KCl-1.5-1.5L-850 | 20000 | 98.4% | 2E_symmetric | GCD | 10 | sodium_acetate | [p11](<D:/文献/01_优先提取实验数据/R104_2024_Sustainable Green Route for Activated Carbon Synthesis from Biomass Waste for High-Performance Super/正文.pdf>) |
| R105_CY01 | GCK-3 | 10000 | 约100% | 2E_symmetric | GCD | 2 | KOH | [p7](<D:/文献/01_优先提取实验数据/R105_2024_Porous and high specific surface area carbon material derived from ginkgo leaves for high-performanc/正文.pdf>) |
| R106_CY01 | FMC | 5000 | 86.82% | 2E_symmetric | GCD | 待核 | KOH | [p15](<D:/文献/01_优先提取实验数据/R106_2025_Biomass-Derived Activated Porous Carbon from Foxtail Millet Husk to Utilizing High-Performance Symme/正文.pdf>) |
| R106_CY02 | FMCA | 5000 | 94.89% | 2E_symmetric | GCD | 待核 | KOH | [p15](<D:/文献/01_优先提取实验数据/R106_2025_Biomass-Derived Activated Porous Carbon from Foxtail Millet Husk to Utilizing High-Performance Symme/正文.pdf>) |
| R107_CY01 | DUGPC | 10000 | 95.5% | 2E_symmetric | GCD | 5 | KOH | [p3,7,8](<D:/文献/01_优先提取实验数据/R107_2025_Dual-frequency ultrasonic-assisted enzymolysis for synthesis of microstructure regulated biomass-der/正文.pdf>) |
| R107_CY02 | DUGPC | 20000 | 94.9% | 2E_symmetric | GCD | 5 | KOH | [p8](<D:/文献/01_优先提取实验数据/R107_2025_Dual-frequency ultrasonic-assisted enzymolysis for synthesis of microstructure regulated biomass-der/正文.pdf>) |
| R108_CY01 | CTW | 12000 | 81.5% | 3E | GCD_protocol_wording_issue | 待核 | 待核 | [p8,10](<D:/文献/01_优先提取实验数据/R108_2023_Constructing nitrogen_sulfur co-doped hierarchical porous cellulose-based carbon derived from larch/正文.pdf>) |
| R108_CY02 | CRTW-1 | 12000 | 92% | 3E | GCD_protocol_wording_issue | 待核 | 待核 | [p8,10](<D:/文献/01_优先提取实验数据/R108_2023_Constructing nitrogen_sulfur co-doped hierarchical porous cellulose-based carbon derived from larch/正文.pdf>) |
| R108_CY03 | CRTW-2 | 12000 | 97.1% | 3E | GCD_protocol_wording_issue | 待核 | 待核 | [p8,10](<D:/文献/01_优先提取实验数据/R108_2023_Constructing nitrogen_sulfur co-doped hierarchical porous cellulose-based carbon derived from larch/正文.pdf>) |
| R108_CY04 | CRTW-3 | 12000 | 98.9% | 3E | GCD_protocol_wording_issue | 待核 | 待核 | [p8,10](<D:/文献/01_优先提取实验数据/R108_2023_Constructing nitrogen_sulfur co-doped hierarchical porous cellulose-based carbon derived from larch/正文.pdf>) |
| R108_CY05 | CRTW-3 | 15000 | 92% | 2E_symmetric | GCD_unspecified_protocol | 待核 | 待核 | [p8,9](<D:/文献/01_优先提取实验数据/R108_2023_Constructing nitrogen_sulfur co-doped hierarchical porous cellulose-based carbon derived from larch/正文.pdf>) |
| R111_CY01 | ACK-700 | 2000 | 89.44% | 2E_symmetric | GCD | 1 | 待核 | [p8](<D:/文献/01_优先提取实验数据/R111_2025_Preparation of high specific surface area porous carbon from waste bamboo fiber for high performance/正文.pdf>) |
| R112_CY01 | Act_OFSCBC | 1000 | 100% | 3E | GCD | 6 | H2SO4 | [p9,11,12](<D:/文献/01_优先提取实验数据/R112_2024_Novel onion flower-derived biochar for high-performance sustainable supercapacitor applications/正文.pdf>) |
| R112_CY02 | Act_OFSCBC | 5000 | 90.77% | 2E_symmetric | GCD | 6 | H2SO4 | [p10,11,13](<D:/文献/01_优先提取实验数据/R112_2024_Novel onion flower-derived biochar for high-performance sustainable supercapacitor applications/正文.pdf>) |
| R112_CY03 | Act_OFSCBC | 10000 | 74.4% | 2E_symmetric | GCD | 6 | H2SO4 | [p10,11,13](<D:/文献/01_优先提取实验数据/R112_2024_Novel onion flower-derived biochar for high-performance sustainable supercapacitor applications/正文.pdf>) |
| R117_CY01 | ACRS-700 | 8000 | 待核 | 3E | GCD | 10 | NaCl | [p3,10,11](<D:/文献/01_优先提取实验数据/R117_2023_A comparative study on porous activated carbon derived from waste biomass with varying oxygen functi/正文.pdf>) |
| R117_CY02 | ACEW-700 | 8000 | 待核 | 3E | GCD | 10 | NaCl | [p3,10,11](<D:/文献/01_优先提取实验数据/R117_2023_A comparative study on porous activated carbon derived from waste biomass with varying oxygen functi/正文.pdf>) |
| SRC025_CY01 | AC3 | 10000 | 91% | 3E | GCD | 20 | KOH | [p7,9](<D:/文献/01_优先提取实验数据/SRC025_2024_Effects of Potassium-Based Activating Agents on the Biochar Derived from Coconut Tree Husk for Enhan/正文.pdf>) |
| SRC028_CY01 | ZK-S | 10000 | 105% | 2E_symmetric | GCD | 0.4 | KOH | [p8](<D:/文献/01_优先提取实验数据/SRC028_2026_Facile Molten Salt Synthesis of Sustainable Biomass-Derived Carbon for Electrochemical Energy Storag/正文.pdf>) |
| SRC028_CY02 | ZK-C | 10000 | 104% | 2E_symmetric | GCD | 0.4 | KOH | [p8](<D:/文献/01_优先提取实验数据/SRC028_2026_Facile Molten Salt Synthesis of Sustainable Biomass-Derived Carbon for Electrochemical Energy Storag/正文.pdf>) |
| SRC028_CY03 | ZN-S | 10000 | 102.8% | 2E_symmetric | GCD | 0.4 | KOH | [p8](<D:/文献/01_优先提取实验数据/SRC028_2026_Facile Molten Salt Synthesis of Sustainable Biomass-Derived Carbon for Electrochemical Energy Storag/正文.pdf>) |
| SRC028_CY04 | ZN-C | 10000 | 102.5% | 2E_symmetric | GCD | 0.4 | KOH | [p8](<D:/文献/01_优先提取实验数据/SRC028_2026_Facile Molten Salt Synthesis of Sustainable Biomass-Derived Carbon for Electrochemical Energy Storag/正文.pdf>) |
| SRC028_CY05 | NK-S | 10000 | 100.6% | 2E_symmetric | GCD | 0.4 | KOH | [p8](<D:/文献/01_优先提取实验数据/SRC028_2026_Facile Molten Salt Synthesis of Sustainable Biomass-Derived Carbon for Electrochemical Energy Storag/正文.pdf>) |
| SRC028_CY06 | NK-C | 10000 | 96.9% | 2E_symmetric | GCD | 0.4 | KOH | [p8](<D:/文献/01_优先提取实验数据/SRC028_2026_Facile Molten Salt Synthesis of Sustainable Biomass-Derived Carbon for Electrochemical Energy Storag/正文.pdf>) |
| SRC035_CY01 | O-PC-700C | 10000 | 100% | 2E_symmetric | GCD | 5 | Na2SO4 | [p8](<D:/文献/01_优先提取实验数据/SRC035_2025_Osmanthus fragrans-derived hierarchically porous carbons for high-performance supercapacitors/正文.pdf>) |
| SRC093_CY01 | AC3 | 1000 | 约78% | 2E_symmetric | GCD | 待核 | KOH | [p3,4,12](<D:/文献/01_优先提取实验数据/SRC093_2026_Upcycling Agro-Food Industrial Biomass Waste into Functional Activated Carbon for Selective CO2 Capt/正文.pdf>) |
| SRC112_CY01 | CSK-750-2 | 10000 | 约106% | 2E_symmetric | GCD | 10 | 待核 | [p10,11](<D:/文献/01_优先提取实验数据/SRC112_2026_Potassium Bicarbonate‐Assisted Pore Regulation of Corn‐Straw‐Derived Interconnected Porous Carbon fo/正文.pdf>) |
| SRC120_CY01 | Z7 | 4500 | 约79% | 2E_symmetric | GCD | 5 | KOH | [p15,16](<D:/文献/01_优先提取实验数据/SRC120_2026_Unveiling the energy storage potential of valorized unripe plantain peel-derived activated carbon/正文.pdf>) |
| SRC121_CY01 | DSAC | 2000 | 83.3% | 3E | GCD | 10 | KOH | [p3,7](<D:/文献/01_优先提取实验数据/SRC121_2026_Valorizing palm date wastes for supercapacitor electrode synthesis and evaluation/正文.pdf>) |
| R001_CY01 | HDP-AC | 15000 | 98.2% | 2E_symmetric | GCD | 1.3 | H2SO4 | [p11](<D:/文献/02_分体系或限定字段/R001_2025_Machine Learning—Guided Design of Biomass‐Based Porous Carbon for Aqueous Symmetric Supercapacitors/正文.pdf>) |
| R020_CY01 | AC | 5000 | 约89% | 2E_symmetric | GCD | 3 | KNO3 | [p12,13,17](<D:/文献/02_分体系或限定字段/R020_2026_Asymmetric Supercapacitor Based on Biomass-Derived Carbon Electrodes Functionalized with NdFeB/正文.pdf>) |
| R020_CY02 | ACN | 5000 | >99% | 2E_symmetric | GCD | 3 | KNO3 | [p12,13,17](<D:/文献/02_分体系或限定字段/R020_2026_Asymmetric Supercapacitor Based on Biomass-Derived Carbon Electrodes Functionalized with NdFeB/正文.pdf>) |
| R020_CY03 | ACP | 5000 | 约92% | 2E_symmetric | GCD | 3 | KNO3 | [p12,13,17](<D:/文献/02_分体系或限定字段/R020_2026_Asymmetric Supercapacitor Based on Biomass-Derived Carbon Electrodes Functionalized with NdFeB/正文.pdf>) |
| R020_CY04 | ACN//AC | 5000 | >86% | 2E_asymmetric | GCD | 3 | KNO3 | [p15,16,17](<D:/文献/02_分体系或限定字段/R020_2026_Asymmetric Supercapacitor Based on Biomass-Derived Carbon Electrodes Functionalized with NdFeB/正文.pdf>) |
| R024_CY01 | DHPAC//HPAC | 5000 | 94.5% | 2E_asymmetric | GCD | 1 | 待核 | [p14,15,16](<D:/文献/02_分体系或限定字段/R024_2026_Biomass-Derived Ternary Heteroatoms Tailored Porous Carbon for High-Performance Supercapacitor/正文.pdf>) |
| R035_CY01 | WS-dAC/NiO-0.01 | 2000 | 约98% | system_pending | GCD | 1 | 待核 | [p9](<D:/文献/02_分体系或限定字段/R035_2023_Modification of Biomass-Derived Nanoporous Carbon with Nickel Oxide Nanoparticles for Supercapacitor/正文.pdf>) |
| R042_CY01 | CGBC | 1000 | 64.8% | 3E | GCD | 1 | KOH | [p8,9](<D:/文献/02_分体系或限定字段/R042_2025_Ni(OH)2 composite coffee grounds-derived biomass carbon for supercapacitor electrode materials/正文.pdf>) |
| R042_CY02 | Ni(OH)2-CGBC_10mM | 1000 | 55.9% | 3E | GCD | 1 | KOH | [p8,9](<D:/文献/02_分体系或限定字段/R042_2025_Ni(OH)2 composite coffee grounds-derived biomass carbon for supercapacitor electrode materials/正文.pdf>) |
| R043_CY01 | Ni@MCTAC | 10000 | 89% | 3E | GCD | 2 | H2SO4 | [p8,10,11](<D:/文献/02_分体系或限定字段/R043_2025_Binder-free flexible supercapacitor utilizing Ni-doped biomass-derived activated carbon embraced wit/正文.pdf>) |
| R043_CY02 | Ni@MCTAC//AC-CTB | 10000 | 88% | 2E_asymmetric_gel | GCD | 4 | PVA-H2SO4 | [p11](<D:/文献/02_分体系或限定字段/R043_2025_Binder-free flexible supercapacitor utilizing Ni-doped biomass-derived activated carbon embraced wit/正文.pdf>) |
| R045_CY01 | RSM-0.33-550 | 5000 | 96.3% | 3E | GCD | 20 | 待核 | [p3,8,10](<D:/文献/02_分体系或限定字段/R045_2023_Biomass Derived N-Doped Porous Carbon Made from Reed Straw for an Enhanced Supercapacitor/正文.pdf>) |
| R047_CY01 | FAPC-10_device | 5000 | 78% | 2E_asymmetric | GCD_unspecified_protocol | 待核 | 待核 | [p4](<D:/文献/02_分体系或限定字段/R047_2024_Fe nanoclusters anchored in biomass waste-derived porous carbon nanosheets for high-performance supe/正文.pdf>) |
| R048_CY01 | Sm-doped MS-AC | 3000 | >71.91% | 3E | GCD | 待核 | 待核 | [p11](<D:/文献/02_分体系或限定字段/R048_2026_Elementally doped biomass-derived activated carbon (Sm-doped MS-AC) for enhanced supercapacitor perf/正文.pdf>) |
| R056_CY01 | GPBC/NMS | 10000 | 90% | 3E | GCD | 5 | KOH | [p8](<D:/文献/02_分体系或限定字段/R056_2024_Nickel-molybdenum bimetallic sulfide decorated biomass derived carbon support for high performance a/正文.pdf>) |
| R056_CY02 | GPBC/NMS//GPBC | 10000 | 93% | 2E_asymmetric | GCD | 5 | KOH | [p9](<D:/文献/02_分体系或限定字段/R056_2024_Nickel-molybdenum bimetallic sulfide decorated biomass derived carbon support for high performance a/正文.pdf>) |
| R081_CY01 | Fe-SN6C@900 | 待核 | 约102% | 3E | GCD | 5 | 待核 | [p10](<D:/文献/02_分体系或限定字段/R081_2023_Self-assembly fabrication of lignin-derived carbon with dual heteroatoms doping for high-performance/正文.pdf>) |
| R097_CY01 | BCRCA | 5000 | 93% | 3E | GCD | 2 | 待核 | [p6,7,8](<D:/文献/02_分体系或限定字段/R097_2023_Construction of multifunctional cellulose nanofibers_reduced graphene oxide carbon aerogels by bidir/正文.pdf>) |
| SRC101_CY01 | 15%-Fe-ZnO/AC_coin | 5000 | 72% | 2E_asymmetric | GCD | 1 | H2SO4 | [p11,14](<D:/文献/02_分体系或限定字段/SRC101_2026_Fe-Doped ZnO_Activated Carbon Composite Derived from Oil Palm Empty Fruit Bunches for Asymmetric Sup/正文.pdf>) |
| SRC101_CY02 | 15%-Fe-ZnO/AC_coin | 10000 | 63.6% | 2E_asymmetric | GCD | 1 | H2SO4 | [p11,14](<D:/文献/02_分体系或限定字段/SRC101_2026_Fe-Doped ZnO_Activated Carbon Composite Derived from Oil Palm Empty Fruit Bunches for Asymmetric Sup/正文.pdf>) |
| SRC101_CY03 | 15%-Fe-ZnO/AC_flexible | 5000 | 55.7% | 2E_asymmetric_gel | GCD | 待核 | PVA-H2SO4 | [p14,15](<D:/文献/02_分体系或限定字段/SRC101_2026_Fe-Doped ZnO_Activated Carbon Composite Derived from Oil Palm Empty Fruit Bunches for Asymmetric Sup/正文.pdf>) |
| SRC101_CY04 | 15%-Fe-ZnO/AC_flexible | 10000 | 34.9% | 2E_asymmetric_gel | GCD | 待核 | PVA-H2SO4 | [p14,15](<D:/文献/02_分体系或限定字段/SRC101_2026_Fe-Doped ZnO_Activated Carbon Composite Derived from Oil Palm Empty Fruit Bunches for Asymmetric Sup/正文.pdf>) |
| SRC101_CY05 | 15%-Fe-ZnO/AC_flexible | 1500 | 56.5% | 2E_asymmetric_gel | GCD | 待核 | PVA-H2SO4 | [p15](<D:/文献/02_分体系或限定字段/SRC101_2026_Fe-Doped ZnO_Activated Carbon Composite Derived from Oil Palm Empty Fruit Bunches for Asymmetric Sup/正文.pdf>) |
| SRC101_CY06 | 15%-Fe-ZnO/AC_flexible | 3000 | 15.2% | 2E_asymmetric_gel | GCD | 待核 | PVA-H2SO4 | [p15](<D:/文献/02_分体系或限定字段/SRC101_2026_Fe-Doped ZnO_Activated Carbon Composite Derived from Oil Palm Empty Fruit Bunches for Asymmetric Sup/正文.pdf>) |
| SRC115_CY01 | AC600 | 3000 | 81.5% | Li_half_cell | GCD | 0.5 | 待核 | [p9](<D:/文献/02_分体系或限定字段/SRC115_2026_Short-Process Preparation of Ultrathin Spherical Hierarchical Porous Activated Carbon by Spray Pyrol/正文.pdf>) |
| SRC115_CY02 | AC650 | 3000 | 84.61% | Li_half_cell | GCD | 0.5 | 待核 | [p9](<D:/文献/02_分体系或限定字段/SRC115_2026_Short-Process Preparation of Ultrathin Spherical Hierarchical Porous Activated Carbon by Spray Pyrol/正文.pdf>) |
| SRC115_CY03 | AC700 | 3000 | 85.69% | Li_half_cell | GCD | 0.5 | 待核 | [p9](<D:/文献/02_分体系或限定字段/SRC115_2026_Short-Process Preparation of Ultrathin Spherical Hierarchical Porous Activated Carbon by Spray Pyrol/正文.pdf>) |
