Repository: w749026903-coder/biomass-carbon-supercapacitor-ml

# 生物质碳超级电容器：循环稳定性与机器学习

第77轮已核对用户补交的两篇正文。绿茶 GKN8（BET 1,680 m²/g）1,000圈：冻结模型 96.08%，作者 99.4%，低估 3.32 个百分点；沿用早期末值约99.39%。样品核对时已读到间接线索，列额外诊断。水黄皮约93.01%来自5,000圈对称双电极器件，单列。严格独立已评分仍1篇，旧模型保留，持续目标仍暂停。 [本轮一页结果](保持率达标研究_v3_主线与近优组合_20261030/第七十七轮_两篇正文与绿茶高BET核查_20261118/两篇正文核查与预测.html)。下一步优先补同工况1,000圈独立来源，同时锁定模型与末值对照。


2026-11-18 第 76 轮后按用户条件暂停目标。莲茎碳补成 7 个前 20% 测点与一条开发输入，60 次固定拟合完成，0 失败／警告。同一旧 20 条的第 67 轮候选 MAE 1.873→1.908 pp，R² 0.8959→0.8940，保留原模型。当前保留 R² 距 0.95 约 0.0541，独立已评分 1 篇、独立 R² 不可估、正式验收 0。下一步先补原始曲线／数值表及受限访问正文，再共同决定接续。 [本轮结果与方向判断](保持率达标研究_v3_主线与近优组合_20261030/第七十六轮_莲茎补证与同批增量对照_20261118/README.md)。

File: 循环稳定性可行性_20261017/本轮接续.md
# 循环稳定性方向接续

2026-10-17：用户已选择循环稳定性，要求整理现有数据并判断是否不足。
先读取同目录可行性结论.md、统计摘要.json、循环稳定性逐记录候选.json和来源覆盖与缺口.json。
研究目标已从未定输出推进为规定条件下的循环保持率预测；尚未选模型或训练。
81个候选终点来自46篇，61个暂定材料ID；明确GCD碳材料池23终点/20暂定材料/19篇；基本条件配齐18终点/15材料/15篇。不是正式训练库，所有eligible_for_database为false。
121篇主文哈希与当前唯一位置清单一致，原件未改。已核9页原图，原冻结仍有效。
不要直接按81行随机划分，也不要把N/O等尚未逐样品核录的空白宣称为确定缺失。
下一步先补现有来源字段与基线/分母/版本审核，再按同体系补独立材料与来源。不要重跑旧阶段脚本，不自动下载、移动或删文献。

File: 循环稳定性数据库_v0.10_原文精细补证_20261021/CHANGELOG.md
# v0.10变更

2026-10-21：基于v0.9核对4条记录，新增BLAC900的自身BET与名义配对证据并准入报告工况用途；补BLAC800自身孔容但保留BET缺口。CCL与HPC-P8的3E质量/演示原型不能移给循环器件，原冻结保留。

3E31/23不变；2E25/20→26/21，残留27/21→28/22，近似29/23→30/24。原82观察中准入25→26，待核或范围外57→56。新增review_queue只读接口与当前完整待核索引。原标签、电流、分组、旧版SI和年更正未改；没有新下载、外部原文移动或真实拟合。

File: 循环稳定性数据库_v0.17_原图标签补正_20261024/POST_SEAL_CHECK.md
# 封版后核验入口更正

封版载荷与科学数值均保留，不重建数据库。原封版构建脚本的检查清单遍历了Python集合，因此不同进程可能仅检查名称顺序不同。实际22719项检查全部逐项执行且通过，名称多重集合、总数与所有其它报告字段一致；不是放宽科学检查或忽略失败。

当前只读复核命令：`python -B tools/verify_original_label_release_v017.py`。它调用原封版核验，检查清单只按名称多重集合比较，其余逐字段精确比较，并逐一验证原manifest的全部49项SHA。原脚本、报告、manifest和SQLite均不改写。

本补充说明及新核验入口随本任务提交；先前README/release_report中的原verify命令由本说明覆盖。持续目标仍未完成，剩38条/24来源。

File: 循环稳定性数据库_v0.1_20261017/README.md
# 循环稳定性数据库 v0.1

2026-10-17。此版本已实际建库，状态为“候选数据库”；正式训练视图仍为空。

首先打开《数据库查看.html》，可按文献、材料样品、循环终点和待核问题查看。原始论文仍在D:/文献，查看页提供本地原文链接。

主文件为`cycling_v0_1.sqlite`。已登记当前126篇文献、137份正文/补充/可读文本文件，录入89个循环候选终点，来自51篇来源、67个暂定材料编号和83次测试。另存73条材料表征观测、2492条字段证据、234条待核事项。观测与问题的条数不代表独立样本数。

## 数据的层级

| 表 | 一行表示什么 |
|---|---|
| papers | 一篇当前在库文献；方法背景/范围外资料也留目录身份，不冒充实验样本 |
| source_files | 一份有哈希的正文、SI或XML对应的可读文本 |
| materials | 论文内一个原样品名的暂定材料身份 |
| material_observations | 一条表征报告值，保留测法、单位、阶段、来源；相同材料在多个终点重复引用不增加材料数 |
| cycling_tests | 同一材料在一套循环协议下的一次测试 |
| cycling_endpoints | 该测试在某个循环次数的报告保持率 |
| raw_records / field_evidence | 导入前完整摘录，以及逐字段原值、空值、出处和核验状态 |
| issues / admissions | 原有冻结、新发现的问题，以及逐记录准入决定 |
| source_relationships | 已知数据复用或待核的来源关系 |

同一曲线的多个终点共用测试编号，同一样品跨体系共用材料编号。新补充编号N001/N002/N004/N005/N009已映射为SRC123–SRC127，旧编号与完整原始JSON仍可追溯。R107两个循环节点没有变成两个材料；R112两/三电极没有合并为一次测试。

## 可用视图

`endpoint_review`保留全部89条候选。`primary_screening_candidates`是两电极对称、明确GCD、暂定碳材料、精确点值、至少1000次且未标冲突等条件下的优先核录队列，共12终点/10暂定材料/10篇；它是工作队列，不能直接训练。1000次是本项目筛查边界，不是普遍质量标准。

`training_ready`只接收完成来源、材料、协议、基线、质量分母、独立性和冻结核查的明确准入记录。目前0行。表的检查约束阻止“只把eligible改成1”绕过其他核查。未因为本次建库自行解除冻结。

## 核验与使用边界

完整性、外键、唯一性、重复节点、原值保留、超过100%保持率不截断、分组泄漏拦截等16项检查通过。所有导入输入有SHA256；核验见《数据库与建模入口核验.json》与《数据库核验与覆盖摘要.json》。复核代码和已运行的SQL结果另存《数据库复核.ipynb》。

缺失统计仅说明当前摘录尚未配对，不能证明原文没有报告。约等于值和下限保持原关系；R018、R069等冲突保留，R091孔体积印刷单位未擅改，EDS与XPS没有合并。

`exports`保存JSON读取副本；主数据与关联约束在SQLite中。`build_database.py`拒绝覆盖本版本数据库，后续补录应创建v0.2等新版本并记录差异；不要通过删除数据库来重跑旧快照。

模型思路见《建模思路.md》。随机森林、XGBoost、MLP与两种简单基线共用按来源分组的嵌套比较流程。配置和未来入口在`modeling`；默认运行只检查数据，不拟合模型。当前缺少scikit-learn/XGBoost，未安装依赖、未运行拟合分支，因此不能把代码存在说成模型已经完成。

筹备阶段已实际完成数据库和预检查；逐记录终审、补缺、训练数据发布、模型拟合及独立验证仍需继续。文献库与旧候选快照保持不变。

查看页已核对结构与本地链接。内置浏览器拒绝打开file协议，本轮未绕过该限制，未完成浏览器显示验收；不将结构检查说成页面视觉检查。

File: 循环稳定性数据库_v0.1_20261017/建模思路.md
# 循环稳定性模型：先把比较做可信

日期：2026-10-17。用户已明确“mgl”指多层感知机MLP。当前是数据库初建与模型筹备，尚未训练，也没有模型分数。

我们要预测的是：给定一种碳材料的循环前表征和测试条件，在规定循环次数下还能保持多少电容。例如，相同材料在5000次和10000次的保持率可以不同。这里不预测比电容，也不把一个终点叫作剩余寿命。

## 先用哪些数据

主比较先围绕两电极对称碳材料的恒流充放电循环。三电极、凝胶、质量不平衡器件、金属复合和锂/锌体系分别保留，避免把不同测试习惯误学成材料规律。不是删除其他数据，而是先明确每种结果对应什么问题。

初步输入采用循环次数、电流密度、电解液种类与浓度、浓度单位、电压上下限、循环前比表面积。总孔体积作为后续增量比较：加进去是否真的改善预测，同时会少掉多少材料。氮/氧组成暂不强行凑齐，EDS与XPS、质量百分数与原子百分数分别保存。

循环后的阻抗、循环后的元素组成、末圈电容以及直接参与计算保持率的量不进入循环前预测输入。缺少标签绝不填补；缺少关键条件先补原文。对可选表征的填补、缺失标记和标准化都只在训练部分学习。[防止数据泄漏的官方说明](https://scikit-learn.org/stable/common_pitfalls.html)。

保持率超过100%按作者原值保留，可能包含活化效应；不截断，也不因性能高低挑数据。近似值、下限和有归属冲突的数值另存，第一轮普通点值回归不直接混用。

## 模型如何分工

| 模型 | 为什么纳入 | 第一轮主要调整什么 |
|---|---|---|
| 均值预测 | 判断复杂模型是否真的比一个简单猜测有用 | 只用训练来源的标签，按来源平衡权重 |
| 岭回归 | 检查简单关系能解释多少差异 | 正则化强度；作为透明的简单参照 |
| 随机森林 | 检查非线性关系及特征之间的组合 | 树深、叶节点最少样本、每棵树使用的特征比例 |
| XGBoost | 检查逐步修正误差的树模型能否带来稳定增益 | 浅树、学习率、树数量、子采样与正则化 |
| MLP | 检查小型神经网络是否能学到更有用的关系 | 先比较8、16或16/8个隐藏节点，调正则化，缩放输入和目标 |

这几种模型都只是候选。随机森林不自动当成赢家，XGBoost也不因为常用就优先获胜。MLP先用小网络；官方文档指出，小数据情况下LBFGS可能比默认Adam收敛更快、表现更好，因此把它作为第一轮起点，而非结论。[MLP官方说明](https://scikit-learn.org/stable/modules/generated/sklearn.neural_network.MLPRegressor.html)。XGBoost用浅树和正则化控制复杂度，参数含义依据[官方参数说明](https://xgboost.readthedocs.io/en/stable/parameter.html)。

## 如何调参，避免“调出一个漂亮分数”

先按原始研究来源分组，同一材料、同一曲线的不同节点必须在同一侧。若发现两篇论文复用了同一批材料，还要合并来源组，不能仅因DOI不同就分开。数据库中的材料独立性目前仍是待审状态。

外层验证留出整组论文，只用于评价；内层在剩下的论文里再分组，用来选择参数。第一轮每个模型最多试8组小范围参数，均值基线不搜索，岭回归试4组。这样既控制计算量，也减少反复搜索偶然最优结果的机会。所有模型使用相同外层划分与特征。若内层不足以再分组，就使用预先写好的默认参数，不用外层测试结果调参。[分组交叉验证说明](https://scikit-learn.org/stable/modules/cross_validation.html)。

MLP关闭自带随机验证集式的早停，防止它把同一来源的相关记录随机拆开。若以后确需早停，必须另行实现按来源划分的验证集。

## 怎么判断好不好

先看对每篇未见论文平均错多少个百分点，再对论文取平均，避免一篇有很多循环节点的论文主导结果。同时报告较大误差更敏感的RMSE、逐来源误差与可定义时的R²。R²为负或某些小测试组无法稳定定义时如实报告。

还要做两项比较：只有测试条件时能预测多好；加入材料表征后是否改善。如果加入比表面积并无稳定帮助，就不能宣称模型已经学到了材料结构规律。后续增加来源后，再用学习曲线、不同分组划分和模型稳定性判断是否值得扩充复杂度。

不按最高一次R²选模型。只有在未参与调参的来源上，误差和稳定性都更好，才考虑采用较复杂的模型；改善不明确时保留简单模型。对特别差的论文回查协议和适用范围，不因为它拖低分数就删除。

## 当前准备到哪里

SQLite数据库、字段证据、冻结与问题日志已建立。候选数据89终点、67个暂定材料、51篇有标签来源；这些不是已通过审核的独立样本。严格主体系优先核录池12终点、10个暂定材料、10篇，仍未准入。

模型配置、分组嵌套调参入口、来源泄漏检查和预检查已写好；数据库与入口检查已通过。当前正式训练视图0行，尚未安装scikit-learn和XGBoost，模型拟合分支未作运行验证。筹备中没有安装全局软件，没有调用外部模型API，没有训练或生成虚构指标。

下一步应先把优先核录池的基线、循环电流质量分母、原料与材料身份、跨文献复用问题逐条核清，再发布有版本号的训练数据。训练前在项目内单独准备环境、锁定依赖并检查模型接口；不要把共享运行时改成训练环境。当前允许筹备，不自动启动正式训练。

File: 循环稳定性数据库_v0.1_20261017/所需文献与补录队列.md
# 所需文献与优先核录队列

当前主体系优先核录12终点，来自10篇和10个暂定材料。这是条件筛查，不是准入名单。126篇已登记文献保留目录身份；51篇目前有循环候选，不能用总论文数代替可训练来源数。

先核下表，按原文补基线、电流质量分母、成品范围与来源独立性；有缺字段的查SI。不要因保持率高低改变优先级。

| 论文 | DOI | 样品 | 尚需先解决 |
|---|---|---|---|
| R093 | 10.3390/coatings13071236 | PR-2 | 基线、循环电流质量分母、来源独立性终审 |
| R103 | 10.3390/molecules30010089 | LAC800-4 | 基线、循环电流质量分母、来源独立性终审；总孔体积尚未配对 |
| R104 | 10.1021/acsomega.3c09438 | SSC-Na3C6H5O7-KCl-1.5-1.5L-850 | 基线、循环电流质量分母、来源独立性终审 |
| R106 | 10.3390/nano15080575 | FMC | 基线、循环电流质量分母、来源独立性终审；循环电流尚未配对；总孔体积尚未配对；同论文FMCA有硅，FMC也应独立查成品组成，不能沿用另一个样品的值 |
| R107 | 10.1016/j.ultsonch.2024.107213 | DUGPC | 基线、循环电流质量分母、来源独立性终审；电压下限尚未配对；电压上限尚未配对 |
| R111 | 10.1016/j.biombioe.2025.108253 | ACK-700 | 基线、循环电流质量分母、来源独立性终审；电解液浓度尚未配对；电压下限尚未配对；电压上限尚未配对 |
| R112 | 10.1016/j.diamond.2024.111703 | Act_OFSCBC | 基线、循环电流质量分母、来源独立性终审 |
| SRC035 | 10.1016/j.jallcom.2025.182201 | O-PC-700C | 基线、循环电流质量分母、来源独立性终审；总孔体积尚未配对 |
| SRC123 | 10.1039/d5ra03028e | RHC | 基线、循环电流质量分母、来源独立性终审；总孔体积尚未配对；2016年前作材料/曲线复用待核 |
| SRC124 | 10.1039/d5ra08165c | MHDHPC-600 | 基线、循环电流质量分母、来源独立性终审 |

其他来源仍保留在数据库中：三电极另设子集；CV、凝胶、金属、半电池、近似/下限标签和冲突来源分开核审。主队列比先前宽口径数量少，是因为这里明确限定两电极对称、GCD、精确点值和当前范围条件，不是删掉旧数据。

待用户补正文仍为N003、N006、N007、N008。清单在上一级循环稳定性文献补充_20261017/需用户下载清单.md。本轮不重复要求下载已归档正文。

File: 循环稳定性数据库_v0.1_20261017/更新前接续入口备份/READ_ME_FIRST_FOR_NEXT_CHAT.md
# 当前接续入口：已确认入库126篇

2026-10-17更新：用户已确认第一批归档方案，现已实际复制入D:/文献并核验完成。请优先读[NEXT_CHAT_20261017_已确认入库126篇.md](NEXT_CHAT_20261017_已确认入库126篇.md)和[当前文献状态.md](当前文献状态.md)。

当前126篇：125篇正文PDF、1篇XML正文；10份SI（9 PDF、1 Word），总计134个不同内容PDF。分类41/19/15/24/27。原121篇及原SI未变。唯一位置索引已同步，SRC124的local_pdf为空，请按main_format读取local_fulltext/local_text。

研究方向已选择循环稳定性，用户已授权补现有数据、搜集2023年至今文献及直接下载可取得资料。本次5篇入库与2份旧文献SI归档已确认并完成，不要再次询问或重复复制。后续新批次审核完成后再按用户要求确认是否归档。未授权训练，正式记录准入0，旧冻结保留。

## 以下为入库前历史阶段说明，仅供追溯

下文的121篇、输出未定、等待安排及不自动下载等均为早期阶段信息，当前状态以上方与最新接续文件为准。历史审核与工作簿不自动改写。

# 下个对话先读：生物质衍生碳超级电容器机器学习项目

交接日期：2026-10-17（北京时间）。本文件替代较早接续说明，以下是已核验的最新状态。

## 先读取与当前任务

新对话先按用户AGENTS要求读取 E:/codex_memory/READ_ME_FIRST__Codex长期记忆.md 及其索引的安全、风格、工具和日志文件，失败须明确告知。随后读本文件、训练用途审核报告和当前唯一文献位置。

用户已依次要求：只用2023年至今资料；补入能取得的全文；完整解压；不按旧120篇清单判断训练用途；把D:/文献实际去重并分类。以上阶段已完成。此次只创建新对话并准备交接，新对话先核对状态、准备接续，等待用户下一步；不自行开始全量录入或训练。

项目目录：D:/机器学习-超级电容器。论文目录：D:/文献。研究对象：生物质衍生碳超级电容器。预测输出尚未确定，不能预定比电容、倍率、循环或能量/功率，也不预选CNN等模型。

## 当前真实文件数量与布局

D:/文献有121篇不同论文PDF，另3份PDF补充和1份Word补充。全目录递归PDF为124个，124个SHA256均不同，没有重复PDF。每篇独立的“编号_年份_题名”文件夹内存放正文.pdf、对应补充材料和使用说明.md。

| 文件夹 | 论文数 | 用途 |
|---|---:|---|
| 01_优先提取实验数据 | 39 | 主要原始实验来源候选 |
| 02_分体系或限定字段 | 17 | 复合、金属参与、特殊器件或部分字段可用 |
| 03_待核与冻结 | 14 | 单位、版本或材料身份等问题未解决 |
| 04_方法与背景 | 24 | 方法、综述、二手汇总，不直接当新增实验 |
| 05_范围外资料 | 27 | 当前材料或测试目标不匹配 |

[可搜索文献目录](<D:/文献/打开文献目录.html>)。当前每份原文真实路径以[当前唯一文献位置](文献整理_20261017/当前唯一文献位置.json)为准，不按旧文件名拼路径。

已回收21个内容完全相同的PDF副本。原始1.zip（49成员、48份独立内容）已完整处理并移到文献整理_20261017/原始压缩包/1.zip。唯一2022年预印本SRC113已移出当前文献库，保留在文献整理_20261017/年份排除_不在文献库/SRC113_2022_椰壳碳预印本.pdf，仅作历史追溯，禁止当有效训练来源。原PDF内容均未改变。

整理前147个非ZIP文件已逐成员SHA256校验并备份：文献整理_20261017/整理前文件备份.zip。整理计划.json保存原位置、目标、哈希及重复保留件；移动与回收日志、更新前项目快照均在同目录。不清空回收站，不自动恢复历史副本或早年文献。

## 已有训练用途审核，尚未建立正式训练库

审核覆盖122份不同PDF内容及4份补充材料，正文检索、关键方法/结果核读并视觉检查14页。这122份是历史审核范围，包含后来移出库的2022版本，因此不是当前目录的121篇。

39份主要实验来源候选、17份分体系或限定字段使用，共56份有继续提取实验数据价值。另14暂缓、24方法背景、27范围外、1旧年份排除。不能把56份直接当已通过实验质量审核，也不能据论文数估计独立材料数。所有eligible_for_database仍为false，逐记录正式准入数为0，尚未运行模型。尚未逐篇重算所有曲线，也未新做全库撤稿/勘误联网核查。

权威入口按顺序读取：

1. [训练用途审核报告](训练适用性审核_20261016/训练用途审核报告.md)。
2. [逐份训练用途审核JSON](训练适用性审核_20261016/逐份训练用途审核.json)与同目录逐份证据卡。
3. [可筛选训练用途总表](训练适用性审核_20261016/训练用途审核总表.xlsx)。
4. [训练相关问题登记](训练适用性审核_20261016/训练相关问题登记.json)。
5. [当前文献真实位置](文献整理_20261017/当前唯一文献位置.json)及[整理后最终核验](文献整理_20261017/整理后最终核验.json)。
6. [既有冻结/范围来源](文献扩充_生物质碳_120篇/禁止入库与待核查来源.json)。每次抽取前必须检查，年份符合不解除冻结。
7. [审核与录入字段说明](文献分类与审核准备_20261016/审核与录入准备.md)及数据库录入准备下的4张空模板。

文献分类与审核准备_20261016中的主清单、额外资料、当前台账、两份总表及阅读索引均已同步整理后路径。旧120篇/57全文/63待补仅是历史收集口径，不能作为训练来源筛选边界，不必追完缺失全文才推进。

## 具体发现与必须保留的限制

- SRC005香蕉皮模板碳有CV/GCD及本地SI，不能沿用旧“尚未确认有电容”的判断，性能低也保留。SRC099为2026-04-24正式版，萝卜叶体积电容可用于另一个指标口径，不能因非英文或不是F/g排除。
- R005除二手机器学习汇总，还有4个新制桃木样品。R005_4个原始实验样例_待逐记录准入.json已配对工艺和报告值；气氛等未明字段留空。其二手表覆盖2021–2025，禁止按2026论文年份整体导入。
- R107的本地Word补充材料S1/S3有6种材料孔结构，S2/S4有30个电流—电容报告值；R107_SI_6材料30测试_报告值样例.json已核表。30测试不是30材料，电极与质量分母仍须逐项确认。上述2份样例文件均在训练适用性审核_20261016。
- R001的二手S1有166行、旧来源、重复和输入/标签冲突，禁止整体导入。新HDP-AC实验段需另核与前作是否复用样品，不能因是ML论文整篇舍弃。
- SRC087接受稿p6/p33明确复用R002（10.1016/j.est.2024.112974）的1-s2.0-S2352152X2402560X-mmc1.xlsx，不是第二批独立实验；任何二手行先回原始DOI、年份、材料和条件。
- SRC110有绝对电流0.50 A与0.5 A/g混淆、能量密度约1000倍单位问题及表2/8时间冲突，暂停性能导入。
- SRC111器件能量/功率数值在结论颠倒，版本不明；SRC106预印本p14数值随扫速上升而同段称下降。两者均暂缓，不凭常识改数。
- R045高电流电容有164 mF/g与正文F/g、164/158值矛盾，冻结相关字段，其他条件另核。R038两电极6 M KOH的0–3 V窗口及μm介孔分类需核；椰壳前驱体/橙汁活化剂两个名称本身不是原料矛盾。
- SRC121的450 F/g全器件值明确是estimated，不能当实测；原始三电极值高本身不是删除理由。SRC115实际是锂离子电容器对锂测试，单列器件，不混入普通水系EDLC。
- R088首页关键单位及原既有冻结来源仍冻结。R024含Ti；R115木质素未碳化且商业AC来源待证；R081、SRC102等保留金属参与/残留状态。用金属盐活化不自动等于成品金属复合，含复合材料论文也可能有可用纯碳对照。

## 下一步建议与边界

若用户要求开始录入，首批可从R005、R107、SRC005、R012、R078、R091、R093、R104、SRC035、SRC112开始，以可追溯性和字段覆盖为准，不按性能高低挑。先核原文、SI及冻结记录，再建立少量真实材料/测试，统计完整性后再决定扩展和预测任务。

文献、材料、测试、问题日志分开。每条保留DOI、原样品号、PDF页序/表图、原值与单位、测试体系、电解液、质量分母、提取方法及实测/推算标记。空白不是0，不编造，不用其他文献的条件补缺。同一样品不同电流/电解液共用material_id。

两/三电极、对称/非对称、纯碳/金属或聚合物复合、质量/面积/体积口径、倍率保持/循环保持分开。按原始研究来源/材料分组验证，预处理调参在训练折内；放电时间等计算目标的量不能冒充制备前输入。输出与模型都未锁定，不能以高R²作为唯一目的。

用户已补齐其余能取得的全文，目前先处理已有资料。若以后确需补文献，只保留2023年至今；有直链直接下载，没有直链则提供题名及DOI，不反复绕过登录/付费/验证码，不关闭TLS，不上传本地论文。

## 工具和历史脚本提醒

Python：C:/Users/ASUS/.cache/codex-runtimes/codex-primary-runtime/dependencies/python/python.exe。pypdf、pdfplumber、pypdfium2、python-docx可用。中文用UTF-8。

表格使用Spreadsheets技能和bundled Node/@oai/artifact-tool，先读取技能及load_workspace_dependencies，不用openpyxl重建已有表格。保持现有样式、公式和冻结窗格。

不要直接重跑文献下载、旧删除、全量分类、解压、write_audit.py或以前的verify脚本：多数是阶段快照/一次性程序，可能恢复旧文件、覆盖新路径或按旧物理数量断言失败。新工作从当前JSON和正文路径读取，先检查脚本假设。

历史接续长版本保存在文献整理_20261017/接续入口_整理前长版本.md。未修改跨项目长期记忆，未上传文件，未创建训练模型。

File: 循环稳定性数据库_v0.1_20261017/更新前接续入口备份/当前文献状态.md
# 当前文献状态

核对日期：2026-10-17。经用户确认，第一批新资料已完成文献级归档审核并入库。

D:/文献现有126篇文献：125篇PDF正文、1篇XML完整正文（SRC124，另附TXT）；另10份SI（9份PDF、1份Word）。全部134份PDF的内容哈希不同。分类数量为41、19、15、24、27。

新增SRC123–SRC127，R103/R106各补一份SI。原121篇PDF及原补充材料未改变，项目来源副本保留。SRC125只放待核分类，SRC126含铜、SRC127为凝胶体系；归档不解除数据冻结。

研究方向为规定循环次数与条件下的循环保持率预测。正式逐记录准入仍为0，未训练模型。历史122份用途审核及旧工作簿保留原阶段范围，不冒充当前126篇覆盖结果。

- [打开当前文献目录](<D:/文献/打开文献目录.html>)
- [当前唯一位置](文献整理_20261017/当前唯一文献位置.json)
- [本次入库核验](循环稳定性文献补充_20261017/文献入库审核/已确认入库执行/入库完成核验.json)
- [最新接续](NEXT_CHAT_20261017_已确认入库126篇.md)
- [原有数据补录v2](循环稳定性文献补充_20261017/现有数据补齐/循环稳定性逐记录候选_v2.json)

原81终点候选保留；新8终点仍单列待逐条核审，不能把终点数当独立样本数。4篇未取得正文的DOI清单继续有效。

File: 循环稳定性数据库_v0.1_20261017/训练前优化接续_入口更新前.md
# 最新阶段：数据库v0.1与模型筹备

2026-10-17：用户授权建数据库和筹备模型，并明确候选包括随机森林、XGBoost、MLP。数据库已建立，126篇文献目录、89终点、67暂定材料、83测试，训练准入仍0。请先读[NEXT_CHAT_20261017_数据库v01与模型筹备.md](NEXT_CHAT_20261017_数据库v01与模型筹备.md)及[数据库说明](循环稳定性数据库_v0.1_20261017/README.md)。模型仅筹备，未拟合；后续继续补录与逐记录审核。

以下为此前归档接续，原126篇归档状态仍有效。

# 当前接续入口：已确认入库126篇

2026-10-17更新：用户已确认第一批归档方案，现已实际复制入D:/文献并核验完成。请优先读[NEXT_CHAT_20261017_已确认入库126篇.md](NEXT_CHAT_20261017_已确认入库126篇.md)和[当前文献状态.md](当前文献状态.md)。

当前126篇：125篇正文PDF、1篇XML正文；10份SI（9 PDF、1 Word），总计134个不同内容PDF。分类41/19/15/24/27。原121篇及原SI未变。唯一位置索引已同步，SRC124的local_pdf为空，请按main_format读取local_fulltext/local_text。

研究方向已选择循环稳定性，用户已授权补现有数据、搜集2023年至今文献及直接下载可取得资料。本次5篇入库与2份旧文献SI归档已确认并完成，不要再次询问或重复复制。后续新批次审核完成后再按用户要求确认是否归档。未授权训练，正式记录准入0，旧冻结保留。

## 以下为入库前历史阶段说明，仅供追溯

下文的121篇、输出未定、等待安排及不自动下载等均为早期阶段信息，当前状态以上方与最新接续文件为准。历史审核与工作簿不自动改写。

# 下个对话先读：生物质衍生碳超级电容器机器学习项目

交接日期：2026-10-17（北京时间）。本文件替代较早接续说明，以下是已核验的最新状态。

## 先读取与当前任务

新对话先按用户AGENTS要求读取 E:/codex_memory/READ_ME_FIRST__Codex长期记忆.md 及其索引的安全、风格、工具和日志文件，失败须明确告知。随后读本文件、训练用途审核报告和当前唯一文献位置。

用户已依次要求：只用2023年至今资料；补入能取得的全文；完整解压；不按旧120篇清单判断训练用途；把D:/文献实际去重并分类。以上阶段已完成。此次只创建新对话并准备交接，新对话先核对状态、准备接续，等待用户下一步；不自行开始全量录入或训练。

项目目录：D:/机器学习-超级电容器。论文目录：D:/文献。研究对象：生物质衍生碳超级电容器。预测输出尚未确定，不能预定比电容、倍率、循环或能量/功率，也不预选CNN等模型。

## 当前真实文件数量与布局

D:/文献有121篇不同论文PDF，另3份PDF补充和1份Word补充。全目录递归PDF为124个，124个SHA256均不同，没有重复PDF。每篇独立的“编号_年份_题名”文件夹内存放正文.pdf、对应补充材料和使用说明.md。

| 文件夹 | 论文数 | 用途 |
|---|---:|---|
| 01_优先提取实验数据 | 39 | 主要原始实验来源候选 |
| 02_分体系或限定字段 | 17 | 复合、金属参与、特殊器件或部分字段可用 |
| 03_待核与冻结 | 14 | 单位、版本或材料身份等问题未解决 |
| 04_方法与背景 | 24 | 方法、综述、二手汇总，不直接当新增实验 |
| 05_范围外资料 | 27 | 当前材料或测试目标不匹配 |

[可搜索文献目录](<D:/文献/打开文献目录.html>)。当前每份原文真实路径以[当前唯一文献位置](文献整理_20261017/当前唯一文献位置.json)为准，不按旧文件名拼路径。

已回收21个内容完全相同的PDF副本。原始1.zip（49成员、48份独立内容）已完整处理并移到文献整理_20261017/原始压缩包/1.zip。唯一2022年预印本SRC113已移出当前文献库，保留在文献整理_20261017/年份排除_不在文献库/SRC113_2022_椰壳碳预印本.pdf，仅作历史追溯，禁止当有效训练来源。原PDF内容均未改变。

整理前147个非ZIP文件已逐成员SHA256校验并备份：文献整理_20261017/整理前文件备份.zip。整理计划.json保存原位置、目标、哈希及重复保留件；移动与回收日志、更新前项目快照均在同目录。不清空回收站，不自动恢复历史副本或早年文献。

## 已有训练用途审核，尚未建立正式训练库

审核覆盖122份不同PDF内容及4份补充材料，正文检索、关键方法/结果核读并视觉检查14页。这122份是历史审核范围，包含后来移出库的2022版本，因此不是当前目录的121篇。

39份主要实验来源候选、17份分体系或限定字段使用，共56份有继续提取实验数据价值。另14暂缓、24方法背景、27范围外、1旧年份排除。不能把56份直接当已通过实验质量审核，也不能据论文数估计独立材料数。所有eligible_for_database仍为false，逐记录正式准入数为0，尚未运行模型。尚未逐篇重算所有曲线，也未新做全库撤稿/勘误联网核查。

权威入口按顺序读取：

1. [训练用途审核报告](训练适用性审核_20261016/训练用途审核报告.md)。
2. [逐份训练用途审核JSON](训练适用性审核_20261016/逐份训练用途审核.json)与同目录逐份证据卡。
3. [可筛选训练用途总表](训练适用性审核_20261016/训练用途审核总表.xlsx)。
4. [训练相关问题登记](训练适用性审核_20261016/训练相关问题登记.json)。
5. [当前文献真实位置](文献整理_20261017/当前唯一文献位置.json)及[整理后最终核验](文献整理_20261017/整理后最终核验.json)。
6. [既有冻结/范围来源](文献扩充_生物质碳_120篇/禁止入库与待核查来源.json)。每次抽取前必须检查，年份符合不解除冻结。
7. [审核与录入字段说明](文献分类与审核准备_20261016/审核与录入准备.md)及数据库录入准备下的4张空模板。

文献分类与审核准备_20261016中的主清单、额外资料、当前台账、两份总表及阅读索引均已同步整理后路径。旧120篇/57全文/63待补仅是历史收集口径，不能作为训练来源筛选边界，不必追完缺失全文才推进。

## 具体发现与必须保留的限制

- SRC005香蕉皮模板碳有CV/GCD及本地SI，不能沿用旧“尚未确认有电容”的判断，性能低也保留。SRC099为2026-04-24正式版，萝卜叶体积电容可用于另一个指标口径，不能因非英文或不是F/g排除。
- R005除二手机器学习汇总，还有4个新制桃木样品。R005_4个原始实验样例_待逐记录准入.json已配对工艺和报告值；气氛等未明字段留空。其二手表覆盖2021–2025，禁止按2026论文年份整体导入。
- R107的本地Word补充材料S1/S3有6种材料孔结构，S2/S4有30个电流—电容报告值；R107_SI_6材料30测试_报告值样例.json已核表。30测试不是30材料，电极与质量分母仍须逐项确认。上述2份样例文件均在训练适用性审核_20261016。
- R001的二手S1有166行、旧来源、重复和输入/标签冲突，禁止整体导入。新HDP-AC实验段需另核与前作是否复用样品，不能因是ML论文整篇舍弃。
- SRC087接受稿p6/p33明确复用R002（10.1016/j.est.2024.112974）的1-s2.0-S2352152X2402560X-mmc1.xlsx，不是第二批独立实验；任何二手行先回原始DOI、年份、材料和条件。
- SRC110有绝对电流0.50 A与0.5 A/g混淆、能量密度约1000倍单位问题及表2/8时间冲突，暂停性能导入。
- SRC111器件能量/功率数值在结论颠倒，版本不明；SRC106预印本p14数值随扫速上升而同段称下降。两者均暂缓，不凭常识改数。
- R045高电流电容有164 mF/g与正文F/g、164/158值矛盾，冻结相关字段，其他条件另核。R038两电极6 M KOH的0–3 V窗口及μm介孔分类需核；椰壳前驱体/橙汁活化剂两个名称本身不是原料矛盾。
- SRC121的450 F/g全器件值明确是estimated，不能当实测；原始三电极值高本身不是删除理由。SRC115实际是锂离子电容器对锂测试，单列器件，不混入普通水系EDLC。
- R088首页关键单位及原既有冻结来源仍冻结。R024含Ti；R115木质素未碳化且商业AC来源待证；R081、SRC102等保留金属参与/残留状态。用金属盐活化不自动等于成品金属复合，含复合材料论文也可能有可用纯碳对照。

## 下一步建议与边界

若用户要求开始录入，首批可从R005、R107、SRC005、R012、R078、R091、R093、R104、SRC035、SRC112开始，以可追溯性和字段覆盖为准，不按性能高低挑。先核原文、SI及冻结记录，再建立少量真实材料/测试，统计完整性后再决定扩展和预测任务。

文献、材料、测试、问题日志分开。每条保留DOI、原样品号、PDF页序/表图、原值与单位、测试体系、电解液、质量分母、提取方法及实测/推算标记。空白不是0，不编造，不用其他文献的条件补缺。同一样品不同电流/电解液共用material_id。

两/三电极、对称/非对称、纯碳/金属或聚合物复合、质量/面积/体积口径、倍率保持/循环保持分开。按原始研究来源/材料分组验证，预处理调参在训练折内；放电时间等计算目标的量不能冒充制备前输入。输出与模型都未锁定，不能以高R²作为唯一目的。

用户已补齐其余能取得的全文，目前先处理已有资料。若以后确需补文献，只保留2023年至今；有直链直接下载，没有直链则提供题名及DOI，不反复绕过登录/付费/验证码，不关闭TLS，不上传本地论文。

## 工具和历史脚本提醒

Python：C:/Users/ASUS/.cache/codex-runtimes/codex-primary-runtime/dependencies/python/python.exe。pypdf、pdfplumber、pypdfium2、python-docx可用。中文用UTF-8。

表格使用Spreadsheets技能和bundled Node/@oai/artifact-tool，先读取技能及load_workspace_dependencies，不用openpyxl重建已有表格。保持现有样式、公式和冻结窗格。

不要直接重跑文献下载、旧删除、全量分类、解压、write_audit.py或以前的verify脚本：多数是阶段快照/一次性程序，可能恢复旧文件、覆盖新路径或按旧物理数量断言失败。新工作从当前JSON和正文路径读取，先检查脚本假设。

历史接续长版本保存在文献整理_20261017/接续入口_整理前长版本.md。未修改跨项目长期记忆，未上传文件，未创建训练模型。

File: 循环稳定性数据库_v0.20_新增来源准入_20261025/README.md
# v0.20：新增来源的正式循环准入

2026-10-25。本版在不可变v0.19上追加1条来自新DOI的自身循环端点；原277条记录、所有冻结、原值变更链和历史模型保持不变。全量文献提取目标尚未完成，本版不执行真实训练或发布推理服务。

| 项目 | 本次准入值及依据 |
| --- | --- |
| 来源 | DOI 10.1016/j.isci.2026.117248；XML刊年2026，epub 8月19日、collection 9月18日 |
| 样品/测试 | NWJPC-2；双电极对称碳器件、GCD；原Figure7G及正文p51，SI物理第3页MethodsS2 |
| 循环条件 | 6 M KOH，5 A/g，10000圈，实际循环0～1 V |
| 标签 | 作者相对初始比电容报告99.8%，eq；精确归一化圈次未报，未猜第1圈 |
| 自身BET | 2916 m²/g，自己Table1的NWJPC-2行，循环前材料 |
| 电流口径 | reported_current_A_g；质量分母未进一步统一，canonical_current仍空，未从电容公式猜电流分母 |
| 新端点ID | v20:WJ2026_NWJPC2_SSC_C10000 |
| 文献层关联 | LP5_SSC → 此正式端点；原文献v5候选和原始training_eligible=0均保留历史，不计两次实验 |

电压裁决：正文p51为0～1 V，SI MethodsS2却写−1～0 V；原Figure7G**首次和末次实际循环插图**均为0～1 V，故选具体测试直接证据与正文一致的0～1 V。两条SI异文作为未选证据保留，不改原文件；不是作者正式勘误，不是拿CV或其它诊断GCD窗口代填。见voltage_decision.json与admission_review.json。

SI先进行5圈0.5 A/g预处理、再10000圈5 A/g的协议另存；它不能证明保持率分母究竟在哪一圈。SI材料表征段落的“Morus alba”异文和作者报告质量均保留为局限，未改写标题/正文一致的Weigela样品身份。Zn离子混合器件与本对称碳器件分开，本文其它99.9%容量或CE指标没有转为本条电容保持率。

## 数据规模与用途

| 集合 | v0.19 | v0.20 |
| --- | --- | --- |
| 全部观察/来源组/材料键 | 277 /178 /237 | 278 /179 /238 |
| 三电极普通水系主集 | 43条/31来源 | 43条/31来源 |
| 三电极残硅/近似嵌套 | 44/32、52/38 | 44/32、52/38 |
| 双电极普通水系主集 | 26条/21来源 | 27条/22来源 |
| 双电极残留/近似嵌套 | 28/22、30/24 | 29/23、31/25 |

来源组仅表示有边界的文献/复用核查，不证明统计独立。此次在当前277条及480身份目录中检查DOI、题名Weigela与NWJPC样品，无现有循环记录重合；目录只有该DOI一个相应身份。未知未索引的复用关系不冒称已经排除。

17项已在文献v5核读过的循环前材料/制备字段绑定到新材料键，不能再与791文献数值相加。其中XPS N14.83/O8.12为明确at%，不填到质量百分比通道；BJH介孔+大孔1.48 cm³/g另列，标准介孔体积保持空。活化800℃/2h/5℃min⁻¹、KOH:水热炭1:1、三聚氰胺:水热炭2:1与对照剂量分开。水热温度未直接绑定仍空；SI约2mg为制成电极片，不猜作活性碳质量或mg/cm²。

默认仍reported_3e。只向reported_2e、reported_2e_residue、reported_2e_approx三种同用途嵌套集明确追加；不向三电极、严格物理电流、凝胶/DES或Zn混合任务默认准入。原固定39条补正范围仍1条已解决、38条/24来源待证；本条是范围外的新来源，不算把固定队列又解决了1条。

## 调用与来源隔离

```python
from data.cycling_db import open_database
with open_database() as db:
    ds = db.fetch('reported_2e')
    matrix = ds.feature_matrix()                 # 27行、7核心输入；不拟合
    material = db.method_specific_material_matrix('reported_2e')
    row = db.by_endpoint('v20:WJ2026_NWJPC2_SSC_C10000')
    evidence = db.evidence(row['endpoint_id'], 'cycle_voltage_lower_V')
    links = db.literature_links()
```

SQLite是规范化增量，表中只含本次新增源/材料/测试/端点；API自动读取不可变父链，返回全部278条。不能把增量单表1行当成全库数据。契约、默认读取入口与新接口均版本化，回溯旧版可按其固定目录直接打开，不需要覆盖任何父库。

模型输入预检保留缺失、不填0、标签不插补、不同成分方法分通道。真实>100%保持率不设置概率上限；仅用临时构造的回归样例验证此规则，没有改变作者99.8%标签。

同一DOI全部任务整组隔离：如果留出该来源检验循环预测，**29条已核定辅助比电容输入**、33条原始比电容报告及2条文献循环候选都须隔离；119条辅助输入中暂可给其它来源训练的90条不是新的固定模型训练计划。原始数据不删除，任何标签预训练和学习型预处理不得接触该DOI。没有运行新的拟合或证明模型误差改善。

## 核验与保护

只读复核：`python -B tools/release_new_source_v020.py verify`。988项检查涵盖SQLite完整性/外键，277旧行与旧holds逐条完全一致，旧变更链和材料字段前缀保留，原38待证列表不变，全部profile成员/矩阵/来源权重/分折、空值和方法通道、年份过滤、错误输入拒绝及>100不裁剪；并核验原文/SI/图、父库、全库索引和文献v5全部封版载荷。另检查导出CSV与本版manifest哈希。build/seal只运行一次。

文献v5原verify包含“当前全局循环指针仍为v0.19”的历史假设，本版切换全局指针后不能据该历史条件失败断言科学文件损坏。本版直接逐项核验v5原manifest载荷，不改旧脚本或旧报告；当前整体验证入口以本版为准。

开发时只有新建、事务回滚且逐表0行的102400字节空草稿被替换；未删除任何文献、原数据或封版文件，不宣称净回收存储。原模型与旧实验结果保持，后续新实验另定计划。

File: 循环稳定性数据库_v0.20_新增来源准入_20261025/verification_addendum.md
# 只读核验摘要排序修正

本版封版前988项科学/接口/来源检查通过。原verify在不同Python进程中遍历set(source_groups)，导致verification.json里的check_names次序变化；封版后所有实际检查仍通过，但按列表顺序比较固定摘要失败。检查数量和科学结果未变。

保留SQLite、合同、CSV、原脚本、报告、README及primary merge_manifest原样，不重新封版。当前只读命令为 `python -B tools/verify_new_source_v020.py`。该脚本复制原verify逻辑，要求封版存在；只在比较verification.json时把双方check_names排序，严格保留名称、重复次数、检查数量和其它字段。全部原科学检查、CSV字节及primary哈希仍执行。

本说明与修正版核验器由verification_addendum.json单独封存并锚定原manifest。原README中的release脚本verify命令是有排序缺陷的历史入口；当前以修正版为准。报告排序修正不代表任何未决科学问题获准通过。

后续发布必须在封版前做两个独立进程的摘要一致性核验，汇总集合须先稳定排序。文件哈希检查与固定科学检查摘要分开；不要再以同一进程内重复运行代替跨进程可复现性检查。Windows用sqlite3连接上下文只管理事务，需显式close/closing后再处理本轮草稿文件。

File: 循环稳定性数据库_v0.23_跨年份端点与家族隔离_20261026/README.md
# v0.23：两项循环用途准入与前作家族隔离

在不可变v0.22上增量审核Tondolo新2E与红茶既有2021端点，不重建或覆写旧库。1条新记录+1条原ID用途晋升，282观察/182原始来源组；观察数不是可训练样本数。没有真实模型拟合，原固定39项仍1解决/38待证，15格图表争议特征冻结保留。

|测试|保持率 %|圈数|报告 A/g|电解液|循环窗口 V|自身BET m²/g|用途|
|---|---:|---:|---:|---|---|---:|---|
|N-TAC 2E，2026|94|10000|5|1M NaNO₃|0～1.7|3504.5|原年份与跨年份2E|
|BTC-613 3E，2021|98.8|2000|5|1M H₂SO₄|−0.2～0.8，相对Ag/AgCl饱和NaCl|1062|仅跨年份3E|

Tondolo实际Fig8d/正文45支持94%，同器件Fig8b/正文44支持0～1.7V，正文5/6/36/39明确复用JECE前作材料/表征。BET选自身明确3504.5，比较表取整3505另存。N2.75为明确XPS at%，不混入wt%或EDS。700℃2h为一次共同炭化/活化过程；保留joint字段，独立后活化温时仍null，不能把两项各2h相加为4h。

红茶沿用candidate:TE045，保留原98.8/2000/5A/g、−0.2～0.8、饱和NaCl参比、BET1062及旧outside_year历史。原2023—2026日期守卫不变，只在reported_3e_all_years新增用途。200℃12h水热炭化不冒充普通热解，600℃1h空气KOH活化另列；微孔容0.4244由自身表补齐，原空值入变更链。天然CaCO₃/0.32%未逐样品量化，不填零或假装纯碳。

当前普通3E43/31家族；残留敏感44/32、近似52/38保持。普通2E30/24、残留32/25、近似34/27；跨年份3E45/33、2E32/26。3E/2E与各用途分开，作者A/g、未知物理质量分母和未知精确基线下标保留，不新增强制精确第1圈门槛；101.7%真实报告仍未裁100。

## 分组与易用接口

data.cycling_db.open_database统一入口。原source_group保留追溯，fetch另给source_family_group_v23；feature_matrix的groups/权重与source_folds均使用同一来源家族规则。规范化裸DOI/doi前缀，文档标识保持文档类型。10.1039/d6ra02137a和10.1016/j.jece.2025.120693归入family:Tondolo_TAC_JECE_RSC；两论文所有材料、配方、标签、曲线、响应与表征一起留出。家族规则只依据原文明确复用，不因题名类似强行合并。

当前循环只含其中一篇的一个新端点，不能报成两独立来源。以后若前作数据纳入，同组规则会同时作用于折分及各家族总权重=1。验证中的合成前作副本只在内存测试隔离逻辑，不是科学记录、训练样本或拟合。直接取原始source_group自行随机拆分会绕过本合同，应使用统一矩阵/来源折。

by_endpoint/evidence/holds/field_changes/material_properties/literature_links及父链保持只读；旧值、旧准入史和文献候选不改写。材料矩阵保留缺失掩码，不隐式填0、不用同测试比电容、CE、吸附拟合、能量或来源身份作预测特征。Tondolo吸附物料衡算6项未决及Freundlich异文仍在文献v11，本次只审核循环报告用途，不声称整篇科学问题均解决。

## 核验

873项检查涵盖完整性/外键、父版与文献全部产物SHA、旧行与标签、精确新增成员、家族权重、全部来源折、异常输入拒绝、原38/15冻结、前作别名反例、作者参照与方法限定N通道。model_inputs_preflight.json只导出输入，不拟合。

tools/verify_cycle_family_v023.py重现钉住v11/v0.22的历史核验，再核当前6161载荷，含2004材料事实、142制备及全部标签/响应/曲线；203原始标识/201归一化家族为证据库存，不是合格训练来源数。未知字段与未决科学问题并未因工程通过而消失。

只读：`python -B tools/release_cycle_family_v023.py verify`及`python -B tools/verify_cycle_family_v023.py`。不要重跑build/finalize/seal。全量文献目标仍active，继续835未触及候选及已有论文剩余表图/SI，不进行新拟合或部署，不沿旧模型分数追加调参。

File: 循环稳定性数据库_v0.25_芒果核皮革循环准入_20261026/README.md
# 循环 v0.25：芒果核与皮革自身测试准入

本版接在不可变 v0.24 上，仅新增两个材料、两个来源、两个自身循环端点；原论文/SI、文献 v13、旧数据库和模型均保留。数据库 `cycling_v0_25.sqlite` 是增量，`ml_data.py` 通过校验哈希的父链提供完整只读接口。当前版本不是新的训练实验。

| 来源与端点 | 经核定的当前用途 | 特征与异文处理 |
|---|---|---|
| 芒果核 MK9，10.1039/d5ra02129d | 对称双电极，3 M KOH，0～1.2 V，2 A/g，100000 圈后保持率 79.3% | Fig10a 右轴绿色为保持率；左轴蓝色 CE 65%，正文误称 79.3% CE 留证。详细自身表/正文/结论 BET 1348.5，摘要 1348.9 留作工作值异文。器件约 5 mg 与三电极 2.61 mg 分开；MK10 EDS 不给 MK9 |
| 废皮革 A-NSC8，10.1039/d6ra04144b | 三电极，1 M KOH，Ag/AgCl/饱和 KCl，0～0.5 V，10 A/g，10000 圈后保持率 99.2% | Fig5F 印字 99.2、图注及方法/结果 10 A/g；自身比较表 99%@1 A/g 留证。正文 BET 2214.50 与表 2215 为精度相容，采用精细值。EDS/XPS 百分比基准未报，标准原子/质量通道仍空 |

两个测试均满足现行 2023—2026 年规则，并进入各自跨年份视图；三/双电极不混。准入清单、逐字段选择/原值/出处见 `reviewed_endpoints_v25`、`profile_membership_v25`、`evidence_v25`、`changes_v25`、`report_decisions_v25` 和 `literature_links_v25`。文献候选链接到正式端点，不作为另一次实验计数。

全部 286 观察/185 原始来源组保留。普通三电极 44 条/32 来源家族，残留敏感 45/33、近似敏感 53/39；普通双电极 31/25，残留 33/26、近似 35/28。跨年份三电极 48/35、双电极 33/27。新增各一条来源记录，来源权重各 1；既有多工况来源和 Tondolo 前作家族仍整体留出。

孔径按原表明确 mean/average diameter 表头绑定，未用 4V/A 重算。芒果核 900℃单次炭化的时长未报，不填独立活化；3.5 Å XRD 层距只作带近似标记的 0.35 nm 单位换算。皮革 400℃1h 预碳化与 800℃1h 最终活化分开，额外 400℃活化句子仍有歧义，不增加时长或猜升温速率；接触角 28°未报时间，不填时间。铬未量化不填 0，不由 TGA 残留描述证明绝对纯碳。

作者 A/g 原值可用于已约定的文献工况经验模型；物理质量分母、统一电流和精确归一化循环下标仍未知。未知信息未伪补，且不是本用途的新增拒绝门槛。真实 101.7% 原记录未裁剪；新准入不证明模型精度改善，不抵扣原固定 38 条待证。

原 38 条待证、15 格旧冻结及苏铁绒 N/O 四别名通道冻结逐项保持。商业界面参考三个循环候选仍未准入，糠醛渣倍率保持率仍不是循环寿命。文献层仍 v13；所有材料、制备、响应、比电容和循环数据随来源/前作家族一起隔离。

```python
from data.cycling_db import open_database
with open_database() as db:
    three = db.fetch('reported_3e')
    two = db.fetch('reported_2e')
    X = three.feature_matrix()
    material = db.method_specific_material_matrix('reported_3e')
```

`model_inputs_preflight.json` 只包含未拟合的输入检查；模型训练仍未授权。当前数据调用通过稳定指针，不直接改写父库。

核验 `python -B tools/verify_mango_leather_cycles_v025.py verify`，1601 项涵盖核心条件、原图、异文、旧行、成员/矩阵/权重、来源折、原值链和无效输入守卫。`python -B tools/verify_mango_leather_chain_v025.py` 钉住文献 v13 和此前全部历史链，再核 7001 载荷/209 原始标识/207 家族。这些含重复用途视图，是隔离库存，不是独立测量数。

初始未封版 API 在试载时触发旧三电极验证器的成员字段守卫；仅在内存中把已通过 v0.25 明确准入的成员投影给旧守卫，沿用其原约束。原记录没有补写“v0.13 已审核”，数据库字节未变，记录在 `draft_api_compatibility_review.json`。不要重跑已封版 build/prepare/seal。

下一步继续已有文献的剩余曲线与数值，以及 813 个未触及表候选；原固定待证问题按自身缺口继续，不因新端点或工程核验而宣告完成。全量目标保持 active。

File: 循环稳定性数据库_v0.26_蛋米循环电流补正_20261027/README.md
# 循环 v0.26：蛋米废料既有循环电流补正

原candidate:TE009（YPAC-1）并非缺少原文电流。既有XML正文P11明确写出10A/g恒流充放电循环；旧审查漏读了该句，曾错误记录为未定位。本版保留旧空值、旧审查及其原SHA，以11项显式变更更正同一端点，不增加端点、论文或观察总数。

自身82.26%/10000圈、三电极6M KOH、HgO/Hg参比、−1～0V适用GCD程序、Table1 BET1572.1m²/g、图6d初始归一化参照均逐项复核。电流10A/g来自循环句，非倍率条件猜测。质量分母、精确初始圈号及N/O原子百分比仍未知。XPS100.71%合计/基准和Rs异文保留，不用于模型特征，不妨碍已核定用途的核心输入。

当前普通3E45条/33来源，残留敏感性46/34、含近似54/40，跨年份3E49/36；普通2E31/25、残留33/26、近似35/28、跨年份2E33/27完全不变。全286观察/185原始组保持。原39条固定范围累计2解决、37条/23来源待证；历史41项审计（含范围外项）仍保留41项，不能缩小分母。

调用data.cycling_db.open_database()，fetch(profile).feature_matrix()保留来源家族权重。新记录当前准入仅存在v26显式membership，不回写v13/v17的历史标记。旧样本由原父API校验，新准入由同样核心条件校验。所有同比特征、标签、材料、制备、辅助工况和循环任务按DOI及明确前作家族整体隔离。

SQLite SHA：0db5456c736716b285a0223e2d63cc81e7c137c1fda00e9846f768b3870885cb。1602项核验，包括全部旧端点、旧矩阵和标签元数据、2E接口、旧37未决、原值链、原文件及固定历史文献隔离。模型拟合0，全量提取目标未完成。仅只读重跑tools/verify_egg_current_v026.py verify；封版后不重跑build/prepare/seal。原论文、SI、v0.25及所有旧版本保留。

File: 循环稳定性数据库_v0.28_麦壳跨年份器件循环准入_20261028/README.md
# 循环v0.28：麦壳2022年器件的跨年份用途

2026-10-28。新增1条真实可枚举的自身循环端点：`v28:HPC700_2E_C30000`，关联文献候选`LP24:HPC700:2E:C30000`。DOI 10.3390/nano12213804，HPC-700//HPC-700对称器件，1M H₂SO₄，GCD，30000圈，作者报告5A/g，保持率98.59%，自身最终活化碳BET2721m²/g。

已有正文P18明确初始电容参照。新获取的实际Figure8(a)显示同电池GCD程序0～1V，包含5A/g工况；按现有政策绑定到P18同器件循环。Figure8(d)没有单独循环GCD电压插图，不声称取得逐圈原始电压。电容公式的四倍因子和总活性质量不用于猜测电流分母；统一物理电流与精确基线圈号保持未知。

论文年份为2022，仅加入既有`reported_2e_all_years`。该视图33条/27家族增至34条/28家族；2023—2026普通三电极45/33、普通双电极31/25、残留36/27及含近似38/29全部保持。总观察286增至287，原始来源组185增至186。新增端点不在原固定39/历史41审查范围，原39中2解决、37待证/23来源不抵扣。

源头、材料、工况与端点身份已核对；当前规范DOI检索无同DOI旧端点，另6条旧观察的DOI仍未规范化，详见identity_review.json。这不是对实验统计独立性的证明。不把同名HPC的2024年其它论文截图绑定过来；相应v24旧未知窗口与候选保留原状。新增端点创建日志与逐字段证据见SQLite的changes_v28/evidence_v28，旧库没有改写。

前炭化MHPC-700的524m²/g不替代最终HPC-700的2721。XPS O10.66为明确原子百分比，N未报保持空值；t-plot微孔与方法限定成分保留，不混用EDS或质量百分比。作者未定量报告最终灰分，不能声称灰分为零。

```python
from data.cycling_db import open_database
with open_database() as db:
    rows = db.fetch('reported_2e_all_years')
    matrix = rows.feature_matrix()
    evidence = db.evidence('v28:HPC700_2E_C30000')
```

同一DOI的29电容报告、20原图捕获、全部材料/阶段与本循环标签一起隔离。20倍率条件仅1个来源家族，多模式不可相加。预检及反例拒绝通过代表输入可调用，无新拟合或可靠精度声明。

只读核验：`python -B tools/verify_wheat_cycle_v028.py verify`。不要重跑build/prepare/seal；完整全量文献目标尚未完成。
