Repository: w749026903-coder/biomass-carbon-supercapacitor-ml

# 生物质碳超级电容器：循环稳定性与机器学习

第77轮已核对用户补交的两篇正文。绿茶 GKN8（BET 1,680 m²/g）1,000圈：冻结模型 96.08%，作者 99.4%，低估 3.32 个百分点；沿用早期末值约99.39%。样品核对时已读到间接线索，列额外诊断。水黄皮约93.01%来自5,000圈对称双电极器件，单列。严格独立已评分仍1篇，旧模型保留，持续目标仍暂停。 [本轮一页结果](保持率达标研究_v3_主线与近优组合_20261030/第七十七轮_两篇正文与绿茶高BET核查_20261118/两篇正文核查与预测.html)。下一步优先补同工况1,000圈独立来源，同时锁定模型与末值对照。


2026-11-18 第 76 轮后按用户条件暂停目标。莲茎碳补成 7 个前 20% 测点与一条开发输入，60 次固定拟合完成，0 失败／警告。同一旧 20 条的第 67 轮候选 MAE 1.873→1.908 pp，R² 0.8959→0.8940，保留原模型。当前保留 R² 距 0.95 约 0.0541，独立已评分 1 篇、独立 R² 不可估、正式验收 0。下一步先补原始曲线／数值表及受限访问正文，再共同决定接续。 [本轮结果与方向判断](保持率达标研究_v3_主线与近优组合_20261030/第七十六轮_莲茎补证与同批增量对照_20261118/README.md)。

File: 循环稳定性数据库_v0.28_麦壳跨年份器件循环准入_20261028/reported_purpose_policy_snapshot.md
# 建模用途与准入决策

有效日期：2026-10-18。用户确认沿用此前专业学习形成的文献报告工况路线，并要求继续精细处理至可用于训练。数据准备不等于授权执行真实拟合。

## 材料范围：2026-10-21用户确认

用户在材料范围澄清中明确选择“生物质衍生多孔碳（沿用当前范围）”。主范围继续覆盖当前合同下的生物质衍生多孔碳，纤维作为材料形貌子类保存。此决定解决此前审查中的范围疑问，不需要重新询问是否仅限纤维。

后续可按原文证据逐样品补形貌、前驱体、制备、孔结构与成分特征；形貌未知保持未知，不凭名称猜测。材料来源、组成、电解液、实际循环配置及科学准入仍分别审查；此确认不自动放行复合物、范围外或缺证记录，不改变已有版本和实验结果。

## 用途A：文献报告工况经验模型

电流特征为reported_current_A_g。质量分母未知保留标记，不能作为本用途的单独拒绝原因。2E对称普通水系GCD沿用第四轮七项输入：圈数、报告电流、电解液、摩尔浓度、电压下限、电压上限、循环前自身BET。总孔容可选。

3E普通水系GCD另成数据集，以这七项为基础，增加报告参比身份描述；其上下限是相对参比的工作电极电位，不与器件端电压混用。此处增加参比是本项目对3E路线的设计选择，不称为所有机器学习任务的统一标准。

逐条审查作者自己的样品、标签、实际循环协议、基线解释、范围和数据关系。来源分组是有边界的出处/复用检查，不是要求证明不同实验统计独立。未发现复用线索与已知共用数据关系分别记录；同论文/材料/曲线不跨验证折。

## 用途B：统一物理电流口径

只有直接证据才能填写canonical_current_A_g及质量基准。继续保留严格视图，未通过可为0。不得把这个数量用作全部文献工况数据的可用数，也不因用途A可用就伪改mass_basis_checked。

## 继承与纠错

第四轮已确定A为默认筹备路线，并交付8/10/11嵌套集合。v0.3合并及v0.4/v0.5把这些集合降为“proposal”，默认再用严格电流口径，且把未终审普遍列为阻断，导致用途混淆。后续版本须恢复用途A的可直接读取/矩阵导出，保留B的原审查历史。

不能仅为扩大数量而放行图文冲突、缺失必要输入或错误目标。也不能把可选疑点、未知精确基线下标或未统一电流口径变成未声明的新门槛。

## 训练与评估

2026-10-21用户明确要求初步训练和可视化进度。本轮授权和预先固定的参数见[training_plan.json](../../初步模型训练_20261021/training_plan.json)，结果见[本轮说明](../../初步模型训练_20261021/README.md)。以下不执行拟合的文字是2026-10-18决策时的历史边界，已由本轮授权覆盖。原数据库版本不修改；新实验独立保存授权与执行记录，没有扩大为大模型训练或部署。

每条数据有来源、材料、测试、曲线、证据和用途标识。来源分组留出，来源总权重相同。编码、缩放、可选孔容插补和调参均限训练折。标签不插补。预先设计去电流对照，披露报告口径不齐；不按分数挑用途或把随机行划分称为新文献泛化。

“训练输入就绪”指矩阵、单位、标签、用途、分组、权重及防泄漏预检可用；不等于样本量足以支撑可靠精度或大模型训练。本次不执行真实拟合，不输出未经验证的性能。

## 2026-10-22：自身表格循环保持率的审查澄清

报告工况用途接受作者自身样品在明确循环保持率列中的数值及可绑定的共同协议，不额外要求每样品单独曲线。精确初始参照下标/电容值未报保持未知；不借优化样品曲线，不把倍率或CE列当循环保持率。此澄清纠正AHPC四条过严筛选，不能覆盖真实分母/样品/标签冲突；详见[证据和边界](冲突裁决与来源充分性_20261022.md)。

## 2026-10-22：v1.0新模型授权与结果

用户明确要求重新训练、可调整模型安排并创建适配本项目的v1.0。本轮授权对应模型v1.0_来源留出训练_20261022/training_plan.json：有界候选、整来源选型、7新增来源固定检验及42条全量研究模型。534次拟合完成，性能门槛未通过，未发布服务；已用检验来源不能再次称全新。全量重训模型没有独立检验，35条模型的检验成绩不得转嫁。旧封版数据库授权字段保留历史。后续新实验仍须新计划和独立检验边界。详见[v1知识记录](v1模型与新增来源检验_20261022.md)。

## 2026-10-22：逐项优化与保持率单位

用户进一步授权列清单逐项优化。本轮v1.1限定单位/重点原文/语义投影、正值目标和同批来源嵌套对照，1301拟合完成，精度未达标。比例与百分数均明确输出；保持率可以高于1，不统一裁100%，预测高值不当实验证据。所有来源已使用，不包装独立测试；后续新实验仍固定计划。原数据及v1.0保持，详见[本轮知识](保持率单位与逐项优化_20261022.md)。

File: 循环稳定性数据库_v0.29_木粉原图标签与用途补正_20261028/README.md
# 循环v0.29：木粉原图标签补正与用途审查

2026-10-28。对既有candidate:TE036/TE037/TE038逐测试前向补正，保留原端点、样品、材料、测试、曲线及来源标识。当前仍287观察、186原始来源组；没有新建或删除实验。

| 既有样品 | 原正文损失率补数 | 实际Fig10(a)印字 | 当前处置 |
| --- | --- | --- | --- |
| AC-500C | 90.3% | 91.4% | 改正当前标签，自身数值BET仍缺，继续待证 |
| AC-600C | 76.4% | 78.4% | 自身BET280、完整工况核定，准入普通3E |
| AC-700C | 59.2% | 62.2% | 自身BET67、完整工况核定，准入普通3E |

选择依据是具体实验轨迹在1000圈的直接印字，与正文P106的3A/g/1000次GCD及实际Fig9(a)同电极−1～−0.2V程序绑定。原图曲线也与印字一致。旧流程采用正文损失率补数，未落实图上直接数值；现用更具体的原始实验证据纠正，不按数值大小、写入时间或模型成绩选择。

正文损失率及其90.3/76.4/59.2补数均保留为未选证据，旧v0.28及更早库、旧矩阵与模型结果没有改写。该论文其它异文也保留：AC-400的96/94.3/97.1与BET1300/1432.4，含锰400的99.4/99.6，以及电容、Raman、CV、能量口径争议仍见文献v26。并未声称整篇论文的科学问题已经消失。

三条均为2024年、3E、6M KOH、Ag/AgCl、1000圈、3A/g；AC-600/700使用自己的280/67，不借AC-400。作者归一化初始参照明确，精确圈号与物理电流质量分母仍未知。Carbonization600/700℃及3h补入现有特征；浸润25℃24h、预热110℃2h与单次磷酸联合活化炭化分开，没有填一个额外活化时长。配料8mg不当实际负载，Raman与N/O未知继续为空。

普通3E由45/33至47/34来源家族；含残留48/35、跨年份3E51/37。原含近似/派生敏感性仍54/40，其中这两条标签已改为原图直接值，不能称重新增加两个敏感性样本。所有双电极集合保持，跨年份2E34/28。两材料同一来源，各权重1/2；本论文全部材料、16电容报告、8候选表示、制备和响应共同留出。

原39固定范围只有AC-500这一条；它仍待自身数值BET，故原39中2解决37待证/23来源保持。AC-600/700本就属于旧敏感性集合且不在固定41历史审查范围，新用途准入不能抵扣37。原15个特征冻结、4个苏铁通道及真实101.7%保留。

```python
from data.cycling_db import open_database
with open_database() as db:
    matrix = db.fetch('reported_3e').feature_matrix()
    evidence = db.evidence('candidate:TE037', 'retention_pct')
    changes = db.field_changes('candidate:TE037', include_history=True)
    preparation = db.reviewed_preparation_rows_v29()
```

当前选择、未选异文、原值和理由可由evidence_v29/changes_v29及source_review.json追溯；新用途没有回填成早期版本批准标记。配套CSV提供这两条新增用途输入。验证通过代表可调用、证据和边界一致，不代表模型误差已降低；本批未拟合模型。

制备参数由reviewed_preparation_rows_v29及配套CSV读取，包含炭化、浸润、预热和N₂流量，只有一个DOI的覆盖。include_pending=True另可检查AC-500的已知制备，但它仍无循环准入资格。此增量不自动扩展历史材料矩阵或插补其它来源参数；后续模型需按全库覆盖另定特征，不把单来源完备当全库完备。

只读：`python -B tools/verify_wood_labels_v029.py verify`。封版后不要build/prepare/seal重跑。

File: 循环稳定性数据库_v0.2_20261017/训练前优化说明与验收.md
# 训练前需要优化什么，现在完成到哪里

日期：2026-10-17。

现在已经把模型的软件准备从“有代码”推进到“能实际验证接口”，也完成了第一批12条记录的证据核查。但是，数据仍未达到正式训练准入要求。当前0条准入是审查结果，不应通过填空或把检查位统一改成通过来解决。

## 优化方法和完成标准

| 要优化的地方 | 白话说明与具体改法 | 怎样算完成 | 本轮状态 |
|---|---|---|---|
| 保持率标签 | 弄清“最后剩多少”是和首圈、活化后还是作者所说的初始电容比；作者直接报告的百分数优先保留 | 每条说明参照定义、证据位置及不确定性，能按同一研究口径使用；不凭图起点猜精确圈号 | 首批已分类；部分只明确作者initial，精确圈号与统一口径仍待审 |
| 循环电流分母 | 5 A/g中的“每克”可能指单片活性物、两片总活性物或涂层；不能把电容公式中的质量直接当成电流密度分母 | 有直接定义或可核的原始测试说明，单位和分母一致；不靠惯例换算 | 12条仍未正式核清，保持`mass_basis_checked=0` |
| 材料和曲线独立性 | 同材料多个终点不是多个独立材料；不同论文也可能复用前作 | 关系表有出处，相关材料/曲线/底层来源不能跨训练和测试；未决关系必须保留 | 重复节点拦截实际通过；SRC123前作已定位，是否复用仍未确认 |
| 输入覆盖和出处 | 先回正文/SI补条件与循环前表征；“没找到”“原文未报告”“数值冲突”分开存 | 每个当前值能回到来源与位置，范围/方法/单位清楚；关键输入不靠填补凑齐 | 有字段级覆盖与出处表；缺SI和冲突继续列明，未宣称真实缺失率 |
| 模型配置 | 修改折数、搜索次数或随机种子后，程序必须真的照新配置做 | 配置生效检查和实际嵌套分组流程通过，运行保留配置、分组、版本与代码指纹 | 已完成；删除重复数值特征配置，参数空间统一到独立JSON |
| 模型和运行环境 | 在本项目单独准备软件，先用明确标记的假数据检查程序 | 五种模型真实拟合/预测接口通过；权重与缩放能工作；不污染研究数据或共享环境 | 独立环境已安装并锁版本，16项最终检查通过；没有真实研究训练 |

这里的“有条件保留”只是继续保留为核录候选，不等于有条件放进训练集。通过一个字段也不等于通过整条记录。

## 首批逐来源结果

| 来源/记录 | 本轮落实的证据 | 当前决定和下一步 |
|---|---|---|
| R093_CY01 | 10000次、5 A/g、108.8%，6 M KOH和0–1.2 V；图8e可见起始归一化及活化上升 | 有条件保留。超过100%照原值留存；基线精确圈号、电流分母、前作材料关系待核 |
| R103_CY01 | 摘要直接给96.1%，与正文损失3.9%一致；不是只能用相减生成标签；SI明确电容公式的单电极负载 | 有条件保留。电流分母与基线待核；总孔体积数值尚未定位，不从等温线粗算 |
| R104_CY01 | 20000次、10 A/g、1 M乙酸钠、98.4±0.3%；图10与正文一致 | 有条件保留。成对器件的标准差不能变成两个材料；基线和电流分母待核 |
| R106_CY01 | FMC为5000次/86.82%；SI硅数据属于另一样品FMCA | 继续冻结。补FMC的循环电流、基线与成品范围；不搬用FMCA的11.68 at%或22.20 wt%硅 |
| R107_CY01、CY02 | 10000/20000次分别95.5%/94.9%；SI Fig.S11直接写20000次5 A/g和6 M KOH；SI TableS3/S5给DUGPC孔结构和XPS | 两条有条件保留。v0.1两节点共用一个暂定测试编号：0–1 V直接证据来自一万次图6，两万次显示的是继承测试字段，单列待终审；电流分母和独立性未过 |
| R111_CY01 | 2000次、1 A/g、89.44%；两电极器件分析段明确6 M KOH，本轮补入 | 有条件保留。循环窗口未定位，正文指向的器件SI Fig.S3未在库；不能借三电极窗口 |
| R112_CY02、CY03 | 同一曲线5000次90.77%、10000次74.40%；正文p10写0–1 V，p13 Fig11c内嵌循环曲线上限约1.2 V；p6报告XPS硅信号 | 两条继续冻结。登记电压一致性疑点及材料范围问题，未擅改原候选电压。硅百分比口径也待核；未设通用硅阈值 |
| SRC035_CY01 | 图8g的10000次/5 A/g属于1 M Na2SO4器件，不能与同页6 M KOH器件混淆；正文给100%，摘要用nearly/almost措辞 | 有条件保留。基线、分母和独立性待核；孔体积出处指向未在库SI TableS1，不称“原文没有” |
| SRC123_CY02 | 明确等质量RHC器件的27.9%，2016前作身份已核 | 继续冻结。相同制备路线不证明同一批次，不同BET也不证明完全独立；需原始批次/曲线证据 |
| SRC124_CY01 | XML正文明确92%、50000次、10 A/g和作者initial电容；SI证实标准批MHDHPC-600的BET501、孔体积0.25及XPS | 有条件保留。不用200/216替换92%，不把标准批循环标签移给100/400 cm²放大批次；分母与独立性待核 |

基线审查位只在4条记录中记录“作者明确说initial capacitance”，这不等于首圈编号已被证明，也没有因此放行。其余记录继续保留“未明确定位”的状态。

SRC123的前作是2016年《On the cycling stability of the supercapacitive performance of activated carbon in KOH and H2SO4 electrolytes》，DOI为10.1016/j.colsurfa.2016.10.009。出版社公开页可核身份和部分方法：与2025论文的碳化500 ℃/1 h、活化700 ℃/1 h及KOH比例相近；前作BET为3263 m²/g，本篇3185 m²/g。这些信息不足以确定同批材料或循环曲线是否复用。未取得前作完整曲线作逐图对照，独立性继续待核。[出版社公开页](https://www.sciencedirect.com/science/article/abs/pii/S0927775716308627)

## 输入覆盖：只能称当前配对情况

| 口径 | 终点 | 暂定材料 | 来源论文 |
|---|---:|---:|---:|
| 主体系筛查队列 | 12 | 10 | 10 |
| 必需测试条件都有当前值 | 10 | 8 | 8 |
| 再加BET都有当前值 | 10 | 8 | 8 |
| 再加总孔体积都有当前值 | 7 | 5 | 5 |
| 正式训练准入 | 0 | 0 | 0 |

前四行包含仍待审查的值。R107两万次窗口是共享测试继承值，R112窗口存在一致性疑点；它们的“非空”不能理解为“已核清”。这组计数也不是独立材料样本量证明。以前“基本条件”未要求电压，不能与此表“全部必需条件”的行直接混比。

本轮只为有直接证据的字段新增确认事件，包括R107 XPS原子百分比和标准批孔结构、R103 BET、SRC124 BET/总孔体积/XPS。其他继承值保留候选出处，不统一认证。完整字段状态见`字段覆盖与出处.json`，原文未报告与尚未定位并未混成一种空值。

## 软件准备已通过什么检查

最终16项检查实际执行：0准入默认预检查不拟合；拒绝未准入记录、空标签、无效必需值；用真实R107重复节点验证分组拦截；拒绝同材料跨来源组；验证预算、折数、种子和MLP设置生效；验证来源总权重相等；拒绝标签作输入与随机早停；五种模型实际嵌套拟合并重现；两来源/常数标签/BET全空/未知类别仍能走完接口；保护旧输出；拒绝无合成标记或仅一来源；故意注入拟合失败并记录；检查缺失填补和目标缩放只从训练部分学习；均值预测实际采用来源平衡权重。

两次完整合成嵌套检查各42次拟合，边界场景10次拟合，均保留输出且没有收敛警告。故意注入的失败是错误处理测试，不是研究模型失败。所有合成记录以SYNTH标识，未进入SQLite或文献库，其误差数值不能报作研究结果。

23项版本核验包括：旧库/旧建模文件不变、137份原文来源不变、候选输入快照不变、SQLite完整性和外键、原始记录和标签保留、旧问题/观测保留、全部当前改值有变更链、审查出处哈希、源码语法、共享运行时未被装入模型库、最终合成检查通过和已知二手复用来源仍同组。源码语法与实际拟合接口检查分别报告，不相互替代。

MLP使用scikit-learn 1.7.2，其`sample_weight`接口已核官方文档并实际通过。目标变换封装也已验证能把权重传入模型；缺失填补、输入缩放和目标缩放均在每次训练内部拟合。[MLP接口](https://scikit-learn.org/1.7/modules/generated/sklearn.neural_network.MLPRegressor.html)、[目标变换接口](https://scikit-learn.org/1.7/modules/generated/sklearn.compose.TransformedTargetRegressor.html)

本轮不是在寻找算法赢家。条件输入、加BET、加总孔体积属于预先列明的探索性敏感性分析；若以后用它们选最终模型，应把选择放进内层或另设未参与选择的验证来源。模型误差还需在正式准入后按来源平均MAE、来源平衡RMSE、逐来源误差和可定义的R²报告。

## 后续执行顺序

1. 优先核电流分母和基线定义：核已有公式、仪器设置与SI，仍不明确则保留待澄清，不用惯例替代。可另设“按作者报告口径”的探索性数据集，但那是新研究口径，需要单独定义，不能悄悄放宽严格主集。
2. 获取或定位R111、SRC035现有论文缺失的SI；这和仍待补的N003/N006/N007/N008正文是不同缺口，尚未向用户追加下载任务。
3. 完成R112窗口一致性与材料范围审查、R106 FMC组成核对，以及SRC123前作批次/曲线对照。R001前作复用和其他来源审核也继续保留。
4. 逐字段补循环前材料表征与制备信息。不要使用循环后EIS/XPS、末圈电容或直接计算标签的量作为预测输入。
5. 只有在逐记录准入和范围审查完成、进入正式训练阶段后，才运行真实数据训练。来源过少时，不承诺靠复杂模型或大规模调参得到可靠结论。

上述数据准备仍未完成，不能据本轮接口通过宣称“训练前全部就绪”。下一批工作应解决证据缺口，而不是扩大模型搜索。

File: 循环稳定性数据库_v0.3_合并版_20261017/README.md
# 循环稳定性数据库 v0.3：统一合并版

实际合并日期：2026-10-18。目录中的20261017沿用并行契约的约定路径。此次合并统一数据库和文献任务的交付入口，保留各轮原件与原始证据，不启动真实数据训练。

## 当前入口与使用边界

数据库为 [cycling_v0_3_merged.sqlite](cycling_v0_3_merged.sqlite)，当前规则见 [merge_contract.json](merge_contract.json)。父库的metadata表原样保留为历史；本版本的有效合并规则写入merge_contract表及同名JSON。

| 层次 | 数量 | 含义 |
|---|---:|---|
| 已归档论文 | 126 | 归档数保持不变；141个来源文件 |
| 旧库正式候选端点 | 89 | 67暂定材料、83暂定测试，均保留原审查状态 |
| 跨批次文献/文档身份索引 | 226 | 217个分类身份加2个原20篇候选及7个新增50篇候选；包括综述、书章和旁系，不能当作226篇合格实验论文 |
| 三电极GCD候选证据 | 53 | 来自41篇论文，43点值、6近似、4损失率换算；没有新增准入 |
| 精确关联旧端点 | 7 | DOI、样品、圈数、保持率、关系、体系和方法同时匹配；保留两份来源观察 |
| 联合端点观察索引 | 135 | 89旧端点加46条尚未精确关联的候选；这是观察数，不是独立样本或可训练数 |
| 严格口径training_ready | 0 | 对称双电极GCD、明确总活性质量电流分母及完整逐条准入 |
| 第四轮用途提议集合 | 8 / 10 / 11 | 精确报告工况、残留敏感性、近似标签敏感性；嵌套集合，不能相加 |

第四轮8条的电流仅作为文献报告的工况描述，真实质量分母仍不明确。其原profile_admissions_r4和training_rows_r4完整保留，可从proposal_training_ready_r4查看8条提议；本合并版training_ready明确指向原严格电流口径。没有把提议集改成正式训练许可。

后续文献检索优先三电极；现有严格模型口径仍为双电极。三电极合同与逐记录审查尚需单独完成，不能用双电极的接口直接训练53条候选。目标始终为给定循环次数和条件下的**电容保持率**。

## 合并内容

以第四轮数据库为审查历史底座，原表每一行、每个单元格均与父库核对一致：231审查事件、285变更、134材料观测以及全部问题、冻结、来源关系和原值继续保留。只新增统一索引和合并规则，调整公共训练就绪视图，不改父库文件。

文献任务原20篇、新增50篇、用户26份PDF核验、217身份分类和53端点全部通过别名与DOI/原文件哈希关联。无DOI记录保持为空，使用文件哈希连接相同文件；未凭题名相近擅自合并。新增文献仍在候选层，不写入旧papers/materials/cycling_tests正式表，不移动D:/文献原库。

来源文件保持原位，通过merge_input_files、literature_observations、literature_aliases、literature_availability和unified_source_groups追溯。225个分组是当前索引的分组表示；新来源分组为暂定，不代表完成跨论文材料和前作独立性终审。

正文可用性索引识别148个有仓库直接文件的身份、69个当前只列外部文件的身份、9个尚未在该索引定位完整正文的身份。此索引未穷举压缩包成员；“未定位”不等于论文没有正文。历史批次的13篇正文、9项SI待补清单仍需按DOI逐项使用，不与这个索引口径混算。

## 审计问题处理

[冲突处置.md](冲突处置.md)逐类说明处理；详细记录在exports/merge_conflicts、current_field_evidence、current_baseline_evidence、profile_blocker_dispositions和candidate_review_holds。

- 21处原字段台账与有效值差异均找到值一致的审查事件，建立当前证据索引；旧台账没有被覆盖。模型视图没有投影的字段单列为ledger_only，不伪造空值冲突。
- 5条提议记录原baseline_json为空，现已集中索引原审查/第四轮领域审查中的归一化参考。精确基线圈号没有证据，仍为空。
- R112和R020用途提议与旧阻断的关系逐项索引；旧严格阻断继续保留。Si百分比口径、近似标签和共享曲线没有因合并而转为已通过。
- 新只读预检明确拒绝capacity_retention及将3E套入2E口径的输入。旧第四轮脚本保留为历史，本版本不把它复制为默认训练入口。

## 核验与复现

[合并核验.json](合并核验.json)记录构建检查，[最终核验.json](最终核验.json)记录封版核验，[最终进度.json](最终进度.json)记录交付状态。核验包括SQLite完整性/外键、父库所有原表一致、变更链、冻结与原值、2702项交付文件哈希、3025个唯一受保护文件的前后哈希、DOI去重、分组和用途集合权重。未执行真实或合成拟合。

只读核验：从项目根运行 `python tools/verify_parallel_merge_20261018.py`。模型预检：`python 循环稳定性数据库_v0.3_合并版_20261017/modeling/preflight.py`。构建脚本拒绝覆盖已有目录；不要重跑历史下载、迁移或训练脚本。

字段有值只说明覆盖，不等于来源、单位、归一化和独立性全部合格。核心字段覆盖、候选状态、冲突和下一步分别见 [合并计数与覆盖.json](合并计数与覆盖.json)、[变更日志.md](变更日志.md)。

File: 循环稳定性数据库_v0.3_合并版_20261017/冲突处置.md
# 冲突及审计处置

合并只采用已保存的证据，不按最后写入时间或性能高低择值。旧数据库表、问题状态和原值全部保留。

| 项目 | 处置 | 尚未解决的部分 |
|---|---|---|
| 共同v0.2数据库和模型合同 | 双方清单一致，实际文件哈希匹配 | 无基线分叉 |
| 第二轮保护清单引用旧文献manifest | 原第二轮《外部文献续作状态记录》已明确它是可变任务清单；旧摘要保留，当前清单及1133项载荷逐一重验 | 未用新清单掩盖任何原件变化 |
| 41条书目信息标题差异 | 同明确DOI下保留各批次标题观察，不覆盖归档标题 | 大小写、标记或版本差异未擅自改成统一题名 |
| 21处字段台账差异 | 当前有效值对应原review_events，建立current_field_evidence索引；事件ID、来源路径、哈希和定位可追溯 | 原台账状态仍作为历史；这不自动解除质量分母等记录阻断 |
| 5条baseline_json为空 | current_baseline_evidence接入原normalization_reference/baseline_definition和第四轮领域审查 | 不推断精确起始圈号，不把未报告写成0或1 |
| 第四轮用途与严格阻断 | profile_blocker_dispositions逐记录、逐用途保存原阻断、提议资格、领域审查和电流分母审查 | 阻断不关闭；8/10/11集合仅按原用途保存 |
| 双/三电极与标签类型 | 严格训练视图继续双电极；53条3E位于候选表；原文点值/近似/损失换算分开 | 三电极输入、质量口径、窗口、基线、材料独立性仍待逐条准入 |
| 跨批次重复端点 | 7条精确对应建立指向旧record_id的链接；联合观察索引不重复展现这7条 | 其余46条未被宣称独立、完成终审或具备训练资格 |
| 文献内部条件或数值争议 | 原候选记录、gaps、audit_notes、review_note和scope_flags保存在literature_observations/candidate_review_holds | 蜂蜜圈数、沉香叶电流、木质素保持率等保留待审，不靠后补PDF或新版本自动选值 |

R112原轴向解释已经过前轮纠正；本次不重启被撤回的0–1V断言。保留其当前证据及Si残留范围待审。R091印刷孔体积单位争议不改写；R033质量不平衡、R087三电极和各前作/曲线关系仍按旧冻结与来源组处理。

本版的“技术核验通过”仅表示合并完整、可追溯且未改原件。未决科学问题不属于通过项。归档和逐记录准入需要后续独立处理。

File: 循环稳定性数据库_v0.3_合并版_20261017/变更日志.md
# 2026-10-18 合并变更日志

1. 从第四轮cycling_v0_3r4.sqlite备份生成新库；126篇、141来源、89旧端点及所有原表完整保留。
2. 接入B20/B50、用户PDF核验、217身份分类与53条3E候选，按明确DOI或相同文件哈希连接别名。统一索引226身份；不是新增226篇归档论文。
3. 加入文献版本观察、正文可用性、分组、候选待审、端点关联、当前字段和基线证据、用途阻断索引。
4. 7条3E候选精确关联旧端点，联合观察索引135条；不新增训练资格。
5. 保留第四轮8/10/11提议集合；公共training_ready恢复为明确的严格电流口径，计数0。研究训练权限保持关闭。
6. 加入错误目标及错误体系的预检防护；验证237条标量变更链和33类复合字段变更，原值和理由继续保留。
7. 保存合并规则、冲突处理、计数覆盖、输入清单和前后哈希，更新根README及CURRENT_STATE。旧v0.1/v0.2和各任务目录不改动。

下一步：优先逐条审查三电极候选的材料身份、循环窗口、电流分母和基线，明确独立3E研究合同；补齐仍缺正文/SI。若要使用报告工况8条开展探索，应明确该用途和验证方案，不能称为已解决电流口径的正式训练集。本次未运行任何拟合。

File: 循环稳定性数据库_v0.3_数据库优化_20261017/README.md
# 循环稳定性数据库 v0.3：数据库优化审查版

日期：2026-10-17。当前为可合并的候选/审查交付，不是正式训练数据集。正式准入0，未进行研究训练、上传或统一合并。

从共同基线v0.2真实SQLite承接。原126篇、137份来源文件、67个暂定材料、83个暂定测试、89个候选终点保留；其中51篇存在循环候选。本次对24篇/31个暂定材料/35终点做了新增来源核验，其余54终点仅承接既有分类和未决审查，未假称重新逐项核清。

## 先看哪里

- `审查结果与优化说明.md`：白话结果、完成标准、逐来源判断和缺口。
- `cycling_v0_3.sqlite`：真实主库。`逐记录准入与冻结.json`覆盖89条当前决定和阻断项。
- `字段覆盖与出处_v03.json`：当前有效值、原测试级值、原摘录和最新审查证据；非空不等于已核实。
- `来源与材料关系.json`：暂定材料、来源组、前作关系和曲线/测试关联。
- `版本字段差异.json`、`核验报告_v03.json`：逐字段前后值和42项核验结果。
- `v03只读复核.ipynb`：已执行的只读SQL；从本目录打开。
- `进度与交接.md`、`merge_manifest.json`：发起对话合并入口。

## 当前计数的含义

首批原12终点仍为8条有条件保留、4条冻结、0条准入。整个89终点当前为16条有条件保留、18条冻结、1条明确在主体系外、54条沿用待终审。这里的“有条件保留”只准继续核录。

筛查队列从12变成10终点/9暂定材料/9篇：R106 FMC和R112两个节点增加成品硅范围待审标记，R091恢复明确循环电流和恒流协议。模型所需有效条件都有配对值的为8终点/8暂定材料/8篇；再加BET仍8；再加总孔体积4。此处仍包含冻结或未终审值，不能作训练覆盖率或独立实验样本量。

## 读取当前结论的方法

`raw_records`、`field_evidence`是保留的原始摘录。`endpoint_review`保留共享暂定测试字段，`endpoint_effective_review`将R107两万次未经独立证明的继承窗口留空。模型`training_ready`从有效视图读取，要求全部准入位及所有显式阻断项清除。

`issues`保留全部旧事项，包括此前R112电压误读；`issue_resolutions`追加更正链接，`issues_effective`给出有效状态。不要把历史open直接当作仍有效的科学结论。

`record_blockers`的621行是原有准入缺项与具体阻碍的显式展开，含已核后解决项，不代表发现621个独立科学错误。新表的写入与旧字段更新均有来源、理由或基线继承说明。

## 复验

不重跑`inspect_baseline.py`、`review_v03.py`、`prepare_v03_modeling.py`或`link_errata.py`；它们是本次一次性增量历史，带防重复保护。复核可运行`verify_and_export.py`（只读研究库，刷新本任务核验/导出副本）。不重跑任何v0.1/v0.2旧生成器。

模型只读预检查用v0.2已存在的项目环境：

```powershell
& '..\循环稳定性数据库_v0.2_20261017\.venv\Scripts\python.exe' -B '.\modeling\train_grouped.py'
```

它实际返回waiting_for_record_admission和0条准入，未拟合。没有创建新环境或改共享环境。模型/特征集/折数/预算/种子沿用共同合同，仅将database_file定位到本版，并加强来源关系分组拦截。原16项假数据拟合检查不在本次重复运行，本次新增5项内存来源分组行为检查不含拟合。

本任务目录未读取对方未完成文件作证据，也未修改文献补充任务目录或共同契约。由发起对话核双方manifest后，在新合并目录统一处理。

File: 循环稳定性数据库_v0.3_数据库优化_20261017/审查结果与优化说明.md
# 本次优化解决了什么

本次把“数据库有值”与“这个值有资格进入模型”进一步分开。关键进展是更正一处旧图读错误、恢复真实循环电流、纠正体系与标签限定，并让继承字段和冻结事项在模型入口实际生效。正式准入仍为0；质量分母与来源独立性尚无足够证据，不能把软件检查通过写成数据已就绪。

## 具体改法和完成标准

| 需要优化 | 已落实的改法 | 怎样才算完成 |
|---|---|---|
| 循环电流“每克” | 首批12条逐源复查公式、负载与循环段；单独记录电容质量与循环电流分母未定位 | 取得直接电流归一化说明，明确单片活性物/两片总活性物/涂层等；不能仅有电容公式 |
| 初始参照 | 保留作者initial定义，不猜首圈或活化结束圈号；R091补作者initial证据 | 定义可追溯且完成跨来源可比性审查；数值圈号不是强制凭空补齐项 |
| 图读与协议 | R112用放大图纠正刻度误读；R091从循环图直接补3 A/g | 原文与曲线实际峰值相符，数值属于对应循环测试而非相邻倍率测试 |
| 继承协议 | R107两万次窗口在有效视图留空，原共享测试值保留 | 有直接两万次窗口证据，或明确且可审查的继承协议结论；测试身份仍不能虚构拆分 |
| 材料与单位范围 | FMC/FMCA分开；成品XPS硅与原料分开；R091保留原印m³/g；面电流不换算A/g | 样品、方法、阶段、单位和分母均有出处；不设未经约定的硅阈值 |
| 标签口径 | SRC123两千次eq→approx；SRC125两节点eq→approx/gt；数字原值不改 | 冲突得到来源级澄清后按明确口径使用；不能靠挑更高值或摘要凑精确标签 |
| 来源独立性 | 新增R001前作DOI；记录R107暂定测试和R112/SRC123同曲线；前作若入库须连组 | 获得批次/曲线复用或独立的证据并完成来源分组终审 |

## 逐来源结论

| 来源与记录 | 本次落实 | 当前判断与具体缺口 |
|---|---|---|
| R106 FMC / FMCA | 图11没有循环电流标注；正文定性SiO2涉及成品，SI表S1定量EDS只属于FMCA：Si11.68 at%、22.20 wt% | 两条冻结。FMC电流/分母和本身成品范围仍缺，FMCA也不能因知道硅数值便自动准入 |
| R111 ACK-700 | 已核已有6 M KOH与2000次/1 A/g/89.44%；补制备温度、时长、KOH/预碳比例，均注明循环前 | 有条件保留。缺SI FigS3器件窗口；未借三电极电压，未用能量密度反算 |
| R112 CY02 / CY03 | 放大p13 Fig11c看到最高刻度1.2 V，实际红/蓝曲线峰值约1.0 V，与p10的0–1 V一致 | 更正v0.2电压冲突误读，旧事项经追加链接标有效已解决。两条仍冻结于成品硅范围、质量分母、基线与来源独立性 |
| R112 硅 | p6、p8 Fig4明确Act_OFSCBC成品XPS Si1.7% | 样品身份清楚；此处百分比未明确at/wt，保留未指定口径，未填入at%字段 |
| R107 CY01 / CY02 | 一万次图6窗口0–1 V；SI FigS11仅直接确认两万次5 A/g、6 M KOH | 两条有条件保留。原测试编号继续共用；两万次窗口有效值留空，两节点必须同组，不增加独立材料/测试数量 |
| SRC123 | 前作2016 DOI已复核；两千次原文approximately90.1%，当前关系更正为approx；一万次27.9%数值保留 | 两节点冻结；等质量两节点同曲线。前作路线相近、BET不同均不能解决批次/曲线复用，质量不平衡器件另列 |
| SRC124 | 完整XML主文与SI均在本地；标准MHDHPC-600作者报告92%保留 | 有条件保留。不用200/216替换标签，不搬到100/400 cm²放大批；质量分母、独立性未过 |
| R093 / R103 / R104 / SRC035 | 原标签和已核条件保留；本次复查质量说明仍未单独定义循环电流分母 | 有条件保留。R103总孔体积未定位；SRC035所指SI TableS1未取得，不能称原文未报告 |
| R091 | 目视p8 Fig6g明确3 A/g、5000次、73%；p9为作者initial；Table1给BET1098.07 | 恢复到筛查队列，有条件保留。原印孔体积0.68 m³/g只作待审观测，cm³/g特征仍空；质量分母、独立性未过 |
| R033 CY02 | p6正极2.040 mg、负极2.872 mg | 纠正为同碳质量不平衡体系，主体系外且继续冻结；99.9%与86%归属仍不擅择 |
| R087 | p3直接写三电极、铂辅助和甘汞参比 | 当前体系改为3E，明确排除主体系 |
| R108 CY05 | 图6e明确20 mA/cm²、15000次92.0% | 有条件保留为面电流候选，不用相邻曲线负载推A/g；器件协议还需核，不能纳入当前A/g主集 |
| SRC093 | 图8直接给AC3全电池0–0.8 V、2.0 mA/cm²；正文单位印刷和图注不同 | 补窗口和面电流，按图注存；约78%保留approx，不转换A/g |
| R105 / SRC112 | 正文明示close to100% / approximately106% | 有条件保留，保留approx，不用摘要整数升级精确标签 |
| R017 两节点 | >99%和未配对数值标签仍存在 | 有条件保留用于继续核录，不进入当前精确标签主集 |
| R020 AC对照 | 约89%及复合样品范围分开 | 对照有条件保留为approx；镍/聚合物复合样品不能混入 |
| SRC120 | 本作Table5写79.4%，正文写79% | 冻结，保留原候选approx79并登记分歧，不挑一个消除冲突 |
| SRC125 两节点 | 图12直接5 A/g；正文SCB around93.89%、SCB-A over98.43%，摘要样品赋值不同 | 补循环电流，关系分别approx/gt并冻结；类别C不改变，未静默调整研究范围 |
| SRC028 六材料 | p8六条循环值有对应，但含Zn盐制备后成品残留未清 | 六条冻结，不能把使用Zn盐自动当复合材料或自动当纯碳；需成品证据 |

35条新增审查结论已逐记录保存，另外54条沿用既有体系/方法/材料/标签/短循环筛查与待终审状态，没有重新认证。

## 覆盖、历史和模型核验

当前筛查10终点/9暂定材料/9篇，必需有效条件非空8/8/8，加BET8/8/8，再加总孔体积4/4/4。R107两万次继承窗口留空是有效配对数量下降的原因之一；筛查资格和有值均不是准入。

新增74条审查事件（80→154）、91条字段变更日志（69→160）、16条材料观测（75→91）与5条问题（238→243）。两个R112旧电压事项未覆写，通过2条追加解决链接表达更正。全部旧原始记录、字段证据、冻结事项、审查与更正历史保留。621条显式阻断展开不能当作621项新科学发现。

42项核验通过，包括288个受保护文件指纹、137来源哈希、完整性/外键、全部旧行保护、字段旧新值连续链、原始数字标签与循环次数保护、归一化DOI去重、冻结与继承窗口拦截、模型科学配置不变。新增5项来源分组行为检查只用内存身份行，没有拟合。两条“假设把准入位全改通过”的门禁检查也只在内存副本执行，研究库仍0准入。

模型入口实际执行只读preflight，依赖由既有v0.2项目环境满足；没有新装软件或共享环境变动，没有研究分数或模型赢家。此前的16项合成拟合检查是v0.2历史，本次未冒称重跑。

可公开核对的前作身份：[SRC123前作出版社页](https://www.sciencedirect.com/science/article/abs/pii/S0927775716308627)、[R001前作Wiley页](https://aces.onlinelibrary.wiley.com/doi/10.1002/asia.202400622)。本次没有取得二者完整曲线对照，也未取得R111/SRC035 SI。访问失败仅记为访问缺口，不作作者未报告的证据。

File: 循环稳定性数据库_v0.3_数据库优化_20261017/数据分层只读审计_20261017/数据有没有分清_审计报告.md
# 数据分层、字段对应与版本一致性审计

核查时间：2026-10-17 20:56（北京时间）。

**结论：没有发现原始记录被合乱、论文与材料错接、三/双电极混入默认主集，或导出表错位；但证据状态和版本入口尚未完全统一，不能称为“全部分清、可任意取表训练”。**

本次是检查，不修数据库、不更改准入规则，不生成或拟合合成数据。已直接读取本地第三轮和第四轮SQLite、2492条字段证据、导出JSON/CSV、分组计划、合同和manifest，并对关键体系归属回看本地原文提取文本。49项独立检查，44项通过，5项未通过；未通过项包含状态可见性和防误用检查，不等于发现5处作者数值错误。

## 核查对象与记录粒度

数据库保留126篇、141个来源文件、67个暂定材料、83个暂定测试、89个端点。89个端点来自其中51篇论文；论文数、材料数、测试数和端点数不是同一粒度。

一个端点表示某材料在一次指定配置/协议测试中的某个循环次数与保持率。下列对象分开存储：论文、材料、测试、端点、字段证据、审核历史和用途准入。同一材料多个端点不因此成为多个独立材料。

文献侧新增候选仍由其manifest声明为暂存、准入0，未自动叠加进126篇。三电极优先检索与数据库现有两电极主合同是不同事项；本次未进行科学合并。

## 已确认分开的部分

| 检查 | 结果 | 可以得出的结论 |
|---|---|---|
| SQLite完整性与外键 | 通过 | 未发现数据库损坏或孤立外键 |
| 论文—材料—测试关联 | 跨论文错接0项；端点联查仍为89行 | 没有因连接造成端点膨胀、丢失或材料挂错论文 |
| 第三轮到第四轮的关键原表 | 11张比较表内容一致 | 第四轮没有修改作者电流、保持率、原始记录或旧审核台账 |
| 原文件与产物指纹 | 141个来源、379个前轮产物、49个第四轮manifest产物一致 | 没有发现已交付文件被偷偷改写；两个数据库本次审计前后字节一致 |
| 默认主集与两个扩展集 | 分别8、10、11个端点，各自无重复ID | 单独选择用途时，导出与库中行数一致 |
| 三组JSON与训练矩阵CSV | 全部与相应用途的数据一致 | 没有发现导出换行错位、改值或额外端点 |
| 体系、方法、目标 | 所有入选用途均为对称两电极GCD、电容保持率 | 三电极、CV、半电池容量保持率没有混进这些入选集合 |
| 浓度与电流单位 | 入选用途仅M/mol/L；mol/kg和面积电流另存 | 没有把20 mol/kg写成20 mol/L，或把mA/cm²直接当A/g |
| 标签精度与材料范围 | approx仅R020的声明扩展；R112仅残留物范围扩展 | 没有把约89%改为精确点，也没有把含Si记录伪装成主集的纯范围样本 |
| 同源分组 | 每篇、材料、测试在全部已保存划分中不跨折 | R112两端点没有当作独立来源拆开验证 |

按体系字段统计，89端点包括三电极29个、普通对称两电极38个、非对称两电极6个、凝胶两电极7个、同碳质量不平衡2个、其它报告两电极1个、Li半电池3个、Zn混合器件1个、体系待定2个。方法字段另有5个CV及7个协议措辞待澄清的GCD相关记录，不能只看“有循环”就混为同一种方法。

目标另分为86个电容保持率记录和3个容量保持率记录。标签关系分为精确报告点73个、近似11个、下界5个；4个端点缺保持率，1个缺循环次数，空值均未填成0。精确关系描述的是作者报告关系，不表示所有记录已准入或拥有相同测量精度。

## 确认存在的5类问题

### 1. 字段证据台账与有效数值不同步：21项、10个端点

严重性：高；对“状态不一致”的判断把握高，对数值是否错误不据此下结论。

`field_evidence`仍为空或写着“未定位”，`modeling_effective_inputs`却有对应数值。21项均表现为台账空值与有效非空值不一致，不是两份非空数值直接冲突。涉及R013、R091、R107、R108、R111、R117、SRC093和SRC121的具体端点，完整清单见`字段证据台账不一致21项.csv`。

默认8条主集内，有3条记录的5项核心数值受此影响：R091的循环电流；R107一万圈的电压上下限；R111的电解液和浓度。另有R111浓度单位元信息、R107的N/O原子百分比状态滞后。

这些数值部分已经在`review_events`中有后续证据，不能简单清空，也不能把旧台账当作最终结论。实际风险是：不同调用者读不同表，得到“已有证据”和“未定位”两种答案。应在后续修订中形成明确的当前字段证据视图，原始台账作为历史保留，并逐字段关联最新审查事件；本次未修改。

### 2. 新敏感性用途与旧阻塞项缺少逐项对应

严重性：中；判断把握高。

R112两个端点及R020一个端点在新敏感性用途获准使用，但16个不同的旧核心阻塞项仍为open。第四轮有新的材料范围、归一化参照与来源分组文字复核，却没有“某用途—某阻塞项”的结构化处置表。

旧记录保留是正确的：严格纯材料范围或原严格准入口径不必因为敏感性用途成立就解除。问题在于，下游若只看`eligible=1`，容易误解为原冻结已全面解决。后续应把“已补证”“仅对特定用途接受”“仍然未解决”逐项区分；不能统一关闭旧冻结。

### 3. 5条入选端点的基线信息不在训练视图中集中显示

严重性：中；判断把握高。

R091、R107一万圈、R112两个端点、R020的`baseline_json`仍为空。其归一化参照分别散落在审查事件、第四轮专业复核表或原文中。主集涉及2条，最大扩展集共5条。

这不等于5条标签没有依据，但只拿训练CSV或训练视图，无法直接核对“相对于哪个初始参照”。后续可汇总有效基线定义及其证据，精确循环下标未知就继续保留未知，不能补成第1圈。

### 4. 读取校验器没有显式拦截错误目标类型

严重性：中，未来准入扩展时可能升高；判断把握高。

仅在内存中复制一条合格记录，把`metric_kind`改为`capacity_retention`，调用第四轮`validate_rows`仍会通过；三电极、CV、下界及mol/kg等其它测试会被拒绝。检查没有写回数据库。

当前入选的29条用途成员记录中没有容量保持率，因此没有发现实际训练集目标混入。缺口是校验器依赖当前静态准入名单，没有单独核对目标类型。后续应明确检查`metric_kind == 'capacitance_retention'`，避免扩展名单时把相同百分号单位的不同目标混用。

### 5. 根入口未披露第四轮的独立用途修订

严重性：中；判断把握高。

根README和`docs/CURRENT_STATE.md`仍写“最新独立交付为第三轮、准入0”；本地第四轮则已存在“报告电流描述符”用途主集8条及10/11条敏感性集。第四轮manifest明确写着合同变更提议、未执行科学合并，不能把它直接冒充已经统一发布的新版本。

后续接手者需要在入口同时看到：第三轮严格口径、第四轮独立用途修订、统一合并尚未完成。仅按目录日期选最新，或仅照根入口忽略第四轮，都会造成状态理解错误。本次没有擅自修订根入口或共享合同。

## 一个已确认受到约束的误用风险：29行不等于29个端点

`training_rows_r4`的记录粒度是“用途成员”，包含8+10+11=29行，但只有11个不同端点；三个集是嵌套关系。按`profile`筛选后，分别为8、10、11条，没有错误复制到各自的训练集。

现有`load_ready(profile)`会选择用途，校验器也拒绝重复ID/混合用途。因此本次确认的是裸SQL或人工合表的误用风险，未发现现有正式读取路径已经把29行当独立样本。任何统计或训练都应先选用途，不能直接`SELECT * FROM training_rows_r4`合训。

严格统一物理电流口径的视图仍为0；报告工况用途为8。这两者不能合称“正式准入从0修复到8”，质量分母未知并没有被解决。第四轮改变的是电流输入的解释和数据适用范围，用户应据此决定后续科学模型合同，而不是靠改准入名称获得非零数字。

## 原文针对性复核

| 原文 | 回看的证据 | 对应区分 |
|---|---|---|
| R087，正文p3 | 明确三电极、铂辅助电极和饱和甘汞参比 | 不是把材料表征配置自动借给器件；该条实际测试为3E |
| R033，正文p6 | 正负极活性物质分别2.040和2.872 mg | 不能因为同一种碳就认为等质量；有效体系已分为质量不平衡 |
| R111，正文p8及已获取SI的既有审查记录 | 两电极器件分析段的6 M KOH；循环2000圈、1 A/g、89.44%，与100%库仑效率分列 | 台账标记滞后不代表把库仑效率当了电容保持率；6 M KOH有器件段依据 |
| SRC115，正文p3 | 碳工作电极配锂箔对电极，1 M LiPF₆有机体系、2–4 V | 三条容量保持率继续位于Li半电池旁系，未进入电容保持率主集 |
| SRC028，正文p3、p8 | 6 M KOH明确出现在三电极描述；二电极循环另述；既有原图电压轴疑点仍保留 | 六条记录仍未准入，不能把继承条件称为已验证器件工况 |
| SRC112，正文p3–4 | 6 M KOH明确对应3E；两电极装配另段，未独立重述电解液 | 器件电解液与浓度继续留空，没有借用3E条件补齐 |

以上为关键配置、单位和目标的针对性回看，不声称本轮重新完整审核全部51篇来源论文的所有字段。全库结构检查与原文逐条终审是不同工作。

## 后续修订顺序

1. 先统一当前字段证据的读取规则，核对21项，不盲目覆盖作者数值。
2. 为特定用途的例外建立逐阻塞项处置，并集中显示基线证据，保留旧严格状态。
3. 补上目标类型校验；持续按用途读取，保留同源分组。
4. 在根入口披露第三轮与第四轮的关系，统一发布仍须由负责合并的任务审查。

本轮只交付审计脚本、已执行笔记本、结果JSON、问题CSV和报告。没有重跑旧迁移脚本、改写原文/数据库、调整任何准入记录、执行科学合并或模型拟合。

来源：本地`cycling_v0_3r3.sqlite`、`cycling_v0_3r4.sqlite`、三组JSON/CSV、字段与审查事件表、分组计划、第四轮manifest、根README/当前状态和文献候选manifest。准确SQL、返回行、文件指纹及内存校验结果见`审计结果.json`；可运行检查见`audit_data_separation.py`及`数据分层只读审计.ipynb`。

File: 循环稳定性数据库_v0.3_数据库优化_20261017/数据分层只读审计_20261017/进度与交接.md
# 本次审计交接

任务：检查现有数据是否分清、是否混乱。只读审计科学数据，未获修库或研究训练授权。

已完成：读取本地第三轮、第四轮数据库与来源/导出/分组/版本资料；49项检查44通过、5项未通过。未发现表连接错接、入选集混入不兼容体系或导出数值差异。确认字段证据滞后21项/10端点、旧阻塞项与新用途缺少逐项映射、5端点基线不在训练视图集中显示、目标类型校验缺口和根入口未披露第四轮独立修订。嵌套用途29行仅11个不同端点，现有读取器按用途隔离；不能裸表合训。

交付入口：`数据有没有分清_审计报告.md`。全部SQL/结果和前后数据库SHA见`审计结果.json`，问题清单见`字段证据台账不一致21项.csv`。`数据分层只读审计.ipynb`已以同一Python命名空间顺序执行并保存输出，未使用原生Jupyter内核执行器。`audit_data_separation.py`可用`python -B`重新只读执行，默认仅打印JSON。

保持不变：第三轮与第四轮数据库、原文、旧交付及其manifest、共享合同、根README/当前状态、文献侧产物。研究拟合0、合成拟合0、科学合并0。

后续：若进入修订任务，另建版本统一当前字段证据、用途与阻塞项处置、基线可见性和目标类型校验，再更新版本入口。不能通过清空旧历史或统一解除冻结处理。

运行注意：本次默认沙盒启动器报`setup refresh had errors`；普通本地执行成功。只对本项目Git命令增加进程内`safe.directory`参数以处理不同账号的仓库所有权，不写全局配置，不改变文件所有权。Git收尾只纳入本审计目录和进度增量。

File: 循环稳定性数据库_v0.3_数据库优化_20261017/第三轮_逐条准入闭环_20261017/README.md
# 第三轮逐条准入闭环

当前正式准入：0。已完成能从当前取得资料中确认的重点补证与规则修正，尚未达到全量正式准入。

- 主报告：逐条准入结果与剩余证据.md
- 当前数据库：cycling_v0_3r3.sqlite
- 逐项状态：exports/主候选10条逐项检查.csv
- 待补定义：仅剩关键缺证_待补信息.csv
- 正式输出：exports/正式准入七输入.csv（仅表头，不能拿候选导出冒充正式数据）
- 复核：准入闭环只读复核.ipynb、核验结果_r3.json

七输入：计划循环次数、循环电流密度、电解液、摩尔浓度、器件电压下限/上限、循环前成品N2-BET。总孔体积为可选扩展。输出仍是循环稳定性对应的电容保持率。

一次性增量脚本已执行，禁止重跑。原始记录与全部旧版本保留。研究训练未执行。

File: 循环稳定性数据库_v0.3_数据库优化_20261017/第三轮_逐条准入闭环_20261017/进度与交接.md
# 第三轮接续

用户要求按顺序解决准入阻碍，直至可得数据正式准入。当前未达成全量正式准入；已取得4份SI并完成10条主候选重点核查，9条完成有限范围来源分组，五条基准通过，R111窗口和SRC035总孔体积补齐。当前8条只缺电流分母，另1条还缺窗口、1条还缺前作关联。

主报告、SQLite、字段证据、逐条阻碍和待填清单均在本目录。计数：126篇/141来源/67暂定材料/83暂定测试/89正式候选终点；231审查事件、285变更、134材料观测。48项核验通过；0研究拟合。原始137来源和310份父版本文件保持不变。

不要把重跑脚本或放宽分母要求当成补证。`apply_evidence_r3.py`、`settle_field_evidence_r3.py`禁止重跑。派生视图和导出可以用finalize重建；verify真实库只读，回归夹具仅内存。r3字段级可选问题会屏蔽值而不阻挡主模型；未知问题默认阻挡。

绝不借电容公式的质量推断循环电流分母；不把R020非对称段的分母借给对称AC；不把R107一万次窗口借给两万次；不把精确基线循环号缺失继续列作独立阻碍。来源分组通过是限定可得资料的审查，不宣称绝对独立。SRC123前作依旧未核清。

仅在取得具体原始说明/作者明确说明后逐条补电流定义和必要的质量换算。当前所有真实循环电流数值及mass_basis均与父库一致；没有为了非零而填入规范分母。

本目录为独立可审查交付；未改其他对话成果/共同契约/合并区。manifest科学目标达成false、交付就绪true是不同含义。发起对话仍需统一合并审查。

File: 循环稳定性数据库_v0.3_数据库优化_20261017/第三轮_逐条准入闭环_20261017/逐条准入结果与剩余证据.md
# 第三轮逐条准入核查结果

日期：2026-10-17。输出始终是循环稳定性：给定计划循环次数和测试条件下的电容保持率。本轮没有拟合研究模型。

## 当前结果

尚未达到用户要求的“全部可得数据均正式准入”。本轮能由取得的材料解决的输入/审核缺口已经写入第三轮库；严格七输入主模型正式准入仍为0。不能把审查完成、字段齐全、程序通过或无重复DOI当成正式准入。

| 主候选10条的检查 | 第二轮通过 | 第三轮通过 |
|---|---:|---:|
| 来源/材料归属 | 10/10 | 10/10 |
| 测试协议 | 8/10 | 9/10 |
| 保持率基准 | 5/10 | 10/10 |
| 来源关联及验证分组审查 | 0/10 | 9/10 |
| 专项冻结范围解除 | 0/10 | 9/10 |
| 循环电流质量分母 | 0/10 | 0/10 |
| 七项输入原始值非空 | 8/10 | 9/10 |
| 正式准入 | 0/10 | 0/10 |

“来源分组审查通过”仅指可得资料范围内已审查关联并形成分组；并不证明绝对独立。同文多终点仍同组。专项冻结解除也不替代电流定义等独立检查。

## 已解决的具体问题

1. 修复可选孔体积问题拖住整个七输入主模型的逻辑。R091印刷单位疑点仍开放，模型侧强制把该孔体积置空。八输入扩展也保留该记录在相同队列中，待将来仅在训练折内处理缺失。不会拿不可靠的0.68直接用，也不会擅改印刷单位。
2. 取得并核验四份真实补充材料：R091、R111、SRC035及R104。R111/SRC035来自出版方静态附件；R091来自Springer；R104通过Europe PMC取得与DOI匹配的补充PDF。检索元数据、ZIP及附件不重复计作论文。
3. R111新SI FigS3A/B显示同一ACK-700器件0–1V，已补齐器件协议。它是同一器件的协议关联证据，不声称取得了循环仪原始日志。
4. SRC035新SI TableS1明确O-PC-700的总孔体积0.53cm³/g，微孔体积0.40另列。已补总孔体积并关闭“缺SI查不到孔体积”。表S2的物种内部百分比没有当成全材料元素含量。
5. 五条基准从原图核实：R093 Fig8e、R103 Fig7c、R104 Fig10a、R111 Fig5F、SRC035 Fig8g。接受作者图示100%起始归一化，精确循环编号仍为未知，不捏造cycle1。
6. 对8篇/9条候选完成可得语料范围来源分组审查。126篇规范化DOI、题名和正文SHA无重复，只作为诊断的一部分；结合原文制备、样品对应和跨文样品提及核查。R091缩写在R041命中的是其他HPCS复合材料；SRC035/SRC124的共同单位/作者被记录，但材料分别是桂花O-PC和棉浆MHDHPC。R107两条终点强制同组。SRC123与2016前作仍不判独立。
7. 从原文同名成品表征补齐11条终点BET、合计11条终点总孔体积，并补R020/SRC112器件窗口；这些终点中的近似标签、金属残余和其他限制均未因此解除。R020单片电流措辞位于非对称段，未借给对称AC循环。

## 当前每条主候选还缺什么

| 记录 | 样品 | 循环次数 | 保持率/% | 原报电流/A·g⁻¹ | 阻碍 |
|---|---|---:|---:|---:|---|
| R091_CY01 | HPCS-800-2 | 5000 | 73 | 3 | 电流分母 |
| R093_CY01 | PR-2 | 10000 | 108.8 | 5 | 电流分母 |
| R103_CY01 | LAC800-4 | 10000 | 96.1 | 20 | 电流分母 |
| R104_CY01 | SSC-Na3C6H5O7-KCl-1.5-1.5L-850 | 20000 | 98.4 | 10 | 电流分母 |
| R107_CY01 | DUGPC | 10000 | 95.5 | 5 | 电流分母 |
| R107_CY02 | DUGPC | 20000 | 94.9 | 5 | 电流分母；对应20k循环窗口 |
| R111_CY01 | ACK-700 | 2000 | 89.44 | 1 | 电流分母 |
| SRC035_CY01 | O-PC-700C | 10000 | 100 | 5 | 电流分母 |
| SRC123_CY02 | RHC | 10000 | 27.9 | 1 | 电流分母；2016前作关联 |
| SRC124_CY01 | MHDHPC-600 | 50000 | 92 | 10 | 电流分母 |

其中8条已经只剩电流归一化这个关键缺口。R107_CY02还缺20k节点对应窗口；SRC123_CY02还缺前作关联结论。R091不可靠的孔体积已不再作为整条记录的阻碍。

电流的共同问题是：文章定义了电容公式中的单片或双片质量，但没有足够明确地把该质量与循环试验的A/g定义对应。R104另有“current-to-mass ratio”措辞，但与后续电容式的m仍不足以唯一核定循环分母。不能从电容式、能量式、放电时间、一般习惯或“负载相近”反推出分母，更不能为了增加行数一律除以2。

## 可得数据的范围与用途

数据库保留126篇、141份登记来源、67个暂定材料、83个暂定测试、89个正式候选终点；原有3条恢复信息继续隔离暂存。BET覆盖49终点/37材料/30篇，总孔体积35/27/21。这些是字段覆盖，不是训练样本数。

全部89条有实时准入判定。其中29条原分流为水系对称GCD候选：10条本轮完成重点准入核查，另外19条受短循环、非点值标签、材料范围、冲突等约束，仍不进入当前主模型。其余60条按三电极、CV、凝胶、混合器件、复合材料或待定体系保留；不能改名混入主体系。本轮未对这60条宣称全部逐字段终审。

材料表征原始观测和证据继续保存供扩展分析使用。“全量利用”不等于把不同输出定义、器件体系和不可靠字段强行合成一个训练表。

## 到达现有证据边界后的处理

`仅剩关键缺证_待补信息.csv`已列出每条DOI、循环电流、缺少的定义、单片质量待填位置以及其他阻碍；没有向作者发送任何消息。

要继续转为正式准入，需要可引用的原始方法说明、原始测试配置或作者明确说明：该循环电流的A/g究竟以双片总活性质量还是指定单片质量归一化。只有单片口径和两片活性质量/明确等质量定义都成立时才可换算。没有这些证据，继续调算法、填更多BET/N/O或反复检索同一PDF不会使该条满足当前严格口径。

SRC123的2016前作全文仍未取得；R001前作NIMS仓库在本机正常证书校验下访问失败，未关闭证书校验，未假称读过曲线。它们保留具体访问限制，不写成作者未报告或已经确认复用。

## 核验与使用

48项核验通过，包括SQLite完整性、外键、原始记录与标签不变、历史保留、310份父版本文件和137份原始来源哈希不变，以及内存合成夹具的正反准入回归。合成数据只在内存中构造，不写入正式库、不拟合模型，也不当成新增准入样本。

`training_ready`是当前七输入主模型唯一正式导出视图，已补齐BET和电流规范口径等硬条件。`modeling_effective_inputs`先屏蔽不可靠可选值；`training_ready_pore`沿用同一正式队列。未认识的新阻碍默认阻挡。

执行顺序：`apply_evidence_r3.py`与`settle_field_evidence_r3.py`均为已执行的一次性增量，禁止重跑；`finalize_admission_r3.py`只重建本版本派生视图和导出；`verify_r3.py`只读真实库，并在内存中做回归。所有研究训练仍未授权，也未执行。

本版本只修改自己的第三轮副本。前两轮、原始文献、共同协作契约、文献对话成果和合并发布区均未修改。发起对话合并时需审查本轮规则澄清；本轮manifest交付就绪不表示全量科学准入已经实现。

File: 循环稳定性数据库_v0.3_数据库优化_20261017/第二轮_全量利用与输入定稿_20261017/README.md
# 第二轮：全量利用与循环稳定性输入定稿

本轮接续前轮v0.3，全部新产物独占写入本子目录，前轮118份签名产物不覆盖。

先看`循环稳定性预测_输入已确定.md`：输出继续为指定循环次数和条件下的电容保持率；主输入7项、总孔体积为第8项可选扩展，已写入程序。再看`全量利用与本轮优化结果.md`和`核验与字段覆盖_r2.json`。

主库`cycling_v0_3r2.sqlite`承接全部历史；89个正式终点均在`utilization_routes`，126篇均在`paper_utilization`。3条恢复信息单独暂存，未加入正式89条或训练视图。表征112条，保留来源、样品、方法、单位、阶段和未决状态。

当前正式准入0。本轮没有启动真实研究训练、没有上传，也没有修改原文、v0.1/v0.2或前轮签名数据。文献侧正在续作，当前不满足统一合并条件；本轮只引用其先前完成且内容指纹不变的审核记录。

`prediction_input_contract.json`为输入规范，`预测输入填写模板.json`为填写表。`modeling/prediction_inputs.py`只验证输入，不返回虚构预测。模型科学输入变化已在本轮manifest的proposed_contract_changes列明，不能冒称旧共同合同完全没变；共同文件本身保持只读。

`全量利用与输入复核.ipynb`保存实际执行的只读SQL输出，从本目录打开。`exports`提供JSON/UTF-8 CSV；核验报告区分非空覆盖、候选、已准入及软件检查。

本轮`profile_all.py`、`setup_input_contract.py`、`review_allocation_and_features.py`、`append_raman_definition.py`为已执行增量历史，不重跑。不要重跑旧版生成、整理、下载或迁移脚本。未来继续核录请创建新批次和新版本。

验证配置用现有v0.2项目环境，未创建新环境。数据检查41项、输入检查28项、更新后的合成接口16项均通过。合成目录中的数值是软件测试，不是论文模型结果；不选择研究赢家。

File: 循环稳定性数据库_v0.3_数据库优化_20261017/第二轮_全量利用与输入定稿_20261017/全量利用与本轮优化结果.md
# 全量利用与第二轮优化结果

本轮完整读取并核对现有126篇、137份来源文件的可提取文本，保留了5539处检索线索。检索线索用于定位，不能直接当作同样品、同测试、同目标证据；这也不是宣称126篇每个字段都已人工终审。

已为126篇登记用途、89个正式候选终点逐一分配后续去向。没有删除原数据或以模型需要为由抹掉低保持率、超过100%的结果。全量利用落实为材料证据、方法参考、同体系候选、其他体系候选和冻结审查等具体用途。

## 89个终点的当前去向

| 去向 | 终点数 | 如何使用 |
|---|---:|---|
| 水系两电极对称GCD候选 | 29 | 再按标签精度、完整条件、材料范围和审查位筛选，不等于29条可训练 |
| 三电极GCD旁系 | 19 | 独立协议库与表征/规律核验，不混作器件主模型标签 |
| CV循环旁系 | 5 | 保留扫描速率与指标定义，不能把CV循环当GCD |
| 凝胶旁系 | 2 | 另保留，电解质相态不并入液体水系主集 |
| 质量不平衡器件 | 2 | 独立器件设计问题，质量比不能被忽略 |
| 混合器件/半电池 | 4 | 分开保存，不替代本项目器件输出 |
| 材料范围/复合材料待审 | 26 | 包含矿物或金属、复合范围等未决，继续冻结或另作参考 |
| 协议/体系尚待定位 | 2 | 精确列缺口，不强行归类 |

以上8个去向互斥，合计89。近似标签、下限、冲突、短循环、缺失标签另外保存在label_tier中，不因分入某个去向便升级精确标签。普通RF/XGBoost/MLP点值回归不能直接把“超过99%”当99%；以后如做含删失/区间标签的研究，需另定义方法，当前只保留信息。

## 本轮实际核实或补录

- R013：确认EUAC1-60的BET1589 m²/g、总孔体积0.82 cm³/g；为同一材料的锌混合器件记录补结构特征，协议与标签仍分开。ID/IG0.92独立保存。
- R069：进一步落实正文与表格在Na₂SO₄/H₂SO₄标签配对上的冲突。保留原数值与配对，两个记录当前明确冻结；没有擅自交换数值。
- R078：回正文确认成品BET2074.72 m²/g和总孔体积0.930 cm³/g，仍是三电极体系。
- R085：表头和脚注明确0.187 cm³/g是t-plot微孔体积；单独保存，模型总孔体积字段继续空。不能因摘要笼统写pore volume就增加总孔覆盖。
- R117：ACRS-700和ACEW-700分别补BET3345/1253 m²/g、孔体积2.0/0.5 cm³/g；原文明确I/m为电流密度且m为活性物，因此只确认这两条三电极记录的质量分母。标签仍未获得可直接摘录点值，不从图造值。IG/ID1.1与1.03按原定义保存，没有倒置成ID/IG。
- SRC121：补BET1374 m²/g，核实原负载0.5 mg/cm²；不从吸附量450 cc/g反推总孔体积。
- R112：同成品的三电极记录也继承硅材料范围待审问题。前轮电压误读更正保留，不重新恢复已经纠正的1.2 V冲突。

本轮新增27条来源审查事件、21条材料观测；审查总数181，材料观测112。原字段更改与新路由修正均有日志，变更日志总177。原数值标签、循环次数、原摘录和全部旧审查/冻结历史保留。

## 新恢复的三条信息，仅暂存

REC_001为SRC025的AC3凝胶器件：5000次、10 A/g、0–1 V、98%。正文及图7g明确凝胶，不能转给同篇液体KOH器件。没有新造材料独立性或解除残留/分母审查。

REC_002为R031凝胶相关短循环400次，作者描述20圈前活化后趋稳，没有直接末端保持率点值。没有用168/154计算一个新标签。

REC_003为SRC005的2500次CV氧化峰电流趋势，明确三电极。指标不是GCD电容保持率，不生成保持率标签。

三条只进入staged_recovery_endpoints，不进入正式89条计数，也不进入training_ready。原库正式登记仍126篇、67暂定材料、83暂定测试、89终点。

## 数据究竟能支撑哪些输入

| 当前值非空的字段 | 终点 | 暂定材料 | 来源论文 |
|---|---:|---:|---:|
| BET | 38 | 27 | 25 |
| 总孔体积 | 24 | 17 | 16 |
| N at% | 7 | 5 | 5 |
| O at% | 10 | 6 | 6 |
| 活性物负载量 | 4 | 3 | 3 |

这是当前配对覆盖，包含未完成方法/阶段/独立性终审的数据，不能称真实训练缺失率。BET从34→38终点，总孔体积21→24；新值主要改善旁系和同材料表征，不能用它们宣布主队列扩充。

现严格筛查仍10终点/9暂定材料/9篇，7项核心输入均有有效当前值的为8/8/8；加总孔体积4/4/4。首批主记录的电流分母和所有材料的跨来源独立性仍未核清，正式准入0。现89条中16有条件保留、20冻结、1明确主体系外、52沿用待终审；分配用途不替代逐字段准入。

## 其他文献与核验

文献侧先前完成的20条暂存审核内容只作已发布版本的输入覆盖参考，未导入正式SQLite或归档。本轮期间文献侧进入用户要求的下载续作，manifest改为ready_for_merge=false；已引用内容指纹未变，新清单文件哈希核对通过，变化单独留档。没有把其续作新增内容当已核事实，当前不能执行统一合并。

41项数据/历史/指纹检查通过；检查411个保护文件，其中文献侧控制清单的授权续作变化单独报告，其他410个文件指纹不变。原始137来源均不变。28项输入边界检查和16项更新后合成接口检查通过；后者使用明确SYNTH假数据验证新特征配置，不能报研究模型分数。真实数据入口实际预检查0条，未进行真实研究训练。

File: 循环稳定性数据库_v0.3_数据库优化_20261017/第二轮_全量利用与输入定稿_20261017/循环稳定性预测_输入已确定.md
# 循环稳定性预测：输入规范

本项目输出继续采用此前确定的循环稳定性指标：给定循环次数和测试条件，预测电容保持率。这里决定的是输入，而不是更改输出。日期：2026-10-17。

主模型输入现固定为7项，总孔体积为第8项可选扩展。此前只有三套候选配置、没有明确实际填写要求的问题，本轮已落实到`prediction_input_contract.json`、模型配置、填写模板和代码检查。

## 主模型：7项必填

| 输入 | 填什么、单位 | 在预测中的作用 |
|---|---|---|
| 计划循环次数N | 正整数，次；模型内部取log10(N) | 定义预测到哪一循环；由使用者预先指定，不是观察到失效后再填的终止圈号 |
| 循环电流密度 | A/g，需直接明确活性质量分母 | 定义充放电负荷；统一到正负两极活性物总质量口径后使用 |
| 电解液种类 | KOH、H₂SO₄、Na₂SO₄等实际化学组成 | 区分不同化学环境，训练折内进行类别编码 |
| 电解液浓度 | mol/L | 区分测试环境；必须同时保留原单位以核验换算 |
| 器件循环电压下限 | V，整个器件两端电压 | 确定循环窗口，不能套用三电极参比电位 |
| 器件循环电压上限 | V，整个器件两端电压 | 表示测试的电压要求；与下限共同确定窗口 |
| 循环前成品BET比表面积 | m²/g，N₂-BET | 为模型提供材料结构信息；不能只有测试条件却声称比较材料结构 |

这里的7项是本项目本轮明确的输入设计，不是文献规定的通用固定变量数，也不是已经证明的最优特征组合。适用范围沿用水系、两电极对称、生物质衍生碳、GCD循环；器件质量配平和材料范围仍需审核。当前尚无真实数据训练结果，不能声称某个变量已被统计证明最重要。

### 电流质量口径怎样统一

本版将主模型的A/g规定为`I/(m正+m负)`，两片均指活性材料质量。保留作者原报值与原分母。若作者直接定义的是`I/m正`或`I/m负`，且两片活性物质量都有直接证据，才可按对应质量比例换算。分母不清则继续阻断，不能从电容公式猜分母，也不能看到两电极就自动除以2。

这是明确的项目标准化选择，已作为拟议契约变更写进本轮manifest；没有改写共同基线文件。实际研究行还必须经审查后保存标准化值及变换出处。本次主队列仍缺直接分母证据，因此没有借这个选择放行任何记录。

### 单位是校验信息，不是性能特征

M与mol/L等价；mM可精确除以1000。小写m常表示mol/kg，不能当大写M；mol/kg、质量分数不能缺少额外证据就换成mol/L。代码已有这项拦截。浓度单位从类别特征中删除，避免让“同样6 mol/L但写法不同”成为模型的伪规律。

## 第8项：总孔体积，可选扩展

填循环前同一成品的总孔体积，单位cm³/g。不能用微孔体积、某段孔体积、原料孔体积或循环后表征代替。原印单位有疑点时保留原值与单位，模型字段留空。

主模型使用7项；预先规定的8项扩展在同一批合格记录上比较。只有可选孔体积允许在每个训练折内做中位数填补并加缺失标记，真实标签和7项核心输入不填补。全部孔体积缺失时，扩展只能视为没有获得该项材料信息，不能宣称学到孔体积影响。

## 明确保留的比较方案

1. 主方案：7项输入，即测试条件加实际BET。
2. 条件参照：从完全相同的已准入记录中去掉BET，只用6项条件，检查材料信息是否带来改善。
3. 孔体积扩展：相同记录加第8项总孔体积，作预先列出的敏感性比较。

不能挑外层得分最高的一套后称为无偏最终效果。模型仍为均值、岭回归、随机森林、XGBoost和小型MLP；按来源分组，预处理在训练折内，模型清单及调参预算不变。

## 暂不列为主输入的内容

氮氧含量、Raman、负载量、原料和制备参数继续逐字段利用，保存方法、单位和阶段。当前89候选终点中，N原子百分数有当前值7条/5个暂定材料，O为10条/6材料，负载量仅4条/3材料，还混有待核方法和口径，暂不足以作本轮所有材料都必须填写的主输入。

Raman的ID/IG与IG/ID分开存；XPS和EDS、at%和wt%分开；活化剂/原始生物质与活化剂/预碳比例分开。原料名称、碳化/活化温度和时间、活化剂等先进入扩展特征库，不把材料已经制成才能测到的BET伪装成制备前可知参数。后续若研究使用场景需要只凭制备参数预测，可在相同输出目标下另建相应输入方案，当前没有把它冒称准备完毕。

论文ID、DOI、来源组、准入状态、浓度单位、质量口径、表征阶段、测量方法等是审查或验证信息，不作为本轮性能预测特征。末圈电容、同次目标损失率、循环后EIS/XPS/SEM和目标参与计算的放电时间禁止作输入。

## 使用和验收

填写`预测输入填写模板.json`。除7项物理量外，还要提供单位、分母、BET方法/循环前阶段和适用范围的证据元信息；它们用于验证输入，不被当成额外性能变量。空值不能填0。一次填写给出一个指定循环次数的稳定性问题；想比较多个N可以逐个指定，但同材料多个请求不成为独立材料样本。

`modeling/prediction_inputs.py`能检验和标准化输入，目前没有已训练模型，因此不返回虚构保持率。28项输入/单位/泄漏边界检查通过；16项更新后的合成接口检查实际通过，合成拟合与研究库隔离。所有真实研究训练仍受禁止开关保护，正式准入仍0。

输入设计的物理和报告依据采用原始方法文献，而具体7项选择是本项目判断：[ACS储能报告建议](https://pubs.acs.org/doi/10.1021/acsami.5b06029)要求交代电极组成、活性质量、电压窗口及电流；[Nature Communications碳材料原始研究](https://www.nature.com/articles/s41467-023-40282-1)展示孔结构与表面组成对碳电极性能研究的用途。后者主要研究比电容，不能把其特征重要性当成我们循环稳定性任务的已验证结论。

File: 循环稳定性数据库_v0.3_数据库优化_20261017/第二轮_全量利用与输入定稿_20261017/进度与交接.md
# 第二轮交接：循环稳定性目标不变，输入已明确

日期2026-10-17。用户要求继续细致优化、全量利用现有数据，并明确输入；用户再次强调输出是循环稳定性预测，不能重问或改目标。本轮输出沿用规定N与测试条件下的电容保持率。

本轮自前轮v0.3真实库承接到本目录cycling_v0_3r2.sqlite。前轮数据库和manifest保留。126篇/137来源全文文本检索完成，无提取失败；5539处命中只是线索。全部126篇登记用途、89条分配去向，不假称全部字段人工终审。新增针对11条记录的来源核验；加前轮35条，累计46条得到新来源核验，其余43条本轮只是明确路由，仍未获得逐字段通过。

输入定为7项：计划循环次数、循环电流密度、电解液种类、摩尔浓度、器件循环电压下限/上限、循环前成品N2-BET。第8项总孔体积为可选扩展。单位/分母/阶段是元信息。N/O、Raman、负载和制备参数继续入扩展库，不能因“全量利用”把稀疏/混口径字段强塞主模型。主模型需要实测BET，与相同合格队列的6项测试条件参照、8项孔体积扩展作预设比较。没有根据模型得分挑特征。

浓度单位已移出类别特征，M/mol/L同义，mM可精确转换；小写m、mol/kg和质量分数禁止凭空转换。电流目标口径是两片活性物总质量；单片口径需直接知道分母及两片质量才可换。主队列尚未核清分母，因此仍0准入。研究入口新增禁止训练开关，本轮只运行SYNTH软件检查。

实际增量：R013同材料表征配对，R117两材料BET/总孔体积和直接I/m定义，SRC121 BET及负载核实，R085微孔与总孔分开，R117 IG/ID与ID/IG分开，R069正文/表格配对冲突落实冻结，R112成品范围跨测试一致。BET当前38终点/27暂定材料/25篇，总孔体积24/17/16，均非最终训练覆盖。

新增REC_001 SRC025凝胶器件98%/5000次/10 A/g；REC_002 R031凝胶相关400次但无精确末端标签；REC_003 SRC005三电极CV峰电流趋势。三条仅暂存，不改正式89终点或67材料计数。

当前库126篇、137来源、67暂定材料、83暂定测试、89正式候选终点，3条暂存恢复信息；181审查事件、177变更、112材料观测、245问题。16有条件、20冻结、1主体系外、52待终审；正式训练0。41项数据核验、28输入边界检查、16更新合成接口检查通过。41项包括父库历史和原始指纹、全89/126分配、3暂存隔离、核心输入、无研究训练等。Notebook已实际只读运行。

外部状态：文献侧在本轮开始时ready=true，其旧20条审核资料哈希已核；后来用户要求下载续作，文献侧manifest变为ready=false，其余已引用内容不变。外部文献续作状态记录.json保留前后清单SHA与当前状态。此处不读取未完成新增资料作结论，不归档或合并对方成果。发起对话须等其新版ready，再核对两边manifest。

本轮manifest的共同基线仍为v0.2固定SHA，另记录直接父v0.3SHA。proposed_contract_changes必须保留：删浓度单位预测特征、核心BET必填、7+可选1输入、明确电流归一化。共同契约文件未改。合并时对方若按旧9字段准备数据，应由发起对话统一映射和复核，不强行沿用两套冲突配置。

未决：主体系循环电流分母、材料独立性、R111/SRC035 SI、R001/SRC123前作、R107继承窗口、R106/R112材料范围、R091孔体积单位等。已完成的是本轮证据/输入交付，不是科学准入已经完成。

File: 循环稳定性数据库_v0.3_数据库优化_20261017/第四轮_专业复核与训练数据_20261017/专业学习与数据修订依据.md
# 循环稳定性预测：专业复核与数据修订

本轮先重新阅读电化学测试方法、循环老化研究及项目原始论文，再调整数据用途。输出保持为：给定循环次数和测试条件下的电容保持率。没有改成比电容预测、稳定性等级或剩余寿命预测。

## 需要纠正的认识

电容保持率是同一测试中相对于初始参照的比值。若前后采用同一质量及电容计算定义，恒定归一化因子在比值中抵消；这不代表不同论文的电流应力已经一致。作者报告的 A/g 数值可以作为文献协议描述，但未知质量分母带来的物理不确定性必须保留。

以前要求一律归一到“两片电极活性物质总质量”，再让该要求决定所有保持率数据能否使用，过于绝对。Stoller 与 Ruoff 的测试方法论文反而以每片电极质量报告电流，并给出两片各 10 mg、40 mA 对应 4 A/g 的例子。这是研究方法建议，不是证明所有作者都遵从的统一标准。A/g 和 F/g 的单位本身无法唯一确认质量分母；比电容公式中的质量定义也不能自动证明循环电流的分母。

碳材料老化涉及表面官能团、电解液分解、孔道堵塞、集流体腐蚀等过程。BET 可描述部分材料结构，却不是循环稳定性的充分解释。电解液、电压、电流和温度共同影响老化；不能预设“电流越大保持率必然越低”或“所有保持率必须小于 100%”。润湿和活化可能使作者报告保持率超过 100%。

## 论文思路如何用于本项目

| 阅读来源 | 实际阅读范围 | 本项目采用的思路及边界 |
|---|---|---|
| Stoller & Ruoff, 2010, DOI 10.1039/C0EE00074D；[作者稿](https://arxiv.org/pdf/1005.0805) | 方法正文、质量归一化及测试速率示例 | 分开记录器件电容、单电极比电容与循环电流口径；不统一猜测除以二 |
| Pameté 等, 2023, DOI 10.1002/aenm.202301008；[老化综述](https://advanced.onlinelibrary.wiley.com/doi/full/10.1002/aenm.202301008) | 公开正文的老化机制与工况章节 | 材料和测试工况同时进入解释；循环测试不能等同浮充寿命；温度缺失作为未建模因素披露 |
| Nanda 等, 2022, DOI 10.1016/j.jpowsour.2022.231975；[原论文](https://www.sciencedirect.com/science/article/pii/S0378775322009569) | 公开摘要及方法片段，未获得全文；[作者数据记录](https://zenodo.org/records/7882621) 已确认，但 CSV 下载失败 | 直接相关的循环稳定性研究包含循环次数、电流、电解液、电压等输入。只参考变量组织，不照搬随机划分，不把比电容输入不加审核移植过来。未声称检查或并入其 801 条数据 |
| 本地 SRC087，2026，DOI 10.1088/1402-4896/ae999d | 本地全文的来源留出验证与局限章节 | 同论文、同材料、同曲线必须分组；少量来源时随机行划分会高估泛化能力 |
| 本地 R005，2026，DOI 10.1016/j.electacta.2026.148543；R001，2025，DOI 10.1002/cplu.202500342 | 本地全文模型输入、输出与实验条件 | 它们主要预测比电容，受控条件下的制备参数思路可借鉴；不能用其三电极、6 M KOH、1 A/g 条件补其他论文循环条件 |
| 本地 R112、R020、SRC028、SRC112 原文 | 制备、表征、器件方法、循环段与原图 | 按样品和器件对应证据，区分天然/残留无机组分、主动制备复合物、近似数值、缺少器件电解液和图文条件冲突 |

以上文献的方法优点不代表其全部建模选择适用于本项目。特别是稳定性分类 F1、比电容回归精度以及使用早期循环轨迹预测后续健康状态，都不能当成本项目“循环前材料表征预测指定次数保持率”的效果。

## 明确模型输入及适用范围

默认准备的是“按文献报告工况预测保持率”的探索性经验回归数据。七个输入为：计划循环次数、作者报告的循环电流 A/g、电解液种类、摩尔浓度、器件循环电压下限、器件循环电压上限、循环前成品 N₂-BET 比表面积。总孔容作为可缺失的第八个输入。电流字段名改为 `reported_current_A_g`，统一物理口径电流字段仍为空，不制造归一化结果。

这七项是现有数据能支撑的基线，并非已经证明充分或最优。温度、电极负载、表面化学、孔径分布与制备参数仍在证据库中保留，缺失严重或定义不齐时不强行插补为主特征。预测时尚未产生的循环后表征、最终电容、目标计算所用放电时间不能作为输入。基线未指明精确循环下标时，记录“作者初始参照/图中起点”，不猜成第 1 圈。

本轮明确改变了“电流输入代表什么”：报告值而非已校准的统一物理应力。因此新数据适用于文献报告条件经验模型，不能宣称可精确控制不同实验室相同物理电流强度。未来评估必须同时报告同样本去掉电流的敏感性分析；若研究质量分母的潜在倍数影响，应按来源分别设情景，不能把全体电流统一乘 0.5 当作有效验证。来源分组也无法消除该测量误差。

严格统一电流口径的数据集单独保留，当前仍为 0。新用途的准入在独立表中记录，不把旧表的 `mass_basis_checked` 伪改为 1。默认主集仅包含其余证据已经闭环的 8 个来源、8 个保持率端点。

## 三条扩展记录的复核

R112 的 Act_OFSCBC 是生物质活化碳，制备中没有主动引入金属氧化物或导电聚合物；原文 XPS 报告 Si 2p 为 1.7%，此处百分比口径未明确。不能据此证明高纯碳，也不能将其直接等同人工设计的硅复合材料。将它的 5000 圈 90.77% 和 10000 圈 74.4% 放入“含所报告无机组分的生物质碳”敏感性集，保留残留物标记。两点来自同一条 Fig.11c 曲线，权重合计仅相当于一个来源。图中归一化起点约 100%，不强指定其循环下标。原来把 1.2 V 轴刻度当作波形峰值的错误已在上一轮更正，实际波形与正文 0–1 V 相符。

R020 仅使用 AC 对照，不混入 NdFeB 或 PANI 复合样品。对称器件的 1 M KNO₃、0–1 V、3 A/g、5000 圈及循环前 BET 有对应依据。原文写“approximately 89% of its initial capacitance”，故保留 `approx`，只进入近似数值敏感性集，不改成精确点值。非对称章节的单电极电流定义不借给这个对称 AC 循环。

三个集为嵌套关系：默认精确报告点主集 8 条；加 R112 为 10 条、9 个来源；再加 R020 为 11 条、10 个来源。数量不能相加。材料范围及标签精度变化必须随结果报告，不能靠看分数后选择扩展集。

## 本轮仍不应放行的数据

SRC028 的六个保持率与样品映射、初始参照可核对，但其方法中 6 M KOH 明确位于三电极描述，二电极未独立重述；Fig.6c 虽写对称器件，GCD 轴却约为 −0.8 至 0 V，与两电极方法及 Fig.6a 的 0–1 V 不一致。暂保留作者数值，登记电解液归属和图文工况疑点，不臆断哪处正确，不以去掉残留物门槛为理由放行六条。

SRC112 两电极电解液/浓度未独立定位，不能从三电极 6 M KOH 填入；R107 的 20000 圈端点仍缺自身有效电压窗口；SRC123 的前作数据关联仍待核。缺失目标、下界、样品配对冲突、不同体系和不同循环方法各自保留。全部 89 端点都有本轮用途映射，不代表这 89 条都重新完成了全文逐字段终审。

## 训练准备与判断边界

默认采用按论文来源留一验证，拟合时每个来源总权重相同。可选孔容仅在训练折插补；电解液编码、缩放与任何调参均在训练折中完成。默认及两个扩展集分别出具划分计划，不随机拆同曲线端点。不对目标插补，不截断大于 100% 的保持率。

8 个来源已经可以形成数据读取与分组验证输入，但样本规模不足以支撑可靠泛化精度结论。酸性电解液、稀有盐与多端点曲线尤其少；循环次数大多还是每来源一个端点，不能从这些数据声称学到了完整退化轨迹。研究模型拟合没有执行。本轮交付的是可审计的数据、输入约定、预检和训练接口，不交付虚构的精度。
