Repository: w749026903-coder/biomass-carbon-supercapacitor-ml

# 生物质碳超级电容器：循环稳定性与机器学习

第77轮已核对用户补交的两篇正文。绿茶 GKN8（BET 1,680 m²/g）1,000圈：冻结模型 96.08%，作者 99.4%，低估 3.32 个百分点；沿用早期末值约99.39%。样品核对时已读到间接线索，列额外诊断。水黄皮约93.01%来自5,000圈对称双电极器件，单列。严格独立已评分仍1篇，旧模型保留，持续目标仍暂停。 [本轮一页结果](保持率达标研究_v3_主线与近优组合_20261030/第七十七轮_两篇正文与绿茶高BET核查_20261118/两篇正文核查与预测.html)。下一步优先补同工况1,000圈独立来源，同时锁定模型与末值对照。


2026-11-18 第 76 轮后按用户条件暂停目标。莲茎碳补成 7 个前 20% 测点与一条开发输入，60 次固定拟合完成，0 失败／警告。同一旧 20 条的第 67 轮候选 MAE 1.873→1.908 pp，R² 0.8959→0.8940，保留原模型。当前保留 R² 距 0.95 约 0.0541，独立已评分 1 篇、独立 R² 不可估、正式验收 0。下一步先补原始曲线／数值表及受限访问正文，再共同决定接续。 [本轮结果与方向判断](保持率达标研究_v3_主线与近优组合_20261030/第七十六轮_莲茎补证与同批增量对照_20261118/README.md)。

File: 循环稳定性数据库_v0.3_数据库优化_20261017/第四轮_专业复核与训练数据_20261017/第四轮数据交付说明.md
# 第四轮数据交付说明

预测输出保持为：给定循环次数与测试工况的电容保持率。

本轮先重新学习测试规范、老化机理与相关建模论文，并重新核对原文，修正了此前把“必须统一到两片总质量”当作全部保持率数据准入前提的做法。没有猜质量分母，也没有改作者的电流和保持率。

## 可以直接读取的数据

| 用途 | 端点 | 材料 | 来源 | 标签/材料边界 |
|---|---:|---:|---:|---|
| 文献报告工况主集 `literature_core7_exact` | 8 | 8 | 8 | 作者精确报告点；按既有材料范围 |
| 含所报告无机组分的敏感性集 `literature_residue_sensitivity` | 10 | 9 | 9 | 增加 R112 同一曲线的两个节点，保留硅标记 |
| 再含近似数值的敏感性集 `literature_approx_sensitivity` | 11 | 10 | 10 | 增加 R020 AC 对照约89%，保留 approx |
| 严格统一物理电流口径子集 | 0 | 0 | 0 | 当前仍缺明确电流质量分母 |

前三个集嵌套，不相加；默认训练视图是8条的主集。这里“可训练”指能开展文献报告条件的探索性回归，不代表统一物理应力已经确定。与原先严格口径相比，发生的是输入含义和适用用途的明确修订，不能称作解决了8条电流分母缺证。

七项输入已经写入合同与代码：

1. 计划循环次数 `cycle_count`，模型内取 log10。
2. 文献报告循环电流 `reported_current_A_g`，保持原 A/g 数值。
3. 电解液种类 `electrolyte`。
4. 摩尔浓度 `concentration_value`，只对可精确换算的单位归一为 mol/L。
5. 器件循环电压下限 `voltage_lower_V`。
6. 器件循环电压上限 `voltage_upper_V`。
7. 循环前成品 BET `BET_m2_g`。

总孔容 `total_pore_volume_cm3_g` 为可选第八项，主集缺2条，不强行填实测值。R091印刷单位疑点仍屏蔽。主集每条七项输入与目标均齐全，没有填补目标或必需输入。CSV中 record_id、study_group、source_weight、关系和质量分母状态为追溯/划分/权重信息，不作为模型特征。

## 现有数据如何全部保留利用

126篇、141个来源文件、67个暂定材料、83个暂定测试、89个循环端点均保留。全部89端点有单行用途总表，以及按三个数据用途分别生成的267条准入判断。原有134条材料表征观察与字段证据全部导出，未因稀疏而删除。

按端点统计，现有 BET49条、有效总孔容35条、XPS N原子百分比7条/O原子百分比10条、N质量百分比1条/O质量百分比1条、负载4条。它们不是独立材料数，不能跨方法、样品或百分比口径乱拼；化学/制备信息可继续用于结构补充与后续模型扩展。

最大敏感性集仍有78条未进入本轮回归。它们按三电极、CV循环、凝胶、混合/半电池、不平衡质量、复合材料/范围待定以及实际缺证保留用途，不混入默认主集。部分记录只是继承此前复核并重新分配用途，未声称全部89条本轮都完成了全文逐字段审核。

重点暂缓项：SRC028六样品的器件电解液归属及GCD图负电压轴与两电极方法冲突；SRC112缺两电极自己的电解液与浓度；R107两万圈端点缺自身有效电压窗口；SRC123前作数据关联未结；R106缺循环电流；R012是mol/kg浓度，不能写成mol/L；近似“接近100%”、下界、缺失目标和配对冲突不改造成精确点值。

## 如何查看与复核

先看 `专业学习与数据修订依据.md`，再看 `prediction_input_contract.json`。`exports/` 内有三组训练矩阵与完整追溯数据。`cycling_v0_3r4.sqlite` 中 `training_ready` 为默认8条，`training_rows_r4` 包含按 profile 区分的三个集；不要不加 profile 过滤就合并训练。`training_ready_canonical_current` 保留原严格视图，`profile_admissions_r4` 单独记录新用途，旧 admissions 不伪改。

`训练数据只读预检.ipynb` 已顺序执行并保存输出，不拟合模型。命令行可在本项目原有机器学习环境执行 `modeling/prepare_dataset.py` 读取预检。模型合同暂关闭研究拟合。

默认使用留一论文来源验证，主集8折，两个扩展集9折和10折；每来源总权重一致。R112的两点在同组，不能跨折。编码、缩放与可选孔容插补在训练折完成。预设同样本去电流、去BET、加孔容对照，不按测试分数选择最有利数据用途。

## 验证与局限

本轮通过 **672 项核验**。原141个来源文件和379个上轮产物指纹全部一致，原始标签、作者电流、旧审核记录均保留。五种模型接口仅使用完全人工合成数据完成15次拟合，无警告；研究数据拟合次数为0，因此没有模型精度结果。

8个来源仍很少，尤其缺少同材料在不同循环次数、不同工况的独立观察；大多数材料只有一个端点。部分电解液只有一个来源，留出该来源时会出现未见类别。不能由此宣称学到普遍退化轨迹、工况因果效应或可靠外推精度。未知电流质量分母、温度和负载缺失也未被分组验证消除。

本轮数据达到的是有明确用途和局限的探索性训练输入标准；并未把所有可得记录都宣称为高质量训练点。后续增加有效数据应继续取证、补多工况/多端点和独立来源，不能通过改标签、推断缺失条件或放松真实冲突来增加数量。

File: 循环稳定性数据库_v0.3_数据库优化_20261017/进度与交接.md
# v0.3 数据库任务交接

日期：2026-10-17。状态：本任务交付已完成，可进入发起对话统一合并；科学准入仍0，证据缺口继续保留。

已读取E盘长期记忆入口及四项必要索引、共同契约、任务安排、v0.2交接与优化说明。从共同基线35d4bbf895501ec306ea215b40f865cc5d1da4e7959173d73e279dd3eaaa22fa承接完整数据库。只写本目录；v0.1/v0.2、原文、共同文档和对方目录未改，288份受保护文件复核一致。

已完成24篇/31暂定材料/35终点的本轮新增核验，完整89条路由及准入/冻结清单已导出。首批原12条仍8有条件、4冻结。全库16有条件、18冻结、1主体系外、54沿用待终审；0准入。当前筛查10终点/9材料/9篇，有效条件配对8/8/8；加BET8/8/8、再加孔体积4/4/4，均不等于准入。

最重要更正：R112的1.2 V是纵轴刻度，实际曲线峰值约1 V；追加更正并关联旧问题解决，未隐藏历史。R112仍冻结于材料范围等。最重要补值：R091循环图直接3 A/g；R108为20 mA/cm²、SRC093为2 mA/cm²，绝不转换成A/g。R033更正为质量不平衡，R087为3E；SRC123/SRC125非精确限定已落实。

合并请先核merge_manifest.json所有文件哈希及共同基线。新增表：record_blockers、endpoint_protocol_overrides、validation_links、review_batches、issue_resolutions；新增视图endpoint_effective_review、issues_effective；training_ready已增强。旧表字段变动详见版本字段差异.json，全部有旧新值和理由。共同研究体系、阈值、模型、特征、折数与预算未改。

合并阅读入口须采用endpoint_effective_review和issues_effective。R107原测试级窗口仍保存，但两万次有效窗口留空；R112历史问题原status仍open，有效状态由追加解决链接提供。不要把旧open重新当作未解决电压冲突，也不要让继承窗口变成已核输入。

已执行42项数据/历史/版本核验与5项新分组行为检查；模型preflight实际0条、training_performed=false。不重跑旧建库、下载、迁移脚本，也不重跑本版一次性增量脚本。若需复验，verify_and_export.py只读主库并刷新本目录导出，Notebook也仅只读。

未完成的科学缺口：首批电流分母、跨论文独立性、R106硅范围、R111/SRC035 SI、R107测试身份/窗口继承、R001/SRC123前作完整对照、R091单位及SRC120/SRC125冲突。作者initial可记录，不猜精确圈号。可读官方资料不足时继续保持未定位/缺访问，不称未报告。

另一文献任务未在本轮并入，未对其成果作任何确定结论。统一合并责任仍在发起对话；新文献先暂存候选，不能因合并自动归档或准入。

File: 循环稳定性数据库_v0.4_提取与调用_20261018/README.md
# 循环稳定性数据库 v0.4：已有文献提取与调用

2026-10-18。已完成首轮系统提取、重点字段复核和数据库调用接口。v0.3作为只读基线保留，原文、SI和各任务交付没有改动。**本版不是全库科学终审完成，也没有启动模型训练。**

## 已经完成什么

| 内容 | 本轮结果 |
|---|---:|
| 既有文献/文档身份台账 | 226 |
| 已解析主文/SI文件（按内容哈希去重） | 270 |
| 可检索页/段落/原始表格/图注 | 7164 |
| 已系统扫描原始实验全文 | 179篇 |
| 规范化测量记录 | 156条，其中150条有数值圈数及保持率；含近似、换算和未终审记录 |
| 三电极优先记录 | 53条/41篇 |
| 三电极BET有安全绑定 | 5→40条 |
| 三电极总孔体积有安全绑定 | 3→22条 |
| 已定位A/g循环电流 | 49条；另1条面积电流、3条未定位 |
| 原文/表格/SI字段选择与复核 | 90条；另存126个材料性质表格单元格 |
| 自动定位的数值线索 | 495条，来自123篇；全部隔离待审 |
| 严格双电极/三电极准入 | 0 / 0 |
| 原第四轮报告工况提议 | 8条；10/11条嵌套敏感性集合在继承表保留 |

156不是独立论文数、独立材料数或可训练数。53条与其它来源通过别名去重，不能再加到156上。原来的126篇归档数不因本次提取而改变。

179篇全文完成数值线索扫描，其中41篇优先资料做了本轮有边界的字段核读；另138篇仍等待逐条样品、协议和标签复核。38个综述/建模/背景身份单列，9个身份尚无可解析完整正文。495条自动线索可能包含不同样品、比较表、容量保持、库仑效率或倍率语境；没有进入模型记录或训练视图。

## 以后调用数据库

稳定入口在项目根目录的data/cycling_db.py；不必再到多个Excel或JSON里逐个找值。仅需Python标准库，SQLite默认只读。每次打开默认验证数据库指纹；同一会话内查询使用已验证的索引缓存。

```python
from data.cycling_db import open_database

with open_database() as db:
    review = db.fetch("review_3e")       # 53条，审查用途
    ready = db.fetch("strict_3e")        # 当前0条，不回退到候选
    row = db.by_alias("TE", "TE005")
    evidence = db.evidence(row["endpoint_id"], "concentration_mol_L")
    holds = db.holds(row["endpoint_id"])
```

可选profile：strict_2e、strict_3e、review_3e、all_review、proposal_2e。review/proposal取数会返回用途、字段状态和来源组，但拒绝导出为“已准入训练矩阵”；严格集合为空时也明确报DataNotReady，不悄悄补0、插值或换用候选。

`fetch(..., year_min=2023, year_max=2026)`可按已核出版年过滤。三电极审查集保留较早论文，不能把全部53条都当作2023年以来的主队列。`source_folds(5)`只生成来源分组索引，不训练模型，也不代替前作和材料独立性终审。

`db.search("672.19")`可定位正文/SI页或XML节点；`db.claims(doi=...)`读取隔离的自动线索；`db.queue()`按优先级读取后续逐篇队列。[example_usage.py](example_usage.py)为可直接运行的演示，研究拟合调用为0。

## 数据如何组织

主数据库为[cycling_v0_4.sqlite](cycling_v0_4.sqlite)。继承的v0.3表完整保留；本轮新增表承担模型调用：

- model_materials → model_tests → model_endpoints：材料、实际配置/测试和终点分别记录。同论文多样品、多电流/电解液、多圈数和多温度保持同一来源组。
- field_observations、field_selection、field_selection_history：保留原值与每次选择理由。每字段有单位、状态、源文件哈希、页/节点、原文片段和继承审查依据。
- document_sources、paper_documents、source_segments、source_search：内容哈希去重、主文/SI归属和全文索引；原文件保持原位。
- model_feature_cache：由当前字段选择生成并建立体系、年份、来源组和身份索引。字段审查发生变化而缓存未更新时，接口拒绝读取旧缓存。
- admission_reviews和training_ready_2e/3e：逐条准入独立保存；本轮没有新增approved。
- native_measurement_claims、candidate_measurement_claims、extraction_queue：自动线索、原候选表声明及逐篇待办，均与训练数据隔离。

当前合同见[data_contract.json](data_contract.json)，字段含义与状态见[字段字典.json](字段字典.json)，全部SQL结构见[schema.sql](schema.sql)。元数据、ID、年份、来源组和标签不作为预测输入；循环前表征与循环后信息分开。核心7项和可选总孔体积按用途保留，未知分母不因有A/g字样而转为规范电流。

## 本轮发现并处理的实质问题

1. TE005的KOH浓度由候选6 M更正为原文方法/3E结果一致的2 M；TE044由6 M更正为3 M。旧值和更正证据保留。
2. TE043在原文定位到3000圈的5 A/g循环电流。原本的approx关系得到确认，仍不改成精确标签；电流分母继续待审。
3. FRPCK-Urea方法写6 mol/L KOH，而结果/图注写1 M。规范浓度置空并保留两方证据，不按最新段落选值。
4. YPAC-1的BET表头m²/g与正文cm²/g冲突；FWCA-4和DRY/WET样品总孔体积存在m³/g印刷口径争议。规范输入暂不使用，原报告数值仍可追溯。
5. u-MPC采用自己SI中的1704.20 m²/g，没有套用前体MPC-800的1554.54；NSHPC2从SI补到672.19 m²/g。微孔体积和BJH孔体积不改名成总孔体积。
6. HPC-KCO在−60℃/100℃是同材料的两个测试，已通过材料别名和测试温度分开表达。定性“接近100%”保留为定性线索，不伪装成精确100标签。
7. 方法/CV/GCD窗口与真正长循环窗口分列。只有直接写明长循环范围的证据才新增绑定；没有把整篇表征窗口自动继承给所有循环。

## 核验与后续队列

[核验报告.json](核验报告.json)包含SQLite完整性/外键、父库全表一致、原件哈希、字段选择链、冻结、模型接口、来源分组、防误用和缓存核验。[统计与质量.json](统计与质量.json)记录覆盖、未决项和本机查询计时；计时只代表本机当次调用，不是训练性能。

[exports](exports)包含可直接读取的CSV/JSON审查集、空严格集合、材料表征、准入和逐篇队列；[dataset_snapshots.json](dataset_snapshots.json)记录各调用集合的行数、来源组数和内容指纹。数据库默认只读；不要直接编辑缓存或放宽准入来制造非零训练集。

下一轮从[下一轮逐篇复核.md](下一轮逐篇复核.md)接续138篇队列及13条优先BET缺口。质量分母、实际循环窗口、基线、材料/前作关系及尚缺原文需要实证解决；技术核验通过不代表这些科学问题通过。

File: 循环稳定性数据库_v0.4_提取与调用_20261018/下一轮逐篇复核.md
# 后续提取队列

当前首轮版本已提供可查询数据库；全库逐记录科学终审仍未完成。接续前读根AGENTS和docs/CURRENT_STATE，保留本版及v0.3，下一批版本化写入。模型训练仍未授权。

1. 通过`db.queue(status="native_text_scanned_awaiting_record_review")`读取138篇。先检查db.claims与正文原图，逐一确认它是自有实验的循环电容保持，而不是库仑效率、倍率保持、容量保持、比较表或引用前作。
2. 每个数值线索先绑定样品/处理态，再绑定三/双电极、GCD/CV、电解液及浓度、真正长循环窗口、电流与分母、基线和加载量。没有明确绑定的字段继续保留未知。不得从电容公式推定电流分母。
3. 53条优先记录尚有13条BET未选入规范字段，包括真正未定位、材料后缀/复合物范围待核及已知单位冲突；不能用同篇最优值补所有样品。具体状态查询review_3e中BET_m2_g为空的记录及db.holds。
4. 处理18个仍开的本轮问题，原库冻结继续生效。FRPCK-Urea的1/6 M冲突、面积/孔体积单位争议需要新的可核证据；不能凭常识或性能择值。
5. 9个身份仍缺完整正文，38个背景资料单列。当前任务仅处理已有文献，不为凑数重跑下载。若获新的PDF/SI，先验DOI与文件哈希，再追加源版本及字段观察。
6. 每次字段选择均追加field_selection_history、更新缓存并核验。接口中的source_group和source_weight用于防止同来源泄漏；新来源组只是当前可用文献范围的分组，不能视为材料独立性已通过。

完成下一批后，更新该批交接/manifest及docs/PROGRESS，再只提交本任务文件到已核实origin。不得覆盖本轮封版数据库、直接改原文或启动真实拟合。

File: 循环稳定性数据库_v0.4_提取与调用_20261018/执行计划.md
# 已有文献提取与数据库调用

任务授权：2026-10-18用户要求提取、优化已有文献数据并有序整理，构成训练时可高效调用的数据库。以已封版v0.3为只读基线，三电极优先；不下载新文献、不移动原文、不运行模型拟合。

1. 对226个既有文献/文档身份建立处理台账，定位主文和SI；解析正文页/节点并建立全文索引。缺件、非原始研究、旁系与待审分开。
2. 统一既有89端点、53条3E证据及20/50篇候选测量，保留来源别名和版本，逐字段记录值、单位、状态和证据。不把摘要/候选表当作终审正文。
3. 对53条3E优先候选逐篇核对BET、孔体积、工作电极窗口、参比、加载量和循环条件。只绑定直接支持的值；方法窗口与实际循环窗口分开。
4. 建立材料—测试—终点—字段证据结构和质量检查，提供按体系、来源组和用途查询的只读Python接口及可复现数据快照。
5. 验证前版和原件哈希、完整性/外键/去重/缺失与冲突、来源分组/防泄漏、调用接口；更新进度并同步授权origin。

完成标准：已有资料均有明确处理状态；已提取记录可一键查询和追溯；真实未知和冲突可见；严格准入与审查/用途提议分别调用；不宣称文献中缺失的实验条件已经补齐。

File: 循环稳定性数据库_v0.5_逐条准入审查_20261018/README.md
# 循环稳定性数据库 v0.5：逐条准入审查

2026-10-18，接续用户“继续，直到全部达到准入标准”的要求。本版继续补提取和核查，但没有把不能满足研究范围或缺少证据的记录写成合格。

## 当前结果

| 项目 | 本版结果 |
|---|---:|
| 结构化测量记录 | 191，较v0.4新增35条 |
| 新增端点涉及文献身份 | 23 |
| 有数值圈数与保持率的记录 | 185，含近似、换算及待审 |
| 新核读、给出处置的原无结构记录文献 | 81篇，属于有边界的原生文本核读 |
| 已追加判断的自动线索 | 146/495条；其余349条仍未裁决 |
| 每记录、每用途的准入条件 | 18项，共6876个检查单元 |
| 原53条三电极优先记录BET覆盖 | 40→41 |
| 原53条参比电极定义覆盖 | 0→50；不清楚的3条仍为空 |
| 全部标为3E的测量记录 | 90条，含待审及不符合主范围者 |
| 严格双电极、严格三电极训练准入 | 均为0 |

191条对应124个文献身份，不是191篇独立论文。53条优先记录仍对应41篇文献。正文/SI索引沿用270份文档、7164个片段，原始自动线索没有直接提升为训练行。

168条记录可对应现有严格2E或3E用途，其中56条已有至少一项确定不满足条件，112条尚无该类确定失败、但仍有未决条件。其余23条属于非对称、凝胶、旁系或配置未定等其它系统，继续分开保留。上述计数不是科学终审完成的数量；单个门槛通过也不等于整条准入。

## 本轮实际核查

新增35条均重新定位作者自己的实验段落，包括同样品不同配置、电解液及CV/GCD测试。QSC系列同篇多样品、CEPAC两种电解液、Longan三电极CV与对称器件GCD均分别记载，仍保留同篇来源分组。EC-10%和牛仔布AC800的损失补数标为推算关系；约117%的LCF-AW保留大于100及近似属性。

81篇文献的处置为：23篇有自有数值端点待协议核对，10篇有冲突，11篇须图形或定性结果复核，6篇在原生文本中尚未定位数值标签，3篇预印本/身份问题，25篇旁系，1篇综述，2篇短测试。综述、锌离子容量、库仑效率、倍率表现和比较引用不能混入目标。所有判断都保留原文文档哈希与片段ID，旧分类未覆盖。

AF-MMTC六样品补24个方法字段：参比电极、表征窗口和载量。SI三页没有定位到BET数值表，不能把一个样品的表征分配给六个样品。另补44条参比定义、BSPC自己的表格BET425m²/g、AO-PC实际循环窗口−0.1至0.6V，共47个字段选择事件。ALPC的ORR参比Hg/HgO与电容测试Ag/AgCl明确分开。

补4条出版行年份并处理已有出版社日期对象的编码差异，再补14条年份，共18条元数据变更。只使用出版日期，未从DOI、收到或录用日期猜测。LC/rGO和BBC预印本的正式出版年仍未确定。

## 仍未达到准入的原因

所有168条相应用途记录的物理电流质量分母仍未得到终审认可。原文有A/g或电容公式不等于明确了循环电流分母；不能凭一般习惯补值。基线定义、材料/电解液范围、前作或共享数据关系和逐记录终审也仍有工作。125条缺少已绑定的实际循环窗口，83条缺少可用的自身BET。缺口是否“原文未报告”需要区别于“尚未定位/尚未终审”；本版没有把它们混称为未报告。

2018–2022年、短于1000圈、CV及不适用主体系的结果，即使补齐其它字段也不能全部进入当前主队列。它们保留在审查数据中。要实现“全部合格”，只能把它理解为最终逐条得到可靠处置，不能让所有原始资料都变成主队列训练样本。

## 调用

项目稳定入口仍为`data/cycling_db.py`，指针切换到本版后：

```python
from data.cycling_db import open_database

with open_database() as db:
    print(db.review_summary())
    data = db.fetch('review_3e_all')  # 90条，仅审查用途
    row = db.by_alias('V05', 'V05_004')
    gates = db.admission_checks(row['endpoint_id'], 'canonical_2e')
    observations = db.evidence(row['endpoint_id'], 'reported_current_A_g')
    holds = db.holds(row['endpoint_id'])
    reviewed_papers = db.paper_reviews(disposition='own_conflict')
    original_and_review = db.claims(doi='10.1039/d5ra01262g')
```

`review_3e`仍是原53条优先记录，`review_3e_all`为全部90条标为3E的记录，`all_review`为191条混合审查记录。`strict_2e`、`strict_3e`当前为空，调用训练矩阵会明确拒绝，不回退到待审数据。`proposal_2e`沿用旧8条报告工况提议，不能当作严格准入。

API只读、默认校验数据库哈希，逐字段可回到原值与证据。`queue()`中的`status`沿用父版任务状态；新增`current_disposition`、`current_review_reason`、`remaining_work`反映本轮核读，不改写旧队列。

直接核查见[逐条准入缺口CSV](exports/逐条准入缺口.csv)、[完整检查单元](exports/record_admission_checks.csv)、[逐篇处置](exports/paper_source_reviews.csv)、[冲突与排除说明](冲突与排除说明.md)和[下一步证据队列](下一步证据队列.md)。

## 版本与核验

v0.4及更早版本和原论文/SI保留原位；本版为SQLite备份后的独立副本。原观察、变更链、冻结、来源分组与旧表保留，新增选择、出版更正及用途状态均有历史记录。

核验覆盖完整性、外键、父版逐行保留、旧文件哈希、变更链、选择证据、缓存一致、原始线索隔离、逐项门槛、来源分组和模型调用预检查。核验数量与哈希以[核验报告](核验报告.json)、[清单](merge_manifest.json)为准；技术通过不代表科学准入。没有训练、上传到第三方模型服务或移动原文库。

File: 循环稳定性数据库_v0.5_逐条准入审查_20261018/下一步证据队列.md
# 下一步证据队列

本版未完成“全部准入”，也未宣称全库科学终审完成。以下任务按证据缺口推进，不能为得到非零准入而删减条件。

1. 优先核对AO-PC（TE020）与ACP-800（V05_019）：已绑定实际循环窗口，缺口相对较少。继续找直接的j质量分母定义、循环归一化/预处理基线、前驱体与共享数据关系。只有电容公式或一般惯例不够。
2. 原53条三电极记录的BET剩余12条：TE002、TE009、TE013、TE014–019、TE028、TE036、TE041。分别属于控制材料绑定、单位矛盾、温度样品绑定、缺数值表、未定位及面积口径等问题，不能统一补平均值。
3. 原53条参比尚缺TE008、TE047、TE048。前两项仍需方法/SI或装置图核读；TE048有打印Hg/HgO₄疑点，不能自动改成Hg/HgO。
4. 逐项处理本版冲突表中的原图、方法、SI。对蜂蜜CMC核对15000圈及不等号；RH-900核对12/20A/g；SAC核对600/700；ESC-G核对151/117与89%的基线。
5. 11篇定性/原图型和6篇原生文本未定位标签的文献，需逐图读取。图读数必须记录坐标标定、选择点和误差，作为数字化估计，不能冒充作者报告的精确值。
6. 新35条尚缺的其它字段依照exports/逐条准入缺口.csv逐记录补齐。Longan的3E端点为CV，与器件GCD分开；CEPAC四个3E端点的电解液明确，循环电流不能从1A/g比电容测试移植。
7. 继续其余历史记录的完整源审查。81篇处置只代表本轮有边界的原生文本核读，未替代所有图形、SI和逐字段终审；349条自动线索仍未裁决。
8. 所有无法通过年份、圈数、体系条件的文献形成最终排除/其它用途清单。原文确实缺失时明确缺件或作者数据需求；不联系作者、不代发消息、不改变研究合同来凑样本。

稳定调用仍将待审与严格准入分开。每个后续版本均从本版复制，保留原始值、证据及冻结，再追加审查。只有完成科学核验后才能改为approved；真实拟合还需要单独授权。

File: 循环稳定性数据库_v0.5_逐条准入审查_20261018/冲突与排除说明.md
# 冲突与排除说明

原值与来源保留在父版及本版观察/片段表。以下是本轮定位，未按最新写入或较高性能择值。

| 文献/记录 | 原文问题 | 本版处置 |
|---|---|---|
| RH-900对称器件，10.1007/s10904-026-04338-1 | highlights写12A/g，正文写20A/g；片段5746/5761 | 保持率95.23%与10000圈另存候选，循环电流规范选择为NULL，两种原电流均存观察 |
| 同文RH-900三电极 | 96%/98%不一致 | 与对称器件分开，旧候选冻结不解除 |
| Fe-chitosan/SiO₂，10.1016/j.ijbiomac.2025.149213 | 正文87.62%说电容，图9d题注说库仑效率 | 目标身份冻结；引言90%/10000为他人工作 |
| ESC-G，10.3390/gels10070462 | 151→117F/g与所称89%不符 | 保留原数值；不自行改为算出的比例 |
| PSAC-10，10.3390/ma17133091 | 正文90%，结论约93%，均指15000圈 | 保留两处，不选高值 |
| ABPC-4，10.3390/nano14161368 | 95.08%与正文100%，且3E/器件描述错位 | 配置和标签双重冻结 |
| WHAC-100，10.3390/ma17133233 | 99.45%与99.40%及约99%；WHAC其它样品还有不同圈数 | 保留样品与终点差别，待原图核对 |
| F-ACNF，10.1021/acsanm.4c04517 | 正文96.85%与结论96.48%，样品字母也有变体 | 不直接更正或合并身份 |
| 过期蜂蜜CMC，10.1039/d6nj00244g | 摘要>96.7%/10000，正文>96.7%/15000，结论>96% | 不当作三个独立精确标签；圈数与不等关系待判 |
| SAC，10.3390/nano14100836 | 正文SAC-600、图9题注SAC-700 | SAC绑定冻结；PAC-700自己的近似标签单独保留 |
| BSPC TE048 | 原文打印Hg/HgO₄参比；片段6730 | 参比不擅改；自身表格BET425m²/g已定位，不与参比疑点互相抵消 |
| ALPC TE029/030 | ORR方法Hg/HgO，电容方法Ag/AgCl，同在PDF第3页 | 采用明确属于电容测试的Ag/AgCl；两种试验不能互套 |

TE009 BET单位、TE010电解液1/6M、TE008/033/034孔体积单位，以及R033质量不平衡、R112硅残留/前作等旧冻结继续保留。本轮没有追认其正式训练资格。

严格用途确定失败的门槛包括年份、圈数、方法、非精确标签或电流计量不适用等；具体到记录见exports/逐条准入缺口.csv。这些失败按用途记录，不删除文献。文献层面的25篇旁系、1篇综述、2篇短测试也保留来源，其中日期棕榈花粉论文既有CDI研究，也有仅100圈的电化学测试，不能把脱盐循环替成电容寿命。

自动线索的典型误配已记入native_claim_adjudications：CNT的2%组成、CE99.1%、倍率86%/74%、能量提高27.8%、以及比较表92.51%均不能自动作为作者自己的循环保持率。146条已有本轮判断不等于146条合格标签，其余349条仍保持未审。所有495条自动线索的eligible均为0。

File: 循环稳定性数据库_v0.5_逐条准入审查_20261018/审查范围与执行记录.md
# v0.5逐条准入审查

2026-10-18用户要求继续直至全部达到准入。执行含义：逐篇、逐记录尽力补齐可证实字段并作准入决定；不承诺让本质不适用或缺失实验的记录通过，不改年份/体系/圈数/证据规则，不启动训练。

以已封版v0.4为只读基线。本版本保存逐项准入证据、被排除的具体条件、科学未决项和新字段更正。综述/建模背景、较早年份、短测试、CV/旁系、近似或冲突等保持可追溯。判定pass、fail、unresolved与not_applicable分开；技术检查通过不等于科学准入通过。

顺序：电流分母直接定义与当前53条缺口；现有156记录逐项检查；81篇尚无结构记录文献（44篇有数值线索、37篇无可解析数值配对）的自有实验/比较引用区分；逐篇形成处置；仅对有完整依据的记录改为approved。

File: 循环稳定性数据库_v0.6_报告工况训练就绪_20261018/README.md
# v0.6 报告工况训练数据

本版已提供能直接读取的特征、标签、来源分组、权重和验证折。研究目标是给定循环次数与论文报告条件下的电容保持率。实际模型拟合尚未执行。

| 调用名称 | 记录 | 来源组 | 输入列 | 用途 |
|---|---:|---:|---:|---|
| reported_3e（默认） | 14 | 9 | 8 | 三电极主集 |
| reported_2e | 11 | 11 | 7 | 对称双电极主集 |
| reported_2e_residue | 13 | 12 | 7 | 加入残留物争议记录的敏感性分析 |
| reported_2e_approx | 14 | 13 | 7 | 再加入近似标签的敏感性分析 |

双电极三集合是嵌套关系，不能相加或拼接。三电极与双电极分别建模；同论文跨配置也沿用同一来源组。来源组来自既有文献/复用关系审查，不代表已证明不存在所有潜在相关性。

## 读取与导出

在项目根目录运行：

```python
from data.cycling_db import open_database

with open_database() as db:
    dataset = db.fetch()  # reported_3e
    matrix = dataset.feature_matrix()
    X, y = matrix['X'], matrix['y']
    groups, weights = matrix['groups'], matrix['sample_weight']
    folds = dataset.source_folds(len(set(groups)))
```

也可读取本目录 [training_inputs](training_inputs/cohort_summary.json) 中的 JSON/CSV，JSON包含逐条复核依据和留一来源验证索引。CSV中的端点ID、来源组和标签关系是元数据，**不属于特征列**；应按JSON的feature_names取列。所有类别变量保持原始字符串，数值没有用0补缺。

需要重新导出时用 `python tools/prepare_training_inputs_v06.py --output 项目内全新目录`；工具拒绝覆盖已有目录。[preprocessing.py](preprocessing.py)只构造预处理器，不运行fit。编码、缩放及后续调参须在按来源划分之后、仅用训练折学习。原始电解液/参比类别未出现于训练折时，应记录域外类别；不能先在全数据上训练编码器再交叉验证。

数据调用与导出只需Python标准库。可选模型预处理使用本项目既有v0.2环境；依赖版本见[锁定文件](requirements-model-lock.txt)，本次没有安装软件。以该环境运行 `python -B tools/precheck_model_inputs_v06.py` 可以只构造RF、XGBoost、MLP和预处理器，验证接口而不拟合；结果见[模型预检查](模型预检查.json)。

## 准入口径

七项双电极输入：循环次数、报告A/g电流、电解液、浓度、循环窗口上下界、BET。三电极增加参比电极类别，电位不擅自换算到统一参比。标签是电容保持率，不混入容量保持率。主集只用论文点值；超过100%的活化现象不裁剪到100%。

未知电流质量分母保留为元数据。这里的电流是作者报告的协议描述量，不能解释为已校准、物理应力完全相同的电流。没有从电容公式推定电流分母，也没有进行虚构的单双电极倍数换算。作者初始值或图中归一化起点可作为报告保持率的基线；原文没有明确起始圈号时，数值圈号继续为空。详见[知识与依据](../docs/KNOWLEDGE_BASE.md)及[机器可读契约](data_contract.json)。

本轮逐条核查17个新增主集记录（14条三电极、3条双电极），窗口证据区分实际循环波形、明确循环段落和同样品/配置/电解液的GCD程序。后者不冒充单独标注的循环波形，相关适用性与局限记录在[逐条复核](逐记录报告工况复核.json)。继承的8/10/11条沿用第四轮已经复核的有效快照，避免用旧全局投影覆盖R112等已审修订。

CA-AA三电极标签由102%更正为101.35%：原文Fig7a及三电极段落明确101.35%，102%对应Fig7b双电极。旧102%观察值、来源和变更链保留。松木样品的孔体积单位疑点继续冻结；孔体积不进入本次核心矩阵。

## 已处理与待处理

191条结构端点全部有报告工况用途状态，并非191条全部准入。其它配置、年份范围外、短测试、近似或推算主标签、真实字段缺失及未完成原文复核分别保留。TE011的循环GCD插图电位轴与CV范围疑似不一致，仍待核图；HPC-P8已补640 m²/g及实际0–2 V循环波形，但电极配对活性质量依据仍待核。未为了增加样本数把它们写成通过。

这里的规模适合搭建小样本基线与检验调用流程，尚不足以支持可靠的大规模泛化结论或从头训练大模型。9个三电极来源组与11个双电极来源组使验证方差较大；后续扩充应以独立来源、条件覆盖和逐条证据为重点。不得将技术核验通过等同于科学结论可靠。

## 审计与版本

v0.5及更早版本、原论文/SI均保留。本版新增观察和选择历史，继承的严格物理电流视图继续单列，不能把它的0条套成报告工况可用量。[最终核验](最终核验.json)检查SQLite、外键、父表、变更链、输入校验、来源分组、导出和原始文件哈希；[交付清单](merge_manifest.json)记录最终载荷指纹。知识、经验和调用规则已纳入本项目Git同步范围。

File: 循环稳定性数据库_v0.8_新增文献整理_20261020/CHANGELOG.md
# v0.8 变更记录（2026-10-20）

- 按内容哈希接收80份PDF，75份直接保存新原文字节，5份复用同内容旧原文；80份分类和全文检索接入，外部33输入原位保护。未复制原ZIP，未按类别重复复制PDF。
- 新增82条逐测试观察、字段原值及页码、替代说法和逐profile准入；仅18条显式审查通过者进入报告工况矩阵。v0.7的98张历史表和全部旧归档/冻结保持原样；OPBNP器件关联旧候选，同论文已准入3E不重复增加。
- 稳定入口更新v0.8：3E30条/22来源组、2E主集20条/17来源组，两个敏感性集合22/23为嵌套；新增独立来源分组、权重、留一来源折和只读证据接口。未启动真实训练。
- 图文、浓度和配置冲突按本版冲突台账处置，无法裁定者继续冻结。旧95组件任务补44项正文，SI任务不因主文而关闭。
- 更新同一项目接续入口与知识库；仅清理本批4张无字段/标签/替代值引用且可由已保留PDF重建的预览，释放1966454字节，逐文件记录见本批清理JSON。

File: 循环稳定性数据库_v0.8_新增文献整理_20261020/冲突处置.md
# 本轮原值、冲突与范围处置

所有页码为提供PDF的页序。已解决表示本用途完成选值，不表示作者发布了正式勘误；双方原值仍在逐测试JSON和字段观察表。

| 文档/测试 | 原始差异 | 本轮处置 |
|---|---|---|
| ADD_001 RSAC4-900 | p8正文96.5%，Fig7e p9/同文表与结论96.6% | 按自身实际循环图显式端点保留96.6，96.5未选观察仍存；配对证据仍待核，不准入 |
| ADD_002 AGC-FK/K | 正文/图注10 A/g，循环插图20 A/g；窗口也不一致 | 全部保留，冻结科学准入，不借电容公式猜电流分母或选择更好性能 |
| ADD_006 OPBNP | 引言774.8，与自身表/结果/摘要1774.8 m²/g不符 | 依自身表和结果及旧同材料证据选择1774.8；774.8保留。器件实际GCD0–1V，错误参比轴字样不将2E改为3E |
| ADD_014 SLAC | 正文94.46与94.48% | 留存差异，实际循环配置/电解液绑定未完成，继续待核 |
| ADD_025 ASC | Fig6g p19循环电流2 A/g，p21正文10 A/g | 电流工作字段null，双方原文值与页码保留；真实配对NiCoAl-LDH//RMAC-800已定位，非普通对称器件 |
| ADD_031 SS-300 | 3E标签98.3%；2E循环电流图注5、正文10 A/g | 3E按自己Fig6与方法准入；两个2E测试继续冻结，不混用电流 |
| ADD_034 NOPC-4 | 文字83%，实际Fig5e写~83%；CV到0.5V，GCD到0.4V | 保留approx关系和GCD0–0.4V，不进入精确3E主集；非对称器件另列 |
| ADD_035 CMC | 摘要10000圈，正文15000圈；含Co/CoO | 原冻结和材料范围问题保留，不给新训练资格 |
| ADD_045 HPCS-900 | 正文10000圈86.7%，图注5000，结论5000圈91.82% | 作为同一未决测试的替代说法，不伪装为不同独立实验 |
| ADD_052 RLAC水系 | 方法p3称3E，结果p12称symmetric capacitor | 配置冻结为configuration_unresolved。水系94.81%仍保留，但不准入；有机96.90/96.63%差异单列 |
| ADD_059 LCC/LCNC | LCC正文89%与结论88%；LCNC正文LCNC3，图注/前句LCNC1 | 不从曲线粗读生成精确修正；不把LCNC1的BET移给LCNC3；继续冻结 |
| ADD_069 NPLPC1 | Fig8a为3E示意图，正文p16明确组装对称器件后做e/f/g；器件方法/负电压表达有疑点 | 不凭示意图把92.5%记为3E；保存2E工作观察，窗口适用和配对继续待核 |
| ADD_074 P-doped CSKOH | 实验段p8和自身GCD图注p9明确1 M H2SO4；比较Table1 p10确实印11 M | 采用直接实际测试协议的1 M，11 M未选冲突保存；不是把OCR错误当已修正，也不宣称作者勘误 |
| ADD_078 MNSC对照 | TB复合器件GCD1.6V，纯碳自身Fig8g红色GCD上限1.2V | 逐测试分别保存，不把复合物窗口移到纯碳对照；配对/实际循环适用仍待核 |

版本关系与类型：ADD_016预印本明确关联出版论文，属于一个研究关系；ADD_029/050/073/075没有捏造SSRN DOI。ADD_064与025是已接收期刊pre-proof，不等同未评审预印本。ADD_070经正文核为综述，比较表不能变成作者自有实验；ADD_076为吸附/废水用途，非超级电容器研究。范围外资料保留原文和分类。

重复与字段范围：ADD_006、ADD_033、ADD_068、ADD_080沿用既有研究分组；同篇多材料、多电解液、端点不跨验证折。未知质量分母和未知精确基线下标没有被当作本用途的统一拒绝条件，也没有为了准入改写它们。

File: 循环稳定性数据库_v0.9_训练质量准备_20261021/CHANGELOG.md
# v0.9 变更（2026-10-21）

- 官方SI补证：MF/LYS同样品BET与孔容、LYS自身GCD窗口；CLK100C10共同制备、负载和几何参数。SI原件及身份指纹保留。
- NCHU20按自身循环插图补GCD窗口，菊花碳两个工况绑定器件程序与配对。新增6条精确主集记录，CA700另准入既有近似敏感性用途；未改变既有科学合同。
- WR700 BET按自身表保留1172.83及原舍入1172；RLAC自身页脚年份改为2025，其配置冲突仍冻结。9条修改全部保留前值、证据与理由。
- 新增训练质量检查与内外层来源分组计划、折内数值/类别准备、去电流对照准备、未知类别处理及验证集扰动防泄漏检查。没有研究估计器拟合或虚构精度。
- 采用约0.65MiB补证/训练快照SQLite，复用只读v0.8完整历史，避免再复制父库。原文、旧载荷、旧冻结、原值不变。

File: 循环稳定性文献补充_20261017/文献入库审核/审核结论与入库方案.md
# 第一批资料：文献级审核与待确认入库方案

日期：2026-10-17。已完成本批5篇的身份、范围、版本和归档分类审核；实验记录仍需逐条审核。当前尚未写入D:/文献。

| 来源 | 新编号 | 建议放置 | 理由与限制 |
|---|---|---|---|
| N001 | SRC123 | 01_优先提取实验数据 | 生物质碳原始实验，正文与SI身份匹配，循环及质量配比可定位。 前作参考15为2016年研究。作者在2025年论文中新做质量配比实验，但材料/曲线复用未终审，不因2025年份就宣称全新独立样品。 |
| N002 | SRC124 | 01_优先提取实验数据 | 棉浆板原料，完整原文XML与12页SI匹配，可核原始循环和孔结构/XPS。 无排版正文PDF，以原文XML和可读TXT归档，不能把SI当正文或把XML计作PDF；放大批次不自动扩增循环样本。 |
| N004 | SRC125 | 03_待核与冻结 | 原始实验身份及文件匹配，可存档追溯，但协议及标签归属待核。 p4同段先写3 M、后写2 M KOH，器件段写3 M；p3的94.7%和p15-17的98.43%归属未澄清。只存待核分类，不进入主数据池。 |
| N005 | SRC126 | 02_分体系或限定字段 | 正文p3 EDS确认Cu；p10-11制备写明Cu污染/掺入松木屑。应明确归为含铜生物质碳。 10000次91.39%属三电极图5f，不能冒充两电极标签。p4孔结构数字有印刷问题，不自行修值。上线2024-12-25、卷期2025分别保留。 |
| N009 | SRC127 | 02_分体系或限定字段 | 出版社正式排版PDF、DOI和作者学校来源匹配；电化学循环与机械弯折测试已分清。 PVA/H2SO4凝胶，两电极子集单列；SI未取得，原文p2的3.4 M是所加硫酸溶液浓度，不直接当最终凝胶浓度。 |

## 明确的入库判断

建议将5篇全部归档到既有分类，其中2篇放优先提取、2篇按分体系使用、1篇只存待核。归档不是数据准入，也不是为论文全部字段背书。N004明确保留冻结；N005已确认为含铜体系，不能按纯碳使用。

N002虽缺排版PDF，但已有匹配DOI的完整原文XML/TXT和SI，建议据实归档，避免把已取得全文无限搁置；台账中正文格式标为XML，PDF路径留空，后续读取须按格式分开。

R103与R106新SI已与原文题名/作者和来源包配对，建议复制到各自现有论文文件夹，不重复增加论文条目；保留R106硅残留/EDS测法限制。

## 拟执行范围与可回退方式

只复制新增资料及对应使用说明，全部来源仍保留在项目补充目录；不移动、覆盖或删除任何原论文。逐文件来源、目标和SHA256见《待确认逐文件入库清单.json》，共17份文件，含5份使用说明和XML/TXT。所有目标都在D:/文献，均未存在。

用户确认后，同步更新唯一位置索引及文献目录：先在项目内备份原索引/目录，再追加5篇和R103/R106的SI路径。保留历史审核快照，新增审核增量记录。统计将区分126篇文献、125篇正文PDF与1篇XML正文。

如需撤销，可依据清单撤销本轮新增文件和条目，并恢复备份索引；原论文和项目内来源副本不受影响。当前未执行这些入库动作。

## 审核边界

本轮重新核了5篇完整正文（4篇PDF、1篇XML）与6份SI的身份/范围证据。关键图表沿用上一轮已完成的原图核对；继续检查了N005铜的制备与EDS证据、N004同段电解液写法、N001前作年份和N009凝胶配方。

题录更新关系刷新成功4篇，均未显示update-to/updated-by。N002本轮Crossref限流，保留前次核验记录并复核出版社页面。定向搜索未检出本批明确的撤稿/更正公告；这不等于保证没有公告。详细查询结果和限制见《题录与更新关系复核.json》《入库前核验.json》。

来源：各文件夹本地原文与SI；[N002出版社](https://doi.org/10.1039/D5RA08165C)、[N004出版社](https://www.mdpi.com/2079-4991/15/13/1028)、[N005出版社](https://doi.org/10.3390/molecules30010026)、[N009出版社](https://www.sciencedirect.com/science/article/pii/S0019452225005096)。

用户本次要求为“审核完成之后确认是否放入文献文件夹”。本方案完成后等待用户对这份具体入库清单确认；不再把“已下载”作为审核流程终点。

File: 循环稳定性文献补充_20261017/文献入库审核/已确认入库执行/SRC123_使用说明.md
# Mass-balancing strategy enhances the cycling stability of rice husk-derived activated carbon-based supercapacitors in KOH electrolyte

编号：SRC123（项目补充编号N001）。DOI：https://doi.org/10.1039/d5ra03028e

文献级归档审核结论：01_优先提取实验数据。

生物质碳原始实验，正文与SI身份匹配，循环及质量配比可定位。

使用限制：前作参考15为2016年研究。作者在2025年论文中新做质量配比实验，但材料/曲线复用未终审，不因2025年份就宣称全新独立样品。

该分类仅决定资料如何归档；所有训练记录仍未准入，eligible_for_database=false。

本篇于2026-10-17经用户确认归档；项目补充目录保留来源副本。文献级归档不解除数据冻结，也不增加已准入训练记录。

File: 循环稳定性文献补充_20261017/文献入库审核/已确认入库执行/SRC124_使用说明.md
# Scalable synthesis of N,S co-doped honeycomb-like porous carbon with micropore-dominance for ultrahigh volumetric-performance supercapacitors

编号：SRC124（项目补充编号N002）。DOI：https://doi.org/10.1039/d5ra08165c

文献级归档审核结论：01_优先提取实验数据。

棉浆板原料，完整原文XML与12页SI匹配，可核原始循环和孔结构/XPS。

使用限制：无排版正文PDF，以原文XML和可读TXT归档，不能把SI当正文或把XML计作PDF；放大批次不自动扩增循环样本。

该分类仅决定资料如何归档；所有训练记录仍未准入，eligible_for_database=false。

本篇于2026-10-17经用户确认归档；项目补充目录保留来源副本。文献级归档不解除数据冻结，也不增加已准入训练记录。

File: 循环稳定性文献补充_20261017/文献入库审核/已确认入库执行/SRC125_使用说明.md
# Sustainable Sugarcane Bagasse-Derived Activated Carbon for High-Performance Symmetric Supercapacitor Devices Applications

编号：SRC125（项目补充编号N004）。DOI：https://doi.org/10.3390/nano15131028

文献级归档审核结论：03_待核与冻结。

原始实验身份及文件匹配，可存档追溯，但协议及标签归属待核。

使用限制：p4同段先写3 M、后写2 M KOH，器件段写3 M；p3的94.7%和p15-17的98.43%归属未澄清。只存待核分类，不进入主数据池。

该分类仅决定资料如何归档；所有训练记录仍未准入，eligible_for_database=false。

本篇于2026-10-17经用户确认归档；项目补充目录保留来源副本。文献级归档不解除数据冻结，也不增加已准入训练记录。

File: 循环稳定性文献补充_20261017/文献入库审核/已确认入库执行/SRC126_使用说明.md
# Co-Hydrothermal Carbonization of Goose Feather and Pine Sawdust: A Promising Strategy for Disposal of Sports Waste and the Robust Improvement of the Supercapacitor Characteristics of Pyrolytic Nanoporous Carbon

编号：SRC126（项目补充编号N005）。DOI：https://doi.org/10.3390/molecules30010026

文献级归档审核结论：02_分体系或限定字段。

正文p3 EDS确认Cu；p10-11制备写明Cu污染/掺入松木屑。应明确归为含铜生物质碳。

使用限制：10000次91.39%属三电极图5f，不能冒充两电极标签。p4孔结构数字有印刷问题，不自行修值。上线2024-12-25、卷期2025分别保留。

该分类仅决定资料如何归档；所有训练记录仍未准入，eligible_for_database=false。

本篇于2026-10-17经用户确认归档；项目补充目录保留来源副本。文献级归档不解除数据冻结，也不增加已准入训练记录。

File: 循环稳定性文献补充_20261017/文献入库审核/已确认入库执行/SRC127_使用说明.md
# High-performance flexible supercapacitors based on porous carbon derived from Setaria viridis stalks

编号：SRC127（项目补充编号N009）。DOI：https://doi.org/10.1016/j.jics.2025.102074

文献级归档审核结论：02_分体系或限定字段。

出版社正式排版PDF、DOI和作者学校来源匹配；电化学循环与机械弯折测试已分清。

使用限制：PVA/H2SO4凝胶，两电极子集单列；SI未取得，原文p2的3.4 M是所加硫酸溶液浓度，不直接当最终凝胶浓度。

该分类仅决定资料如何归档；所有训练记录仍未准入，eligible_for_database=false。

本篇于2026-10-17经用户确认归档；项目补充目录保留来源副本。文献级归档不解除数据冻结，也不增加已准入训练记录。

File: 循环稳定性文献补充_20261017/文献入库审核/已确认入库执行/更新前备份/03_整理说明.md
# 文献库使用说明

整理日期：2026-10-17。

当前有121份按内容去重的论文PDF，另有4份补充材料（3个PDF、1个Word）。每篇独占一个按编号、年份和题名命名的文件夹，内含正文及已取得的对应补充材料；使用说明列出用途和限制。

01_优先提取实验数据：39份。
02_分体系或限定字段：17份。
03_待核与冻结：14份。
04_方法与背景：24份。
05_范围外资料：27份。

可打开“打开文献目录.html”搜索并筛选。没有复制PDF作为分类入口。

21份内容完全相同的副本已在核验保留件后移入回收站。1份2022年预印本移出当前文献库，原始1.zip移到项目归档，均保留追溯。整理前147个文件的内容备份、原ZIP及逐件位置映射位于D:/机器学习-超级电容器/文献整理_20261017。

训练用途报告和总表仍在项目的“训练适用性审核_20261016”目录，已同步当前路径。目录分类不等于训练数据已经准入。

File: 循环稳定性文献补充_20261017/文献入库审核/已确认入库执行/更新前备份/04_当前文献状态.md
# 当前文献状态

核对日期：2026-10-17。最新接续说明以[READ_ME_FIRST_FOR_NEXT_CHAT.md](READ_ME_FIRST_FOR_NEXT_CHAT.md)为准。

文献库D:/文献有121篇不同论文，另3份PDF补充及1份Word补充；全部124个PDF内容无重复。五类论文数量为39、17、14、24、27。21个重复副本已回收；2022版本与原ZIP已移到项目归档。

56份有后续实验数据抽取价值（39主要候选、17分体系或限定字段）。训练审核122份为历史范围，含已移出库的1份旧版本。正式逐记录准入仍为0，输出性质与模型未选定。

- [打开文献目录](<D:/文献/打开文献目录.html>)
- [训练用途审核报告](训练适用性审核_20261016/训练用途审核报告.md)
- [训练用途总表](训练适用性审核_20261016/训练用途审核总表.xlsx)
- [当前唯一位置](文献整理_20261017/当前唯一文献位置.json)
- [整理后核验](文献整理_20261017/整理后最终核验.json)

旧120篇/57全文/63缺口、143份解压后文件等数字只用于历史追溯，不是当前目录统计或训练来源边界。

File: 循环稳定性文献补充_20261017/文献入库审核/已确认入库执行/更新前备份/05_READ_ME_FIRST_FOR_NEXT_CHAT.md
# 下个对话先读：生物质衍生碳超级电容器机器学习项目

交接日期：2026-10-17（北京时间）。本文件替代较早接续说明，以下是已核验的最新状态。

## 先读取与当前任务

新对话先按用户AGENTS要求读取 E:/codex_memory/READ_ME_FIRST__Codex长期记忆.md 及其索引的安全、风格、工具和日志文件，失败须明确告知。随后读本文件、训练用途审核报告和当前唯一文献位置。

用户已依次要求：只用2023年至今资料；补入能取得的全文；完整解压；不按旧120篇清单判断训练用途；把D:/文献实际去重并分类。以上阶段已完成。此次只创建新对话并准备交接，新对话先核对状态、准备接续，等待用户下一步；不自行开始全量录入或训练。

项目目录：D:/机器学习-超级电容器。论文目录：D:/文献。研究对象：生物质衍生碳超级电容器。预测输出尚未确定，不能预定比电容、倍率、循环或能量/功率，也不预选CNN等模型。

## 当前真实文件数量与布局

D:/文献有121篇不同论文PDF，另3份PDF补充和1份Word补充。全目录递归PDF为124个，124个SHA256均不同，没有重复PDF。每篇独立的“编号_年份_题名”文件夹内存放正文.pdf、对应补充材料和使用说明.md。

| 文件夹 | 论文数 | 用途 |
|---|---:|---|
| 01_优先提取实验数据 | 39 | 主要原始实验来源候选 |
| 02_分体系或限定字段 | 17 | 复合、金属参与、特殊器件或部分字段可用 |
| 03_待核与冻结 | 14 | 单位、版本或材料身份等问题未解决 |
| 04_方法与背景 | 24 | 方法、综述、二手汇总，不直接当新增实验 |
| 05_范围外资料 | 27 | 当前材料或测试目标不匹配 |

[可搜索文献目录](<D:/文献/打开文献目录.html>)。当前每份原文真实路径以[当前唯一文献位置](文献整理_20261017/当前唯一文献位置.json)为准，不按旧文件名拼路径。

已回收21个内容完全相同的PDF副本。原始1.zip（49成员、48份独立内容）已完整处理并移到文献整理_20261017/原始压缩包/1.zip。唯一2022年预印本SRC113已移出当前文献库，保留在文献整理_20261017/年份排除_不在文献库/SRC113_2022_椰壳碳预印本.pdf，仅作历史追溯，禁止当有效训练来源。原PDF内容均未改变。

整理前147个非ZIP文件已逐成员SHA256校验并备份：文献整理_20261017/整理前文件备份.zip。整理计划.json保存原位置、目标、哈希及重复保留件；移动与回收日志、更新前项目快照均在同目录。不清空回收站，不自动恢复历史副本或早年文献。

## 已有训练用途审核，尚未建立正式训练库

审核覆盖122份不同PDF内容及4份补充材料，正文检索、关键方法/结果核读并视觉检查14页。这122份是历史审核范围，包含后来移出库的2022版本，因此不是当前目录的121篇。

39份主要实验来源候选、17份分体系或限定字段使用，共56份有继续提取实验数据价值。另14暂缓、24方法背景、27范围外、1旧年份排除。不能把56份直接当已通过实验质量审核，也不能据论文数估计独立材料数。所有eligible_for_database仍为false，逐记录正式准入数为0，尚未运行模型。尚未逐篇重算所有曲线，也未新做全库撤稿/勘误联网核查。

权威入口按顺序读取：

1. [训练用途审核报告](训练适用性审核_20261016/训练用途审核报告.md)。
2. [逐份训练用途审核JSON](训练适用性审核_20261016/逐份训练用途审核.json)与同目录逐份证据卡。
3. [可筛选训练用途总表](训练适用性审核_20261016/训练用途审核总表.xlsx)。
4. [训练相关问题登记](训练适用性审核_20261016/训练相关问题登记.json)。
5. [当前文献真实位置](文献整理_20261017/当前唯一文献位置.json)及[整理后最终核验](文献整理_20261017/整理后最终核验.json)。
6. [既有冻结/范围来源](文献扩充_生物质碳_120篇/禁止入库与待核查来源.json)。每次抽取前必须检查，年份符合不解除冻结。
7. [审核与录入字段说明](文献分类与审核准备_20261016/审核与录入准备.md)及数据库录入准备下的4张空模板。

文献分类与审核准备_20261016中的主清单、额外资料、当前台账、两份总表及阅读索引均已同步整理后路径。旧120篇/57全文/63待补仅是历史收集口径，不能作为训练来源筛选边界，不必追完缺失全文才推进。

## 具体发现与必须保留的限制

- SRC005香蕉皮模板碳有CV/GCD及本地SI，不能沿用旧“尚未确认有电容”的判断，性能低也保留。SRC099为2026-04-24正式版，萝卜叶体积电容可用于另一个指标口径，不能因非英文或不是F/g排除。
- R005除二手机器学习汇总，还有4个新制桃木样品。R005_4个原始实验样例_待逐记录准入.json已配对工艺和报告值；气氛等未明字段留空。其二手表覆盖2021–2025，禁止按2026论文年份整体导入。
- R107的本地Word补充材料S1/S3有6种材料孔结构，S2/S4有30个电流—电容报告值；R107_SI_6材料30测试_报告值样例.json已核表。30测试不是30材料，电极与质量分母仍须逐项确认。上述2份样例文件均在训练适用性审核_20261016。
- R001的二手S1有166行、旧来源、重复和输入/标签冲突，禁止整体导入。新HDP-AC实验段需另核与前作是否复用样品，不能因是ML论文整篇舍弃。
- SRC087接受稿p6/p33明确复用R002（10.1016/j.est.2024.112974）的1-s2.0-S2352152X2402560X-mmc1.xlsx，不是第二批独立实验；任何二手行先回原始DOI、年份、材料和条件。
- SRC110有绝对电流0.50 A与0.5 A/g混淆、能量密度约1000倍单位问题及表2/8时间冲突，暂停性能导入。
- SRC111器件能量/功率数值在结论颠倒，版本不明；SRC106预印本p14数值随扫速上升而同段称下降。两者均暂缓，不凭常识改数。
- R045高电流电容有164 mF/g与正文F/g、164/158值矛盾，冻结相关字段，其他条件另核。R038两电极6 M KOH的0–3 V窗口及μm介孔分类需核；椰壳前驱体/橙汁活化剂两个名称本身不是原料矛盾。
- SRC121的450 F/g全器件值明确是estimated，不能当实测；原始三电极值高本身不是删除理由。SRC115实际是锂离子电容器对锂测试，单列器件，不混入普通水系EDLC。
- R088首页关键单位及原既有冻结来源仍冻结。R024含Ti；R115木质素未碳化且商业AC来源待证；R081、SRC102等保留金属参与/残留状态。用金属盐活化不自动等于成品金属复合，含复合材料论文也可能有可用纯碳对照。

## 下一步建议与边界

若用户要求开始录入，首批可从R005、R107、SRC005、R012、R078、R091、R093、R104、SRC035、SRC112开始，以可追溯性和字段覆盖为准，不按性能高低挑。先核原文、SI及冻结记录，再建立少量真实材料/测试，统计完整性后再决定扩展和预测任务。

文献、材料、测试、问题日志分开。每条保留DOI、原样品号、PDF页序/表图、原值与单位、测试体系、电解液、质量分母、提取方法及实测/推算标记。空白不是0，不编造，不用其他文献的条件补缺。同一样品不同电流/电解液共用material_id。

两/三电极、对称/非对称、纯碳/金属或聚合物复合、质量/面积/体积口径、倍率保持/循环保持分开。按原始研究来源/材料分组验证，预处理调参在训练折内；放电时间等计算目标的量不能冒充制备前输入。输出与模型都未锁定，不能以高R²作为唯一目的。

用户已补齐其余能取得的全文，目前先处理已有资料。若以后确需补文献，只保留2023年至今；有直链直接下载，没有直链则提供题名及DOI，不反复绕过登录/付费/验证码，不关闭TLS，不上传本地论文。

## 工具和历史脚本提醒

Python：C:/Users/ASUS/.cache/codex-runtimes/codex-primary-runtime/dependencies/python/python.exe。pypdf、pdfplumber、pypdfium2、python-docx可用。中文用UTF-8。

表格使用Spreadsheets技能和bundled Node/@oai/artifact-tool，先读取技能及load_workspace_dependencies，不用openpyxl重建已有表格。保持现有样式、公式和冻结窗格。

不要直接重跑文献下载、旧删除、全量分类、解压、write_audit.py或以前的verify脚本：多数是阶段快照/一次性程序，可能恢复旧文件、覆盖新路径或按旧物理数量断言失败。新工作从当前JSON和正文路径读取，先检查脚本假设。

历史接续长版本保存在文献整理_20261017/接续入口_整理前长版本.md。未修改跨项目长期记忆，未上传文件，未创建训练模型。

File: 循环稳定性文献补充_20261017/文献入库审核/拟入库说明/SRC123/使用说明.md
# Mass-balancing strategy enhances the cycling stability of rice husk-derived activated carbon-based supercapacitors in KOH electrolyte

编号：SRC123（原补充编号N001）。DOI：https://doi.org/10.1039/d5ra03028e

文献级归档审核结论：01_优先提取实验数据。

生物质碳原始实验，正文与SI身份匹配，循环及质量配比可定位。

使用限制：前作参考15为2016年研究。作者在2025年论文中新做质量配比实验，但材料/曲线复用未终审，不因2025年份就宣称全新独立样品。

该分类仅决定资料如何归档；所有训练记录仍未准入，eligible_for_database=false。

本文件为待确认的入库说明，目前原资料仍在项目补充目录。

File: 循环稳定性文献补充_20261017/文献入库审核/拟入库说明/SRC124/使用说明.md
# Scalable synthesis of N,S co-doped honeycomb-like porous carbon with micropore-dominance for ultrahigh volumetric-performance supercapacitors

编号：SRC124（原补充编号N002）。DOI：https://doi.org/10.1039/d5ra08165c

文献级归档审核结论：01_优先提取实验数据。

棉浆板原料，完整原文XML与12页SI匹配，可核原始循环和孔结构/XPS。

使用限制：无排版正文PDF，以原文XML和可读TXT归档，不能把SI当正文或把XML计作PDF；放大批次不自动扩增循环样本。

该分类仅决定资料如何归档；所有训练记录仍未准入，eligible_for_database=false。

本文件为待确认的入库说明，目前原资料仍在项目补充目录。

File: 循环稳定性文献补充_20261017/文献入库审核/拟入库说明/SRC125/使用说明.md
# Sustainable Sugarcane Bagasse-Derived Activated Carbon for High-Performance Symmetric Supercapacitor Devices Applications

编号：SRC125（原补充编号N004）。DOI：https://doi.org/10.3390/nano15131028

文献级归档审核结论：03_待核与冻结。

原始实验身份及文件匹配，可存档追溯，但协议及标签归属待核。

使用限制：p4同段先写3 M、后写2 M KOH，器件段写3 M；p3的94.7%和p15-17的98.43%归属未澄清。只存待核分类，不进入主数据池。

该分类仅决定资料如何归档；所有训练记录仍未准入，eligible_for_database=false。

本文件为待确认的入库说明，目前原资料仍在项目补充目录。

File: 循环稳定性文献补充_20261017/文献入库审核/拟入库说明/SRC126/使用说明.md
# Co-Hydrothermal Carbonization of Goose Feather and Pine Sawdust: A Promising Strategy for Disposal of Sports Waste and the Robust Improvement of the Supercapacitor Characteristics of Pyrolytic Nanoporous Carbon

编号：SRC126（原补充编号N005）。DOI：https://doi.org/10.3390/molecules30010026

文献级归档审核结论：02_分体系或限定字段。

正文p3 EDS确认Cu；p10-11制备写明Cu污染/掺入松木屑。应明确归为含铜生物质碳。

使用限制：10000次91.39%属三电极图5f，不能冒充两电极标签。p4孔结构数字有印刷问题，不自行修值。上线2024-12-25、卷期2025分别保留。

该分类仅决定资料如何归档；所有训练记录仍未准入，eligible_for_database=false。

本文件为待确认的入库说明，目前原资料仍在项目补充目录。

File: 循环稳定性文献补充_20261017/文献入库审核/拟入库说明/SRC127/使用说明.md
# High-performance flexible supercapacitors based on porous carbon derived from Setaria viridis stalks

编号：SRC127（原补充编号N009）。DOI：https://doi.org/10.1016/j.jics.2025.102074

文献级归档审核结论：02_分体系或限定字段。

出版社正式排版PDF、DOI和作者学校来源匹配；电化学循环与机械弯折测试已分清。

使用限制：PVA/H2SO4凝胶，两电极子集单列；SI未取得，原文p2的3.4 M是所加硫酸溶液浓度，不直接当最终凝胶浓度。

该分类仅决定资料如何归档；所有训练记录仍未准入，eligible_for_database=false。

本文件为待确认的入库说明，目前原资料仍在项目补充目录。

File: 循环稳定性文献补充_20261017/第一批交付说明.md
# 循环稳定性补资料：第一批交付
日期：2026-10-17（北京时间）。

本批核到9篇新文献，DOI和题名与当前121篇逐项去重，无重复。5篇已取得全文：4篇PDF、1篇完整XML/TXT。另有4篇正文需要你补下载。已下载的资料先放待审区，未搬入D:/文献。
4篇新文献各取得1份SI，旧库R103、R106各补到1份SI；共10个有效PDF（4正文+6SI）。N009的SI还没有取得。

“有循环实验”只表示值得继续核录，不代表材料纯度、协议和独立性已通过审核。N004有电解液浓度及标签归属问题；N005涉及重金属；N009为凝胶体系。

## 已下载或已取得完整正文

| 编号 | 文献 | DOI | 文件情况 |
|---|---|---|---|
| N001 | 稻壳碳：电极质量配比 | [10.1039/d5ra03028e](https://doi.org/10.1039/d5ra03028e) | PDF正文及8页SI已保存 |
| N002 | 棉浆板碳：50000次循环 | [10.1039/d5ra08165c](https://doi.org/10.1039/d5ra08165c) | 完整正文XML/TXT及12页SI已保存；排版PDF未取得 |
| N004 | 甘蔗渣碳：原碳和活化碳对照 | [10.3390/nano15131028](https://doi.org/10.3390/nano15131028) | PDF正文及5页SI已保存 |
| N005 | 鹅毛与松木屑共碳化 | [10.3390/molecules30010026](https://doi.org/10.3390/molecules30010026) | PDF正文及3页SI已保存 |
| N009 | 狗尾草秆柔性碳器件 | [10.1016/j.jics.2025.102074](https://doi.org/10.1016/j.jics.2025.102074) | 10页PDF正文已保存；SI待补 |

N002已可核读全文，不需要你重新找正文；如方便，可补排版PDF。原文XML和可读TXT均在N002文件夹。

## 需要你补下载的4篇正文

纯DOI见同目录《需用户下载DOI_纯文本.txt》。优先下载正文和SI；不要重复下载已在本地的R103、R106正文。

### N003 Preparation of microwave-assisted expired honey-derived electrodes with excellent performance for supercapacitors

DOI：[10.1039/d6nj00244g](https://doi.org/10.1039/d6nj00244g)。
[出版社/原始入口](https://pubs.rsc.org/en/content/articlelanding/2026/nj/d6nj00244g)。
已核到的依据：出版社摘要：CMC，三电极，2 M H2SO4，10 A/g，10000次保持率超过96.7%。
待补：需要用户补正文及SI。仅核到出版社摘要与题录；超过96.7%是下限，不能写成精确点值。正文及SI尚未取得。

### N006 Biomass-derived porous carbon from banana leaves for efficient supercapacitor applications – An experimental analysis

DOI：[10.1016/j.biombioe.2025.108104](https://doi.org/10.1016/j.biombioe.2025.108104)。
[出版社/原始入口](https://www.sciencedirect.com/science/article/abs/pii/S096195342500515X)。
已核到的依据：出版社摘要与Highlights：BLAC器件在6 M KOH、0-2 V条件下，5000次保持96%。
待补：需要用户补正文及SI（如有）。循环电流、具体样品配对及所报0-2 V窗口需正文核实；未据摘要补齐所有字段。

### N007 Fenton-like reaction enhanced activation of biomass-derived porous carbon for high-performance supercapacitor

DOI：[10.1016/j.electacta.2025.145880](https://doi.org/10.1016/j.electacta.2025.145880)。
[出版社/原始入口](https://doi.org/10.1016/j.electacta.2025.145880)。
已核到的依据：出版社摘要：优化碳比表面积2801 m²/g；对称器件70000次保持99%。
待补：需要用户补正文及SI。摘要同时提3 M KOH与1 M Na2SO4，不能直接把某个电解液绑定到70000次标签；循环电流、最终金属残留待正文。与已有SRC102题名和DOI不同，底层材料独立性仍待核。

### N008 Molten base carbonisation and activation of non-lignin-rich biomass into hierarchically porous carbon with surface-rich functionalities for supercapacitor electrodes

DOI：[10.1016/j.cej.2025.161386](https://doi.org/10.1016/j.cej.2025.161386)。
[出版社/原始入口](https://www.sciencedirect.com/science/article/pii/S1385894725022089)。
已核到的依据：出版社和作者学校仓储：原料湿萝卜，优化样品700°C；20000次保持92.6%，比表面积1172 m²/g。
待补：需要用户补正文及SI；公开仓储可优先尝试。学校公开仓储列有正文和SI；本机正文直链握手失败、仓储入口403。尚未核清循环体系、电流，不标成已读全文。

N008另有[作者学校公开仓储](https://nottingham-repository.worktribe.com/output/46459620)，页面列出正文与SI，可先尝试。

## 全部9篇完整题名及核读限制

**N001 Mass-balancing strategy enhances the cycling stability of rice husk-derived activated carbon-based supercapacitors in KOH electrolyte**
DOI：[10.1039/d5ra03028e](https://doi.org/10.1039/d5ra03028e)；PDF正文及8页SI已保存。
正文p2-4、图2/3：RHC，6 M KOH，1 A/g，0-1 V。质量比1时2000次约90.1%、10000次27.9%；质量比2时10000次96.4%。同一材料，不能算成多个独立材料。
需保留的限制：质量比1.25、1.5也有曲线，尚未读数；质量不平衡的器件单列。需追查作者前作RHC的样品/曲线复用。

**N002 Scalable synthesis of N,S co-doped honeycomb-like porous carbon with micropore-dominance for ultrahigh volumetric-performance supercapacitors**
DOI：[10.1039/d5ra08165c](https://doi.org/10.1039/d5ra08165c)；完整正文XML/TXT及12页SI已保存；排版PDF未取得。
公开全文Fig5h：MHDHPC-600对称器件，6 M KOH，10 A/g，50000次92%；SI S2/S7/S8能配对负载、XPS和孔结构。
需保留的限制：正文已保存完整XML和可读TXT，未取得排版PDF；放大制备样品有倍率数据，不能自动认为各有长期循环标签。

**N003 Preparation of microwave-assisted expired honey-derived electrodes with excellent performance for supercapacitors**
DOI：[10.1039/d6nj00244g](https://doi.org/10.1039/d6nj00244g)；需要用户补正文及SI。
出版社摘要：CMC，三电极，2 M H2SO4，10 A/g，10000次保持率超过96.7%。
需保留的限制：仅核到出版社摘要与题录；超过96.7%是下限，不能写成精确点值。正文及SI尚未取得。

**N004 Sustainable Sugarcane Bagasse-Derived Activated Carbon for High-Performance Symmetric Supercapacitor Devices Applications**
DOI：[10.3390/nano15131028](https://doi.org/10.3390/nano15131028)；PDF正文及5页SI已保存。
正文p15-16、Fig12：两电极SCB/SCB-A，10000次，图注明确5 A/g；正文分别约93.89%与超过98.43%。
需保留的限制：p4方法写2 M KOH，p14-15器件段写3 M；p3还写94.7%而后文为98.43%。条件和激活样品标签归属须澄清，当前不进入干净候选池。

**N005 Co-Hydrothermal Carbonization of Goose Feather and Pine Sawdust: A Promising Strategy for Disposal of Sports Waste and the Robust Improvement of the Supercapacitor Characteristics of Pyrolytic Nanoporous Carbon**
DOI：[10.3390/molecules30010026](https://doi.org/10.3390/molecules30010026)；PDF正文及3页SI已保存。
正文p8、Fig5f：M-3-25三电极，6 M KOH，10 A/g，10000次91.39%。不是两电极器件的循环值。
需保留的限制：正文明确讨论样品重金属参与；单列含金属/残留待核组，不能当成纯碳直接拼接。2024-12-25上线，编入2025年第30卷。

**N006 Biomass-derived porous carbon from banana leaves for efficient supercapacitor applications – An experimental analysis**
DOI：[10.1016/j.biombioe.2025.108104](https://doi.org/10.1016/j.biombioe.2025.108104)；需要用户补正文及SI（如有）。
出版社摘要与Highlights：BLAC器件在6 M KOH、0-2 V条件下，5000次保持96%。
需保留的限制：循环电流、具体样品配对及所报0-2 V窗口需正文核实；未据摘要补齐所有字段。

**N007 Fenton-like reaction enhanced activation of biomass-derived porous carbon for high-performance supercapacitor**
DOI：[10.1016/j.electacta.2025.145880](https://doi.org/10.1016/j.electacta.2025.145880)；需要用户补正文及SI。
出版社摘要：优化碳比表面积2801 m²/g；对称器件70000次保持99%。
需保留的限制：摘要同时提3 M KOH与1 M Na2SO4，不能直接把某个电解液绑定到70000次标签；循环电流、最终金属残留待正文。与已有SRC102题名和DOI不同，底层材料独立性仍待核。

**N008 Molten base carbonisation and activation of non-lignin-rich biomass into hierarchically porous carbon with surface-rich functionalities for supercapacitor electrodes**
DOI：[10.1016/j.cej.2025.161386](https://doi.org/10.1016/j.cej.2025.161386)；需要用户补正文及SI；公开仓储可优先尝试。
出版社和作者学校仓储：原料湿萝卜，优化样品700°C；20000次保持92.6%，比表面积1172 m²/g。
需保留的限制：学校公开仓储列有正文和SI；本机正文直链握手失败、仓储入口403。尚未核清循环体系、电流，不标成已读全文。

**N009 High-performance flexible supercapacitors based on porous carbon derived from Setaria viridis stalks**
DOI：[10.1016/j.jics.2025.102074](https://doi.org/10.1016/j.jics.2025.102074)；10页PDF正文已保存；SI待补。
作者学校PDF正文p6/p8、Fig10B：SVS-900，PVA/H2SO4凝胶，两电极，10 A/g，10000次89%。
需保留的限制：凝胶器件单列；SI未取得，正文BET转述需SI复核，不混入纯水溶液主体系。

## 现有论文补到了哪里

保留原81行快照和原工作簿，本轮另存《现有数据补齐/循环稳定性逐记录候选_v2.json》。补了6篇、7个暂定材料、8条已有终点的29项字段及来源/审核说明；没有增加旧库终点数。

| 来源 | 这次补录 | 尚未解决 |
|---|---|---|
| R012 | OPL_KOH12：BET1840.51 m²/g、总孔体积1.16 cm³/g、单电极约2 mg/cm²；配到原有两条记录 | 仍只有100次短程测试 |
| R093 | PR-2器件电压0-1.2 V；单电极活性质量的电容公式 | 循环电流质量分母、基线仍需终审；108.8%原值保留 |
| R091 | BET1098.07、XPS氮0.84 at%、氧6.72 at%；工作电极负载4 mg/cm² | 表I孔体积0.68的单位印为m³/g，留原值待核；循环电流未补造 |
| R103 | 新SI确认电容按单电极LAC质量计；图7b电压0-1 V | 总孔体积仍未核到，不填0 |
| R106 | 新SI的FMCA循环前EDS组成单列；原文1.3-2.8 mg负载范围单列 | Si为11.68 at%，需核残留；EDS不冒充XPS；循环电流仍未知 |
| R111 | 对称器件每个电极2 mg活性物质；电容公式质量定义 | 电解液浓度、电压和循环电流分母仍需查SI，不从引用文献借值 |

按与上一版相同的“字段已配对”口径：次数/保持率/电流/电解液浓度仍为18终点、15材料、15篇；再加BET和电压由9终点变为11终点（10材料、10篇）；再加总孔体积由5终点变为6终点（5材料、5篇）。这些是配对进度，不是质量准入。

新读全文另记8个终点、6个暂定材料编号、5篇来源，保存在《新增来源循环候选_单列未并库.json》。其中稻壳同材料含多个循环节点/器件配比，未重复计材料；其余问题来源保留单列。没有把8个终点当作8个独立样本。

## 复核与下一步

所有PDF检查文件头、可读页数、题名/DOI或SI配对、SHA256。原库121篇正文的SHA256重新核验，结果见《本轮完整性核验.json》。关键表图视觉复核图在《视觉核对》。网络返回403/证书错误或握手失败均如实留在获取日志中，没有关闭TLS或改代理。

后续优先补R091的SI与循环电流、R111/R105的SI；继续逐篇核配原候选的基线、质量分母、孔结构及循环前组成。N001四种配比的中间两条曲线还未数字化，不能臆造终点。N004先澄清浓度与94.7/98.43归属，N005核重金属，N009保留凝胶子集。

所有记录eligible_for_database仍为false，未训练、未解除旧冻结，未修改/移动/删除原论文，未上传。

File: 循环稳定性文献补充_20261017/需用户下载清单.md
# 请补下载这4篇正文

这4篇已核验DOI、题名和循环实验依据，与当前121篇正文不重复。请同时下载出版社提供的补充材料（SI）；没有SI也可以先给正文。下载后可放入本项目补充目录的对应N003/N006/N007/N008文件夹，保留原文件名即可。

1. **Preparation of microwave-assisted expired honey-derived electrodes with excellent performance for supercapacitors**
   
   DOI：[10.1039/D6NJ00244G](https://doi.org/10.1039/D6NJ00244G)。[出版社入口](https://pubs.rsc.org/en/content/articlelanding/2026/nj/d6nj00244g)。2026年。蜂蜜碳，三电极，10000次、保持率超过96.7%；摘要明确10 A/g、2 M硫酸。需要正文和SI，保存到N003。

2. **Biomass-derived porous carbon from banana leaves for efficient supercapacitor applications – An experimental analysis**
   
   DOI：[10.1016/j.biombioe.2025.108104](https://doi.org/10.1016/j.biombioe.2025.108104)。[出版社入口](https://www.sciencedirect.com/science/article/abs/pii/S096195342500515X)。2025年。香蕉叶碳器件，5000次保持96%；需要正文核实循环电流和样品。需要正文及SI（如有），保存到N006。

3. **Fenton-like reaction enhanced activation of biomass-derived porous carbon for high-performance supercapacitor**
   
   DOI：[10.1016/j.electacta.2025.145880](https://doi.org/10.1016/j.electacta.2025.145880)。出版社页面由DOI打开。2025年。对称器件70000次保持99%；摘要不能确定这条循环标签对应哪种电解液。需要正文和SI，保存到N007。

4. **Molten base carbonisation and activation of non-lignin-rich biomass into hierarchically porous carbon with surface-rich functionalities for supercapacitor electrodes**
   
   DOI：[10.1016/j.cej.2025.161386](https://doi.org/10.1016/j.cej.2025.161386)。[出版社入口](https://www.sciencedirect.com/science/article/pii/S1385894725022089)。[作者学校公开仓储（有正文和SI）](https://nottingham-repository.worktribe.com/output/46459620)。2025年。萝卜碳，20000次保持92.6%；体系和电流待正文核对。本机仓储入口403，公开PDF直链握手失败。需要正文和SI，保存到N008。

可直接复制的DOI另见《需用户下载DOI_纯文本.txt》。其他5篇已取得完整正文，不用重复下载；N002保存的是完整XML/TXT而非排版PDF。N009的SI仍待查找，正文已在本地。
