Repository: w749026903-coder/biomass-carbon-supercapacitor-ml

# 生物质碳超级电容器：循环稳定性与机器学习

第77轮已核对用户补交的两篇正文。绿茶 GKN8（BET 1,680 m²/g）1,000圈：冻结模型 96.08%，作者 99.4%，低估 3.32 个百分点；沿用早期末值约99.39%。样品核对时已读到间接线索，列额外诊断。水黄皮约93.01%来自5,000圈对称双电极器件，单列。严格独立已评分仍1篇，旧模型保留，持续目标仍暂停。 [本轮一页结果](保持率达标研究_v3_主线与近优组合_20261030/第七十七轮_两篇正文与绿茶高BET核查_20261118/两篇正文核查与预测.html)。下一步优先补同工况1,000圈独立来源，同时锁定模型与末值对照。


2026-11-18 第 76 轮后按用户条件暂停目标。莲茎碳补成 7 个前 20% 测点与一条开发输入，60 次固定拟合完成，0 失败／警告。同一旧 20 条的第 67 轮候选 MAE 1.873→1.908 pp，R² 0.8959→0.8940，保留原模型。当前保留 R² 距 0.95 约 0.0541，独立已评分 1 篇、独立 R² 不可估、正式验收 0。下一步先补原始曲线／数值表及受限访问正文，再共同决定接续。 [本轮结果与方向判断](保持率达标研究_v3_主线与近优组合_20261030/第七十六轮_莲茎补证与同批增量对照_20261118/README.md)。

File: 持续补正_v017_20261024/README.md
# 持续补正工作入口

用户要求全部补正完毕再停止。2026-10-25连续三轮核实同一外部证据阻碍，已通过[受阻审计](../docs/DATA_CORRECTION_BLOCKER_AUDIT.json)，本次同步后转blocked；不标complete，应用运行状态以get_goal为准。固定39条/25来源中，CMC1条已完成补正并获当前用途；剩38条/24来源。当前数据库v0.18，持续目标未完成。

最新封版见[CMC原图标签补正报告](release_report.md)与[新库调用](../循环稳定性数据库_v0.17_原图标签补正_20261024/README.md)：43条/31来源主集，22719项核验，新增真实拟合0。正式证据和manifest封版；本入口与work_queue用于后续持续工作，不纳入该次封版。

以下为证据获取阶段的过程记录，其中“未改准入/仍v0.16”等文字仅指获取当时，已由上方v0.17发布状态覆盖。acquisition_verification.json保存当时98项获取检查，不是当前准入检验；不要重新运行依赖旧指针和全pending队列的历史获取核验。当前只读核验用tools/verify_original_label_release_v017.py。

## 最新v0.18接续入口（2026-10-25）

[来源题录与质量核查](post_v017_figure_review/README.md)已封版：2待证记录补5项题录/质量字段，新增准入0，20763检查/77载荷SHA；主集43/31、目标剩38/24保持。AC700预印本年份/DOI已解决，不再把它们当缺口；正式自身数据仍待核。DSAC需有效测量重分析/补充点，不能重复复算后强行放行。当前库v0.18；下方v0.17与获取阶段文字均为历史，本入口和实时queue可维护。

## 封版后的继续补证

[最新位置核对与下一步](followup_summary.md)、[24来源具体资料清单](剩余补证资料清单.csv)。38条分为循环条件14、自身BET10、标签/工况冲突7、版本4、化学态2、数据绑定1。24个公开索引查询和3个新仓储/版本线索已查；Fe机构稿后13页与现有正文完全相同，HTWB仍同一v1，K/F作者机构页仅题录。该子批新增准入0，不改变v0.17或关闭目标。原始文件及唯一机构封面保留；未落盘HTWB同哈希副本。

## 已完成的证据获取子任务

从25来源已有32份正文/SI检索数据可用性、公开仓储和附件线索，结果见[availability_discovery.json](availability_discovery.json)。这是检索线索盘点，不是重新完成39条的科学审查；未命中不等于没有资料。正式逐记录队列见[work_queue.json](work_queue.json)。

DSAC论文10.1038/s41598-026-63280-x明确声明的[公开数据集](https://data.mendeley.com/datasets/f7m96z8dgm/1)已定位。取得作者上传的[DSAC原始数据ZIP](retrieved/DSAC_author_data.zip)，41,277,608字节，平台与本地SHA256均为`a3003f413d6103e658df9af9884e1d95a885730d06ffdab5440867f979d8c9d8`。保留ZIP，未将其约135MB循环文件另解压一遍，未执行其中仪器流程或其它代码。

公开API路径来自该数据集页面引用的站点脚本，只读发现并保存路径出处，未执行脚本、未用凭据访问私有数据。原始文件清单、各次取得/失败状态分别留存，不把页面/题录当作正式全文。

## DSAC新证据与尚未定案的解释

- `DSAC/Electrochemical/CYCLIES/New 10 Ag-1 GCD.flw`及同名CRV记录了Galvanostatic Charge and DisCharge Cycle，程序含−800/0限制和360μA正负电流；实测潜在电位列约−0.800096～0.00760543，导出的GCD表格明确原始电位单位mV。该证据比原图mV/RHE混用更直接，仍需完成仪器列语义与发表曲线绑定核验。
- 流式读取`New 10 Ag-1 GCD_N80_023.CRV`，720,587条数据与文件头计数完全一致。第12列的观测序号递增至2256，第14列反复1/2，对应正负电流阶段；不能把第14列当循环计数。保存[原始循环摘要](DSAC_raw_cycle_summary.json)与[逐阶段摘要](DSAC_raw_phase_summary.json)。程序上限5000不等于实际终点或论文2000圈。
- 前几圈有时间截止；摘要中的46.93%仅是原始序号2到2000、固定−0.1～−0.7V区间的时间比诊断。它不是作者提供的保持率，也不能证明83.3%必然错误，不能猜作者采用第1/2/4圈或哪个稳定点作为归一化基线。原论文83.3%和旧冻结保持。
- `DSAC/BET/BET.pdf`原始报告明确面积1374.73m²/g，同时C常数−63.443、截距−0.0399293。它能核实作者数值的来源，却不能因此宣布BET拟合质量通过。原始报告和[核图](evidence_images/DSAC_raw_BET_report.png)保留，不覆盖数据库作者报告1374。
- `DSAC/BET/APS.pdf`明确写**Average Pore radius 1.1460nm**，[核图](evidence_images/DSAC_raw_average_pore_radius.png)已保存。不能把它直接当直径1.146nm。这里只记录原始口径，不把派生直径或有拟合疑点的性质自动塞进默认训练矩阵。
- 原始文件中−51.5/−99.9等传感器数值、2002分析日期和2025报告日期均未直接当实验温度/发表年份。未知或异常元数据不能靠格式正确就准入。

可复查`python -B tools/inspect_DSAC_author_data_v017.py`；它只读ZIP生成未封版分析摘要，不改原文/数据库。后续正式封版前应把生成内容改为只读比对，不能原位改 sealed 文件。

## AC700正式身份的进展

已找到与SSRN6799753研究相符的正式论文，题名改为**Ultrasound-assisted uniform deposition of Au nanoparticles on biomass derived activated carbon for high performance supercapacitors**，DOI [10.1016/j.ultsonch.2026.108104](https://doi.org/10.1016/j.ultsonch.2026.108104)。四位作者、AC700/ACAu样品、233/387F/g、2180m²/g等摘要信息相符。EuropePMC记载网上发表2026-10-09、首次索引2026-10-19；出版社/ Crossref给出November2026卷期，不能因此混淆网上发表日期。已存官方出版题录及公开索引记录。

**正式全文尚未取得。** Elsevier基本API返回约2KB题录，公开标记CC BY；FULL视图401，ScienceDirect正式页/已核实PDF链接403，Crossref纯文本TDM链接400。EuropePMC当前未存全文，其`isOpenAccess=N`不覆盖出版社的CC BY标记。不能把题录写成全文，不能未经正式版逐值比对就把预印本AC700准入。浏览器只读备选因本机工具内核初始化失败未能使用，没有安装软件或改共享运行时。

HTWB另外检得同作者/相近材料的吸附去染料及CO₂捕集研究；不能把它们当作已确认的电容循环正式版本，不能借其数字消除预印本循环标签问题。CMC公开附件候选404、作者稿403，未取得新SI，不判定不存在附件。

## 当前接续顺序

1. 完成DSAC仪器列/单位与论文自身循环图的匹配，核对原始BET的适用范围；保留作者报告值和质量注记，不能为放行另猜标准。
2. 取得AC700正式正文与SI，逐测试对照无Au AC700，不把金复合物96.5%移给对照；把正式DOI作为同研究身份关联，不能另算独立论文。
3. 按39条工作队列继续取得其它来源的实际循环电流、自身BET、参比、刊本或作者原始证据。数据“可依请求取得”不等于已授权给作者发消息，本目标未发任何消息。
4. CMC已据自身图印字与正式方法完成新版本准入；其它38条沿具体open_issues继续。不要将CMC的处理泛化为所有over可改eq，也不要因Git同步而关闭目标。

停止条件由[持续目标记录](../docs/DATA_CORRECTION_GOAL.json)和应用目标状态共同追踪；全部有证据最终处置前，不标complete。遇真实外部阻碍按目标规则处理，不把重复访问失败包装持续进展，也不把“现阶段取不到”说成“科学问题已解决”。

File: 持续补正_v017_20261024/followup_summary.md
# v0.17后的证据位置与未决任务核对

2026-10-24。数据库仍为v0.17，主集43条/31来源；固定目标原39条已解决CMC1条，剩38条/24来源。此子批新增准入0、模型拟合0，没有把补证困难改写为科学通过。

## 已核查内容

AGC两条重新核读正式方法及Fig5d：正文/图注10 A/g与自身循环插图20 A/g仍冲突，不能按多数文字或最新写入裁决；黑色AGC-FK与蓝色AGC-K不互借循环窗口。aGCL完整结果和图注未给3E循环电流，器件20 A/g不能转给3E，次级86%/10000圈语境未定。具体见post_v017_followup_reviews.json和原图。

24个公开位置查询成功取得元数据；13个含PDF链接，多数是已有公开正文或预印本。OpenAlex为位置发现索引，不能仅凭其acceptedVersion等标签判论文已正式接受或方法未变。FWCA所引2021方法仍仅发现出版社位置，未取得正文参比；LWCA正式页在ResearchGate由出版社提供的预览只有首页，不含正式方法。没有向作者发消息。

三条新仓储/版本线索均已核对：

- Fe-SN的Griffith机构稿14页，其中后13页与已有正文的规范化文本及0.5倍渲染逐页完全一致；新增1页是机构题名/权利/来源封面。保留该原始仓储PDF作为另一出处，未把它算成新实验或补出铁化学态。不继续下载同正文副本。
- HTWB的latest.pdf仍解析到v1，SHA与已有ADD_058完全一致，未再落盘副本，不称新版本。
- K/F-PSAC作者机构页仅题录，无全文/SI附件链接。Python证书链校验失败后，采用现有Windows curl/Schannel默认证书校验成功读取；没有关闭TLS、安装证书或修改全局配置。实际化学态仍不能据题录核定。

## 尚需补证的内容

[剩余补证资料清单.csv](剩余补证资料清单.csv)按来源列出DOI、样品、记录ID及所需的具体证据；不是要求重新下载已经有的全部正文。分类仅用于安排工作，不构成新增科学排除：

| 主要缺口 | 记录 | 来源 |
|---|---:|---:|
| 实际循环条件缺失 | 14 | 8 |
| 自身初始BET缺失，个别另有标签争议 | 10 | 5 |
| 标签或工况原文冲突 | 7 | 5 |
| 正式版本或版本差异 | 4 | 3 |
| 最终材料化学态 | 2 | 2 |
| 原始循环与发表记录绑定 | 1 | 1 |

缺关键字段、作者原文互相矛盾或数据只声明可向作者索取，均继续待证。不能因为公开目录无链接就宣布原始数据不存在；也不能为了完成目标用另一材料的BET、器件条件、近似100%或猜测的参比替换。

接续先读work_queue.json、remaining_work_breakdown.json和本清单；已核过的同文仓储、旧版latest.pdf和未变化的访问失败不重复查。新证据若能改变某条结论，再另建数据库增量，保留v0.17封版。当前只读科学核验入口为tools/verify_original_label_release_v017.py。

File: 持续补正_v017_20261024/post_v017_figure_review/README.md
# 原图、来源题录与公开数据核查

2026-10-24核读，2026-10-25收尾。新增准入0、模型拟合0；当前43条/31来源主集不变，固定39条目标已解决CMC1条，剩38条/24来源。目标保持active，不能把本批审查完成说成全部科学问题解决。

## 本批实际补正

AC700的2026预印本年份和SSRN DOI已经有直接证据，但此前仍未落实到字段。本批补source_year=2026、doi=10.2139/ssrn.6799753及明确版本说明；不将预印本92.1%伪装成正式版核定。正式正文/无Au对照仍待取得。旧document来源组不迁移，正式候选不另算独立论文。

DSAC补两项测量质量记录。原始7点BET体积量换算为吸附质质量分数后，可复现斜率约2.57323、截距−0.039931、C约−63.4418及面积约1374.738 m²/g。STP采用22414 cm³/mol，仅是明确标注的数值复算假设，不当作新核实的仪器设置。原报告C−63.443及面积1374.73的数值来源得到核验，但其拟合有效性没有通过；数据库1374不改。

IUPAC2015 section5.2.2的原始出版社段落已通过搜索渲染读到，直接页面405，未冒称取得PDF。该段列三项条件；RSC另有单层压力20%一致性条件，不将四项全部归给IUPAC。提供的78个区间没有通过前三项的联合检查；未提供的低压测量不能补造。详情见IUPAC_primary_review.json和DSAC_BET_unit_reproduction.json。这不是一律要求论文有C常数的新门槛。

两条仍待证记录共补5项：2项普通题录字段、3项版本/质量结构字段；不是5个训练参数或新样本。更正和证据见field_changes_v018.json、reviewed_cases_v018.json。

## 原图与缺口复核范围

review_log.json逐项区分实际读取范围，共26条记录，包含原图、原生表/段落、已有审查复用和题录核对，不声称26篇全文全部重新精读。

RCS、CEPAC、YPAC、EC和竹炭循环图没有补出真实循环电流；图上普通GCD的0.5/1/20 A/g不转给循环测试。SSK的FigS4已有20 A/g，但2E器件方法不能证明3E参比/浓度。FWCA所引方法SI的公式和孔/XRD/Raman图不提供参比。C-4、CGBC、LC-67%及AC500再次核读：未定位各自合格BET数值；AC500原始吸附图无印字BET，不能从其它温度样品借值或用图形形貌当面积。

LCC3正文89与结论88、LCNC1图注与LCNC3句子/78.1标签、ACA-US约85与图末端约82～83、NSOC参比和FRPCK浓度冲突继续保留。没有按较好成绩、最新写入、常见工况或自选读图容差裁决。LWCA公开正式页面/预览仍未提供正式方法。

## 公开数据和本地原文排查

DataCite完成25个论文/预印本DOI关联查询，均无命中；已知DSAC数据集直接查询成功。随后26个题名查询仅2个查询有命中，返回的只是已持有DSAC数据集的概念DOI和v1 DOI。没有新数据集、没有重复下载41 MB ZIP。这个对照说明关系缺失会漏检，零命中不能证明原始数据不存在。原始元数据、查询参数及哈希保留。

Elsevier正式说明表明API访问权限与论文OA身份分开；本批未尝试的匿名PDF格式收到429。没有新正式PDF，不申请账号/密钥、不继续变换格式尝试权限限制，也不将题录当全文。此前未变的401/403路径不重试。

用户指定D:/文献/新增的33个文件与2026-10-20入库清单逐一SHA相同，未发现新文件；D:/文献相关格式文件的mtime盘点也未见2026-10-22以来的新到资料。此为具体本地范围与时间观察，不等于所有材料已包含必需实验参数。原件未改动。

## 核验与接续

v0.18保持全部277观察、所有旧非空值/标签/成员/来源/权重、冻结历史和训练输入；旧模型与原文SHA检查，SQLite完整性/外键、补空证据、年份过滤及反例通过。具体数量以v0.18 verification.json为准，真实拟合0。

接续读取上层work_queue.json、当前remaining_pending_records_v018.json及上层24来源具体资料清单。仍需实际循环协议、自身吸附数据、正式稿或作者明确原始对应；不把缺失变0，不猜参比或材料身份。本子目录封版后只读，不重跑检索或构建；工作队列和主接续入口另行维护。

File: 持续补正_v017_20261024/release_report.md
# v0.17：CMC原图标签补正

2026-10-24。本批完成固定39条目标中的1条，仍有38条/24来源待证；持续目标保持active。没有新增模型训练或误差改善结论。

## 已核定的更正

CMC（incoming:ADD_035_T01，DOI10.1039/d6nj00244g）的正式PDF p5 Fig4(i)在红色电容保持率曲线上直接印有96.7%，横轴终点15000圈；同页图注明确CMC、10 A/g。p2介绍和p6循环后讨论也分别直接给出96.7%。旧审查只依据“over96.7%”段落，将其作为下限标签，是本次纠正的漏核证据问题。

因此保留保持率96.7和圈数15000，更正关系gt→eq。eq在这里表示作者报告的圆整点值，不表示测量无限精确。不是从像素读出96.7，也不是把下限直接改成等值。原gt、原冻结与所有前值在父库和变更链保留。

摘要的“10000圈后over96.7%”作为另一处下限叙述保留，不编造作者勘误，不另外生成精确10000圈标签。选定15000圈是自身图终点、介绍及结果的共同支持；两个不同圈数的下限/点值不必被强制当作同一端点冲突。

## 逐测试范围

核读正式PDF p2—p7：三电极、GCD、2 M H₂SO₄、SCE、10 A/g、自身循环插图−0.3～0.9 V，初始自身BET1404.6 m²/g。CMC为过期蜂蜜经KOH活化及钴催化后酸洗所得碳；原文明确最终ICP-MS钴<0.05 wt%，该界限不是零，不设任意统一含量门槛。未取得SI本身，所引ICP-MS证据来自正式正文，不能声称独立核读了Table S2。没有明确保留的Co/CoO功能复合相；中间产物与最终酸洗材料分开。

补录初始孔容1.081 cm³/g、Raman ID/IG1.175、三电极负载2 mg/cm²、700 °C活化碳化/5 °C每分钟升温和200 W微波功率。700 °C保温时长未知。循环后BET1296.3、孔容0.965及O8.54 at%不进入初始特征；5 mg/cm²为另一补充高负载测试。电流质量基准和精确归一化圈号仍未知，沿用已定文献报告工况用途。

## 其它证据进展及边界

25来源题录追踪取得24份/次有效元数据，CMC Crossref请求429；这是题录核对，不是25篇全文完成复审。LWCA正式记录声明has-preprint关系；返回元数据未列其它勘误，不据此证明不存在勘误。

DSAC原始13个吸附点的78个连续区间均未同时满足核查的四项BET一致性条件，包括两点诊断区间；作者负C−63.443可复算。保留作者报告面积1374与原报告1374.73的区别，不选替代面积，不把未提供的低压测量补出来；新增的是已知质量问题注记，不新增一律要求报告C常数的门槛。其循环条件绑定仍待核。AC700正式DOI仅作同研究版本关联，尚未取得正式正文，Au复合样品数值不移给无Au对照。

## 数据与核验

23项字段变更：13项补空、10项更正；其中包含审查状态与证据信息，不能当作23个数值参数或训练样本。277条观察全部保留；新增主集准入1条/1来源，不新增原始观察。3E主集43/31，残留敏感性44/32，含近似的联合敏感性52/38；三者嵌套，不相加。2E仍26/21、28/22、30/24。

固定旧42条的18项可选特征非空320/756不变；扩展43条后327/774。两者分母不同，不以该变化声称固定样本提取率改善。新来源须整组留出，已有模型没有自动更新。核验数量以新库verification.json为准，包括SQLite完整性/外键、旧值、标签、成员、来源权重、冻结历史、原文和模型SHA、当前调用、负例与折内防泄漏，真实模型拟合0。

新库通过data/cycling_db.py稳定入口读取；v11/v12旧准入字段和旧review_disposition保留历史，当前准入查admission_profiles_v17、holds和admission_checks。当前固定队列接口默认只返回仍待证的38条；include_outside=True返回原41条完整审查账，包含2条范围外和已准入CMC。

seal后仅只读复核：`python -B tools/release_original_label_v017.py verify`。不要重跑build、旧获取脚本或改写封版证据。持续队列work_queue和工作README可继续更新，不计入本次封版载荷。

File: 持续补正_v017_20261024/resumed_20261025/README.md
# 恢复补正：摘要遗漏与两阶段制备参数

2026-10-25用户要求继续完成目标，并进一步明确：模型应适合现有文献，而不是局限于当前已提取数据。原39条补正继续保留；全项目文献提取工作不应因部分记录缺证而停止。

发现AF-MMTC5摘要直接报告自身SSA1772 m²/g和microporous content41%，与旧六样品共用的“自身数值未报告”说明不符。已在v0.19更正当前说明并保存两个原始数值及口径未知；未把未明面积方法偷偷改成BET。其余五样品不借用AF-MMTC5。原文DOI10.1039/d4ra08818b，已有完整XML、原图与3页SI，未新增论文或发消息。

六样品共同方法提供两次独立800℃、2 h、5℃/min热处理，先碳化、去模板，再KOH活化；36个标准数值字段加6个分阶段来源对象及4个摘要口径字段，共46项。六条仍是同一来源。原训练输入、所有标签与旧冻结不变，新增准入0。

本轮原图核查：AF-MMTC Fig3e仅对应AF-MMTC5；AC500的Fig7为多个样品/吸脱附分支，未做未经验证的BET反演。另对14个循环协议来源做第一页面/摘要定位检查，其中有封面或无主文路径情形，不声称14篇完整摘要/全文重读。RSC公开PDF403、PMC OA元数据路径404，只留状态；不据失败宣称资料不存在。

先前“没有任何可继续的内部提取步骤”判断不再作为全项目结论。此次发现证明仍有提取与绑定积压。逐来源补证清单保留，AF-MMTC5具体缺口改为1772的BET方法绑定；41%微孔比例的面积/体积基准也未知。

只读核验与输出：field_changes_v019.json、reviewed_cases_v019.json、remaining_pending_records_v019.json及新库verification_report.json。构建期摘要索引定位修复单独留存；所有数字前后相同，封版前已修复。

File: 数据精细补证_20261021_第二批/README.md
# 第二批原文精细补证（2026-10-21）

从v0.9的57条待核/范围外观察接续。本轮不下载、不重跑旧建库，核实原文后审查4条记录，1条获得新用途准入。当前总量见[v0.10说明](../循环稳定性数据库_v0.10_原文精细补证_20261021/README.md)。

- BLAC900：自身BET为1260m²/g，孔容0.439cm³/g；原文p4的共同2mg/cm²与12mm几何、重复明确的对称两电极装配，结合自身0–2V GCD与1A/g、5000圈、96%端点，满足报告工况用途。保留p4孤立Ag/AgCl语句及作者水系2V报告的局限，不把它当3E或独立验证的稳定窗口，不声称实测严格等质量或已统一物理电流。
- BLAC800：补自身孔容0.422cm³/g及名义配对来源；1260属于BLAC900，不能借用。仍缺自身BET，继续冻结。
- CCL器件：p2的2.5–3mg在三电极working electrode段；p8同材料器件身份明确，但不能因此移用3E质量。继续待补器件装配绑定。
- HPC-P8：p3约4mg明确属于3E，2×2cm²属于演示原型；不混入实际split-cell循环器件的配对字段。继续冻结。

[curation_delta.json](curation_delta.json)完整保留before/after、理由、来源哈希和页码；[证据图清单](evidence_image_manifest.json)绑定原文与原页。[56条当前待核队列](当前待补证据队列.md)和完整JSON可继续按记录处理。部分范围外或图文矛盾需新证据才能解决，不能保证全部变成主集。

原文和v0.9的40项封版载荷均已核实，117项本批保护文件未变；更早保护链通过既有只读验证器复核。误生成的1张EIS预览不属于证据引用，已删除，实际字节见[清理记录](preview_cleanup.json)。没有复制原始PDF或完整父数据库。

先完成本地科学审查、数据库与分组核验，再同步已授权origin。全部可训练、真实拟合和大模型规模达标均未作声明。

File: 数据精细补证_20261021_第二批/当前待补证据队列.md
# 当前待补证据队列

本批82条自有观察中26条获得至少一种报告工况用途，56条仍待核或范围外。下表只列待核；历史issues与当前缺口分开，字段已补不再当作缺失。三电极优先；范围外/近似身份不能靠补字段混入精确主集。没有重新下载SI或执行模型拟合。

| 记录 | 实际配置与材料 | 当前字段缺口 | 其它限制/下一步 |
|---|---|---|---|
|ADD_002_T01|3E · AGC-FK|cycle_voltage_lower_V, cycle_voltage_upper_V|metal_catalyst_residue_requires_review；正文/图注为10A/g，Fig5d循环GCD插图标20A/g；保留双方，电流未裁定；主GCD图-0.6至0.2V，循环插图下界看似不同，窗口待核|
|ADD_002_T02|3E · AGC-K|cycle_voltage_lower_V, cycle_voltage_upper_V|Fig5d蓝色AGC-K曲线显式94.1%；全图电流标注与插图存在冲突，暂不统一；循环电压窗口待核|
|ADD_013_T01|3E · LC-67%|cycle_voltage_lower_V, cycle_voltage_upper_V, BET_m2_g|数值保持率未定位，不借器件/另一材料标签；lignin_PAN_mixed_carbon；仅定位曲线与3000次、5A/g；未定位可直接抄录的数值终点，不从像素猜值|
|ADD_016_T01|3E · K-LWCA3|electrolyte, concentration_mol_L, cycle_voltage_lower_V, cycle_voltage_upper_V, BET_m2_g, reference_electrode|preprint_version_linked_to_published_study；本PDF为2023预印本，关联期刊版同一研究，不独立计两个来源；出版版验证和剩余字段待核|
|ADD_016_T02|3E · H-LWCA|electrolyte, concentration_mol_L, cycle_voltage_lower_V, cycle_voltage_upper_V, BET_m2_g, reference_electrode|preprint_version_linked_to_published_study；本PDF为2023预印本，关联期刊版同一研究，不独立计两个来源；出版版验证和剩余字段待核|
|ADD_034_T01|3E · NOPC-4|核心输入已定位|标签关系approx，保持原用途边界；BET、参比、电解液及窗口待补|
|ADD_035_T01|3E · CMC|cycle_voltage_lower_V, cycle_voltage_upper_V, BET_m2_g|标签关系gt，保持原用途边界；Co_or_CoO_material_scope_hold；原文为over96.7%，不是精确等值；摘要10000圈与正文/图文15000圈不一致的历史冻结继续保留；Co/CoO相关组成和金属催化体系单列|
|ADD_048_T01|3E · K/F-doped PSAC|核心输入已定位|K_F_modified_carbon_scope_review；样品专属BET及K/F残留化学相待核|
|ADD_058_T01|3E · HTWB-0.5-900|BET_m2_g|数值保持率未定位，不借器件/另一材料标签；preprint_version；正文描述no discernible loss，不直接伪填100%；方法0.5mA/cm2，与结果10A/g冲突，保留两套口径；没有凭电容公式猜质量分母；Research Square预印本出版身份待核|
|ADD_059_T01|3E · LCC3|electrolyte, concentration_mol_L, reference_electrode|正文/自身Table8为89%，结论88%，需对照实际循环图；参比、电解液和窗口待核|
|ADD_059_T02|3E · LCNC3|electrolyte, concentration_mol_L, cycle_voltage_lower_V, cycle_voltage_upper_V, BET_m2_g, reference_electrode|Fig10d图注称LCNC1，正文称LCNC3，样品归属冲突；不能把LCNC1的BET移给此记录|
|ADD_060_T01|3E · SSK0.5|electrolyte, concentration_mol_L, cycle_voltage_lower_V, cycle_voltage_upper_V, BET_m2_g, reference_electrode|数值保持率未定位，不借器件/另一材料标签；主文引用SI FigS4，但未直接给出数值保持率；不把器件83%借给该3E循环|
|ADD_062_T01|3E · Is-LCFs-PANI-3|cycle_voltage_lower_V, cycle_voltage_upper_V, BET_m2_g|designed_PANI_composite；PANI复合电极单列，Table3其他论文值不得计本研究|
|ADD_073_T01|3E · AC700|cycle_voltage_lower_V, cycle_voltage_upper_V, BET_m2_g|preprint_carbon_control；SSRN6799753未评审预印本；Au复合与纯碳对照各自保留；当前未纳入普通碳主集|
|ADD_073_T02|3E · ACAu-20-60-ul|cycle_voltage_lower_V, cycle_voltage_upper_V, BET_m2_g|preprint_Au_composite；SSRN6799753未评审预印本；Au复合与纯碳对照各自保留；当前未纳入普通碳主集|
|ADD_073_T03|3E · ACAu-30-120-ul|cycle_voltage_lower_V, cycle_voltage_upper_V, BET_m2_g|preprint_Au_composite；SSRN6799753未评审预印本；Au复合与纯碳对照各自保留；当前未纳入普通碳主集|
|ADD_001_T01|2E_symmetric · RSAC4-900|核心输入已定位|正文p8写96.5%；Fig7e显式96.6%，Table2与结论亦为96.6%。保留96.5，按同一实际循环曲线的显式端点标注选择96.6，不按性能高低择值。；Fig7两电极图误带vsAg/AgCl轴标签，按装配图和caption判定器件电压，不当3E参比。；等活性质量配对证据尚需核实|
|ADD_007_T02|2E_symmetric · BLAC800|BET_m2_g|BLAC800专属BET未定位；1260属于BLAC900，不借用。|
|ADD_008_T01|2E_symmetric · NGPC//NGPC|核心输入已定位|catalyst_or_residual_phase_requires_review；窗口、BET与等活性质量配对待核；K3Fe(C2O4)3用于图形化/活化，残留相需核实|
|ADD_014_T01|configuration_unresolved · SLAC|electrolyte, concentration_mol_L, cycle_voltage_lower_V, cycle_voltage_upper_V, BET_m2_g|同页另报94.48%，需核实际Fig9d与该循环对应的电解液及配置|
|ADD_017_T01|2E_symmetric · 24 h-FCSAC//24 h-FCSAC|BET_m2_g|Fenton_activated_carbon_residual_phase_review；器件窗口、BET、配对质量和残留铁相仍需绑定|
|ADD_017_T02|2E_symmetric · 24 h-FCSAC//24 h-FCSAC|BET_m2_g|Fenton_activated_carbon_residual_phase_review；器件窗口、BET、配对质量和残留铁相仍需绑定|
|ADD_018_T01|2E_symmetric · NFRPC/MnO2-120-4//NFRPC/MnO2-120-4|electrolyte, concentration_mol_L, cycle_voltage_lower_V, cycle_voltage_upper_V, BET_m2_g|designed_MnO2_composite；明确MnO2复合物，单列而不并普通碳主集|
|ADD_022_T01|configuration_unresolved · walnut-shell activated carbon|reported_current_A_g, cycle_voltage_lower_V, cycle_voltage_upper_V, BET_m2_g|标签关系approx，保持原用途边界；作者为约63%，保留近似关系；未借其它论文Table1的电流、保持率或材料代填；自身循环电流与具体配置待核|
|ADD_023_T01|2E_symmetric · SF-K900//SF-K900|核心输入已定位|BET、器件窗口和等活性质量配对待核|
|ADD_024_T01|2E_symmetric · WR-700//WR-700|electrolyte, concentration_mol_L|研究多种电解液，尚须绑定Fig6d实际循环体系，不能把旁边有机或Li2SO4测试自动继承|
|ADD_025_T02|2E_asymmetric · NiCoAl-LDH//RMAC-800|reported_current_A_g, BET_m2_g|标签关系gt，保持原用途边界；device_configuration_or_special_electrolyte_review；作者报告more than，保留大于关系；ASC的定义和配对材料待核，不凭缩写猜对称或非对称；ASC真实配对RMAC-800负极/NiCoAl-LDH正极已定位；循环电流Fig6g图注2与p21正文10 A/g冲突，冻结为null并保留双方。|
|ADD_025_T03|2E_asymmetric · NiCoAl-LDH//RMAC-800|reported_current_A_g, BET_m2_g|标签关系gt，保持原用途边界；device_configuration_or_special_electrolyte_review；作者报告more than，保留大于关系；ASC的定义和配对材料待核，不凭缩写猜对称或非对称；ASC真实配对RMAC-800负极/NiCoAl-LDH正极已定位；循环电流Fig6g图注2与p21正文10 A/g冲突，冻结为null并保留双方。|
|ADD_027_T02|2E_symmetric · CCL-K2CO3-1-700//CCL-K2CO3-1-700|核心输入已定位|对称器件身份明确；3E working electrode的2.5–3mg不能作为2E实测配对依据，尚需器件装配/SI绑定。|
|ADD_029_T01|2E_symmetric · 1.0-NPC//1.0-NPC|cycle_voltage_lower_V, cycle_voltage_upper_V, BET_m2_g|coal_tar_preprint；煤焦油来源，非生物质主集；SSRN预印本与实际循环配置段待继续核对|
|ADD_031_T02|2E_symmetric · None|cycle_voltage_lower_V, cycle_voltage_upper_V, BET_m2_g|正文为10A/g，Fig8i图注为5A/g；保留冲突，循环电流未裁定；器件材料、窗口、BET和配对质量待绑定|
|ADD_031_T03|2E_symmetric · None|cycle_voltage_lower_V, cycle_voltage_upper_V, BET_m2_g|正文为10A/g，Fig8i图注为5A/g；保留冲突，循环电流未裁定；器件材料、窗口、BET和配对质量待绑定|
|ADD_032_T01|2E_symmetric · HPC-1.4-750//HPC-1.4-750|concentration_mol_L, cycle_voltage_lower_V, cycle_voltage_upper_V, BET_m2_g|gel_electrolyte_outside_ordinary_aqueous；器件电解液、窗口、BET和质量配对待补|
|ADD_034_T02|2E_asymmetric · NOPC-4//activated carbon|electrolyte, concentration_mol_L, cycle_voltage_lower_V, cycle_voltage_upper_V, BET_m2_g|标签关系approx，保持原用途边界；asymmetric_device；明确非对称器件，单列；正文about90%，保留近似身份|
|ADD_040_T01|2E_symmetric · LHPC700-3//LHPC700-3|核心输入已定位|器件电解液、窗口和等活性质量配对待补|
|ADD_041_T01|2E_symmetric · industrial biomass carbon coin cell|reported_current_A_g, cycle_voltage_lower_V, cycle_voltage_upper_V, BET_m2_g|循环电流未定位；不借其它倍率电流。p11先报告4000圈93%，结论明确5000圈93%，保留语境差异；另有1000圈97%中间点，属于同一条曲线，不新增独立来源|
|ADD_045_T01|2E_symmetric · HPCS-900//HPCS-900|reported_current_A_g, cycle_voltage_lower_V, cycle_voltage_upper_V|正文10000圈86.7%，Fig6图注5000圈，结论5000圈91.82%，存在同曲线终点及圈数冲突，暂冻结，不当两次独立实验|
|ADD_048_T02|2E_symmetric · K/F-doped PSAC//K/F-doped PSAC|核心输入已定位|K_F_modified_carbon_scope_review；有意K/F改性范围与双电极配对细节待核；3E88.2与器件86.2是不同测试，原文p15明示。|
|ADD_050_T01|2E_symmetric · BWC-3-800//BWC-3-800|concentration_mol_L|标签关系derived_complement，保持原用途边界；preprint_version；99.8是100减作者报告0.2%损失，保留派生关系；未当直接报告；本PDF为SSRN7276898预印本，出版身份与年份未确认|
|ADD_052_T01|configuration_unresolved · RLAC-900-1//RLAC-900-1|cycle_voltage_lower_V, cycle_voltage_upper_V|本论文亦含普通水系测试；不能因题名organic排除该水系记录；样品BET、窗口和质量配对待补；水系方法p3为3E，循环结果p12称symmetric capacitor；无法从本批原文唯一绑定，冻结实际配置，不按标题猜测。|
|ADD_052_T02|2E_symmetric · RLAC-900-1//RLAC-900-1|cycle_voltage_lower_V, cycle_voltage_upper_V|organic_electrolyte；正文96.90%，结论另报96.63%，保留冲突；有机体系另列|
|ADD_057_T01|2E_symmetric · GDAC//GDAC|electrolyte, concentration_mol_L, cycle_voltage_lower_V, cycle_voltage_upper_V, BET_m2_g|mixed_graphene_carbon_composite；结果为8000圈89.3%，结论概称5000圈耐久，保留同源圈数差异；rGO/木焦油碳/纤维素复合物单列|
|ADD_060_T02|2E_symmetric · SSK0.5//SSK0.5|electrolyte, concentration_mol_L, cycle_voltage_lower_V, cycle_voltage_upper_V, BET_m2_g|标签关系approx，保持原用途边界；正文~83%，保留近似；电解液、BET、窗口和质量配对待核|
|ADD_062_T02|2E_symmetric · Is-LCFs-PANI-3//Is-LCFs-PANI-3|electrolyte, concentration_mol_L, cycle_voltage_lower_V, cycle_voltage_upper_V, BET_m2_g|designed_PANI_composite；PANI复合器件单列|
|ADD_065_T01|2E_symmetric · PC-1-2//PC-1-2|核心输入已定位|标签关系approx，保持原用途边界；正文about96.4%，保留近似；核心条件待核|
|ADD_067_T01|2E_symmetric · cell-2|concentration_mol_L, BET_m2_g|标签关系derived_complement_approx，保持原用途边界；gel_polymer_electrolyte；作者报告初始约20%损失后稳定至约6200圈；80为近似补数，不能当直接精确端点；1mA/cm2与1.42A/g均由作者直接并列报告，未自行换算|
|ADD_068_T01|2E_symmetric · HPC-P8//HPC-P8|核心输入已定位|约4mg属于3E，2×2cm²属于演示原型；实际循环split-cell配对负载/几何仍未绑定。|
|ADD_069_T01|2E_symmetric · NPLPC1|核心输入已定位|方法/结果指电极，结论邻接对称器件叙述，须核Fig8g实际循环配置|
|ADD_071_T01|2E_asymmetric · CA:L:Z700U//C-KOH|reported_current_A_g, electrolyte, concentration_mol_L, cycle_voltage_lower_V, cycle_voltage_upper_V, BET_m2_g|solid_state_hybrid_device；明确solid-state hybrid器件，PAN混合碳/不同正负极，单列；循环电流未定位|
|ADD_072_T01|2E_symmetric · MIC-P6R6//MIC-P6R6|核心输入已定位|器件窗口及等活性质量配对待补|
|ADD_075_T01|2E_symmetric · CCF800//CCF800|electrolyte, concentration_mol_L, cycle_voltage_lower_V, cycle_voltage_upper_V, BET_m2_g|preprint_version；SSRN6557430预印本，出版身份和年份待核|
|ADD_078_T01|2E_symmetric · TB-300@MNSC-1//TB-300@MNSC-1|核心输入已定位|redox_organic_functionalized_carbon；保留ToluidineBlue氧化还原有机活性组分，单列|
|ADD_078_T02|2E_symmetric · MNSC-1//MNSC-1|核心输入已定位|纯碳对照是独立测试，不因同论文另有染料改性就排除；核心条件待补|
|ADD_079_T01|configuration_unresolved · PC-2.0|reported_current_A_g, electrolyte, concentration_mol_L, cycle_voltage_lower_V, cycle_voltage_upper_V, BET_m2_g|synthetic_resin_carbon；合成酚醛树脂来源，单列；循环电流及配置待核|
|ADD_079_T02|configuration_unresolved · PC-2.0|electrolyte, concentration_mol_L, cycle_voltage_lower_V, cycle_voltage_upper_V, BET_m2_g|synthetic_resin_carbon；合成树脂来源，长循环为SI FigS7相关正文值；未伪装为生物质碳|
|ADD_080_T01|2E_symmetric · AC3//AC3|reported_current_A_g, electrolyte, concentration_mol_L, cycle_voltage_lower_V, cycle_voltage_upper_V|标签关系approx，保持原用途边界；作者报告areal current2mA/cm2，A/g未直接定位；不从电容公式分母猜A/g；p4单位文本mA cm^-1与p12mA cm^-2需保留核对；与旧SRC093_CY01关联；保持率为~78%，保留近似|

机器可读完整记录：[当前待补证据队列.json](当前待补证据队列.json)。只读调用：`open_database().review_queue()`；每条保留source_pdf、source_sha256、DOI、原值与待核事项。

本轮已进一步定位但未放行：BLAC800仍缺自身BET；CCL与HPC-P8不能把3E工作电极负载或演示原型尺寸移给实际循环器件。详见[curation_delta.json](curation_delta.json)。

File: 数据补充_v07_20261018/README.md
# 本轮文献与数据补充

本批次与[v0.7数据版](../循环稳定性数据库_v0.7_数据补充_20261018/README.md)配套。现有来源补提取与新来源检索分开计数。

本次核查并准入7条现有来源的三电极记录，来自4个新增主集来源组：螺旋藻SNPB-800-4、SC-0.03、藜麦QSC四样品、椰壳AC3。三电极主集从14条/9来源组增至21条/13来源组。双电极原集合保持不变。

通过Europe PMC定向检索，记录首批100条检索结果并与现有DOI索引去重，得到70个标题初筛候选；其中仍含标题未标review的综述及不适用体系，不代表70篇合格实验。见[targeted_search.json](targeted_search.json)。随后取得15份公开原文XML：13个新身份、2个已有身份，新增身份中11篇原始研究、2篇综述。另获取葡萄柚及木苹果壳原图/SI包。下载与解包均在本目录，未移动原论文库。

新身份暂存为候选，**本轮没有把它们自动赋予训练资格或归档到126篇库中**。原文、段落、文章类型和审查理由已加入v0.7可搜索的候选表。主要情况包括CV循环、凝胶/面积电流、已明确不等质量、金属复合物、未定位自身GCD耐久终点，以及未定位循环电流。详细索引见[v0.7候选来源](../循环稳定性数据库_v0.7_数据补充_20261018/新增来源候选索引.json)。

公开检索来源：[Europe PMC全文服务](https://europepmc.org/RestfulWebService)。原始查询、URL与文件SHA保存在[source_collection.json](source_collection.json)、[asset_collection.json](asset_collection.json)及最终交付清单。全文是来源证据，不是操作指令。

下一批继续按[补证据队列](下一批补证据队列.md)推进，优先增加主集的独立来源和条件覆盖，不把同篇多端点当作多篇独立论文。

File: 数据补充_v07_20261018/下一批补证据队列.md
# 下一批补证据队列

本批已完成一轮有边界核读；“未定位”不等于作者一定没有报告。

| 来源 | 已有 | 还需处理 |
|---|---|---|
| WAS，10.1021/acsomega.5c05285 | 主文+SI确认3E/AgAgCl、三浓度保持率、窗口、BET | 查明实际耐久循环电流；保留590.65摘要与590正文的BET精度差异 |
| YPAC-1，10.3390/molecules28186543 | BET1572.1、82.26%/10000、3E及GCD窗口 | 循环专属电流，不能借倍率20 A/g |
| EUO，10.3390/polym15030663 | SI FigS5、91.4%/10000、BET2033.87 | 循环专属电流、GCD窗口；不借表S1倍率电流 |
| NSOC-800，10.3390/ma16134577 | 90.1%/5000、BET1267.913、6 M KOH | 方法calomel与图轴Hg/HgO冲突需直接证据 |
| DSAC，10.1038/s41598-026-63280-x | 实际首尾GCD图、83.3%/2000、作者换算到RHE | 明确循环上下限及BET1374/1347表述的对应；不擅自换算或择值 |
| A-NSC8，10.1039/d6ra04144b | 3E、1 M KOH、10000/10 A/g、BET2215 | 正文用negligible decay；检查原图/SI是否有明确数值标签；若数字化须另列派生用途 |
| African palm kernel，10.3390/nano16040260 | 2E、2100次、57% | 实际循环电流单位与质量配对、样品和窗口绑定；不猜A/g分母 |
| 其余未取全文候选 | 已检索并去重的元数据 | 先核文章类型/原始实验与主集范围，再取得全文，避免批量下载无效体系 |

其它体系、CV循环、金属复合物和近似标签保留在候选索引，后续若设计独立用途合同再评估，不挤入当前主集。无需重复争论已确定的“未知电流质量分母不单独否定报告工况用途”。

File: 数据质量优化_20261021/README.md
# 数据质量优化与补证（2026-10-21）

本轮目标是把现有资料整理到能够启动有边界的模型基线实验的质量，保持原准入合同、原文、历史数据库和冻结。先完成本地，再同步已授权GitHub仓库。

- 取得两份官方SI并核对身份：ADD_026（MF/LYS）和ADD_064（CLK100C10）。直接原件在`additional_sources/`，URL、状态和SHA见`source_acquisition_log.json`与`SI_identity_reviews.json`。
- 逐条补证9条工作记录，新增7条用途准入（6条精确主集、1条近似敏感性）。`curation_delta.json`保留完整前值、后值、来源、定位与理由。
- ADD_005按自己的循环插图补−0.9至0V；ADD_019两个电流工况补0–1V及作者配对描述；MF/LYS按SI TableS2补BET和孔容，并分别核GCD；CLK100C10绑定SI制备/负载及主文对称配置；CA700仅放入近似敏感性用途。
- WR700的BET按自身表/结果补1172.83，摘要舍入1172保留；其电解液/循环绑定继续待审。RLAC论文自身页脚明确2025，纠正年份未知状态，方法3E/器件循环的配置冲突仍冻结。
- 未取得的SI如实保留失败记录；403不解释成论文没有SI，也不通过登录绕过限制。未保存失败网页或再复制原始80份PDF。

作者“same quality”“similar mass”和共同制备/负载/几何参数分别保留，不全部改写成实测严格等质量。当前用途是报告工况经验模型，未知电流质量分母继续未知；这与是否找到支持作者对称器件描述的配对证据分开。

`current_review_rows.json`与`current_source_reviews.json`是本轮当前审查视图，旧v0.8输入原封保留。当前82条观察累计25条得到至少一种报告工况用途，57条待核或范围外。训练输入、质量检查和调用见[v0.9说明](../循环稳定性数据库_v0.9_训练质量准备_20261021/README.md)。

当前明确可开始的是小样本、按来源分组的基线实验；没有研究模型拟合、精度结果或大模型数据规模达标的声明。下一轮优先补真实独立三电极来源、稀疏电解液/参比类别和待核SI；不能把综述、预印本或设计复合物靠补字段变成主集。

File: 数据质量优化_20261021/当前待补证据索引.md
# 当前待补或范围外观察

82条自有观察中57条未获得报告工况用途。已补字段不再作为新缺口，科学冲突和范围限制仍保留。

ADD_001_T01 | RSAC4-900 | 2E_symmetric |  | ordinary_carbon_candidate
ADD_002_T01 | AGC-FK | 3E | cycle_voltage_lower_V, cycle_voltage_upper_V | metal_catalyst_residue_requires_review
ADD_002_T02 | AGC-K | 3E | cycle_voltage_lower_V, cycle_voltage_upper_V | ordinary_carbon_candidate
ADD_007_T01 | BLAC900 | 2E_symmetric | BET_m2_g | ordinary_carbon_candidate
ADD_007_T02 | BLAC800 | 2E_symmetric | BET_m2_g | ordinary_carbon_candidate
ADD_008_T01 | NGPC//NGPC | 2E_symmetric |  | catalyst_or_residual_phase_requires_review
ADD_013_T01 | LC-67% | 3E | cycle_voltage_lower_V, cycle_voltage_upper_V, BET_m2_g | lignin_PAN_mixed_carbon
ADD_014_T01 | SLAC | configuration_unresolved | electrolyte, concentration_mol_L, cycle_voltage_lower_V, cycle_voltage_upper_V, BET_m2_g | ordinary_carbon_candidate
ADD_016_T01 | K-LWCA3 | 3E | electrolyte, concentration_mol_L, cycle_voltage_lower_V, cycle_voltage_upper_V, BET_m2_g, reference_electrode | preprint_version_linked_to_published_study
ADD_016_T02 | H-LWCA | 3E | electrolyte, concentration_mol_L, cycle_voltage_lower_V, cycle_voltage_upper_V, BET_m2_g, reference_electrode | preprint_version_linked_to_published_study
ADD_017_T01 | 24 h-FCSAC//24 h-FCSAC | 2E_symmetric | BET_m2_g | Fenton_activated_carbon_residual_phase_review
ADD_017_T02 | 24 h-FCSAC//24 h-FCSAC | 2E_symmetric | BET_m2_g | Fenton_activated_carbon_residual_phase_review
ADD_018_T01 | NFRPC/MnO2-120-4//NFRPC/MnO2-120-4 | 2E_symmetric | electrolyte, concentration_mol_L, cycle_voltage_lower_V, cycle_voltage_upper_V, BET_m2_g | designed_MnO2_composite
ADD_022_T01 | walnut-shell activated carbon | configuration_unresolved | reported_current_A_g, cycle_voltage_lower_V, cycle_voltage_upper_V, BET_m2_g | ordinary_carbon_candidate
ADD_023_T01 | SF-K900//SF-K900 | 2E_symmetric |  | ordinary_carbon_candidate
ADD_024_T01 | WR-700//WR-700 | 2E_symmetric | electrolyte, concentration_mol_L | ordinary_carbon_candidate
ADD_025_T02 | NiCoAl-LDH//RMAC-800 | 2E_asymmetric | reported_current_A_g, BET_m2_g | device_configuration_or_special_electrolyte_review
ADD_025_T03 | NiCoAl-LDH//RMAC-800 | 2E_asymmetric | reported_current_A_g, BET_m2_g | device_configuration_or_special_electrolyte_review
ADD_027_T02 | CCL-K2CO3-1-700//CCL-K2CO3-1-700 | 2E_symmetric |  | ordinary_carbon_candidate
ADD_029_T01 | 1.0-NPC//1.0-NPC | 2E_symmetric | cycle_voltage_lower_V, cycle_voltage_upper_V, BET_m2_g | coal_tar_preprint
ADD_031_T02 | None | 2E_symmetric | cycle_voltage_lower_V, cycle_voltage_upper_V, BET_m2_g | ordinary_carbon_candidate
ADD_031_T03 | None | 2E_symmetric | cycle_voltage_lower_V, cycle_voltage_upper_V, BET_m2_g | ordinary_carbon_candidate
ADD_032_T01 | HPC-1.4-750//HPC-1.4-750 | 2E_symmetric | concentration_mol_L, cycle_voltage_lower_V, cycle_voltage_upper_V, BET_m2_g | gel_electrolyte_outside_ordinary_aqueous
ADD_034_T01 | NOPC-4 | 3E |  | ordinary_carbon_candidate
ADD_034_T02 | NOPC-4//activated carbon | 2E_asymmetric | electrolyte, concentration_mol_L, cycle_voltage_lower_V, cycle_voltage_upper_V, BET_m2_g | asymmetric_device
ADD_035_T01 | CMC | 3E | cycle_voltage_lower_V, cycle_voltage_upper_V, BET_m2_g | Co_or_CoO_material_scope_hold
ADD_040_T01 | LHPC700-3//LHPC700-3 | 2E_symmetric |  | ordinary_carbon_candidate
ADD_041_T01 | industrial biomass carbon coin cell | 2E_symmetric | reported_current_A_g, cycle_voltage_lower_V, cycle_voltage_upper_V, BET_m2_g | ordinary_carbon_candidate
ADD_045_T01 | HPCS-900//HPCS-900 | 2E_symmetric | reported_current_A_g, cycle_voltage_lower_V, cycle_voltage_upper_V | ordinary_carbon_candidate
ADD_048_T01 | K/F-doped PSAC | 3E |  | K_F_modified_carbon_scope_review
ADD_048_T02 | K/F-doped PSAC//K/F-doped PSAC | 2E_symmetric |  | K_F_modified_carbon_scope_review
ADD_050_T01 | BWC-3-800//BWC-3-800 | 2E_symmetric | concentration_mol_L | preprint_version
ADD_052_T01 | RLAC-900-1//RLAC-900-1 | configuration_unresolved | cycle_voltage_lower_V, cycle_voltage_upper_V | ordinary_carbon_candidate
ADD_052_T02 | RLAC-900-1//RLAC-900-1 | 2E_symmetric | cycle_voltage_lower_V, cycle_voltage_upper_V | organic_electrolyte
ADD_057_T01 | GDAC//GDAC | 2E_symmetric | electrolyte, concentration_mol_L, cycle_voltage_lower_V, cycle_voltage_upper_V, BET_m2_g | mixed_graphene_carbon_composite
ADD_058_T01 | HTWB-0.5-900 | 3E | BET_m2_g | preprint_version
ADD_059_T01 | LCC3 | 3E | electrolyte, concentration_mol_L, reference_electrode | ordinary_carbon_candidate
ADD_059_T02 | LCNC3 | 3E | electrolyte, concentration_mol_L, cycle_voltage_lower_V, cycle_voltage_upper_V, BET_m2_g, reference_electrode | ordinary_carbon_candidate
ADD_060_T01 | SSK0.5 | 3E | electrolyte, concentration_mol_L, cycle_voltage_lower_V, cycle_voltage_upper_V, BET_m2_g, reference_electrode | ordinary_carbon_candidate
ADD_060_T02 | SSK0.5//SSK0.5 | 2E_symmetric | electrolyte, concentration_mol_L, cycle_voltage_lower_V, cycle_voltage_upper_V, BET_m2_g | ordinary_carbon_candidate
ADD_062_T01 | Is-LCFs-PANI-3 | 3E | cycle_voltage_lower_V, cycle_voltage_upper_V, BET_m2_g | designed_PANI_composite
ADD_062_T02 | Is-LCFs-PANI-3//Is-LCFs-PANI-3 | 2E_symmetric | electrolyte, concentration_mol_L, cycle_voltage_lower_V, cycle_voltage_upper_V, BET_m2_g | designed_PANI_composite
ADD_065_T01 | PC-1-2//PC-1-2 | 2E_symmetric |  | ordinary_carbon_candidate
ADD_067_T01 | cell-2 | 2E_symmetric | concentration_mol_L, BET_m2_g | gel_polymer_electrolyte
ADD_068_T01 | HPC-P8//HPC-P8 | 2E_symmetric |  | ordinary_carbon_candidate
ADD_069_T01 | NPLPC1 | 2E_symmetric |  | ordinary_carbon_candidate
ADD_071_T01 | CA:L:Z700U//C-KOH | 2E_asymmetric | reported_current_A_g, electrolyte, concentration_mol_L, cycle_voltage_lower_V, cycle_voltage_upper_V, BET_m2_g | solid_state_hybrid_device
ADD_072_T01 | MIC-P6R6//MIC-P6R6 | 2E_symmetric |  | ordinary_carbon_candidate
ADD_073_T01 | AC700 | 3E | cycle_voltage_lower_V, cycle_voltage_upper_V, BET_m2_g | preprint_carbon_control
ADD_073_T02 | ACAu-20-60-ul | 3E | cycle_voltage_lower_V, cycle_voltage_upper_V, BET_m2_g | preprint_Au_composite
ADD_073_T03 | ACAu-30-120-ul | 3E | cycle_voltage_lower_V, cycle_voltage_upper_V, BET_m2_g | preprint_Au_composite
ADD_075_T01 | CCF800//CCF800 | 2E_symmetric | electrolyte, concentration_mol_L, cycle_voltage_lower_V, cycle_voltage_upper_V, BET_m2_g | preprint_version
ADD_078_T01 | TB-300@MNSC-1//TB-300@MNSC-1 | 2E_symmetric |  | redox_organic_functionalized_carbon
ADD_078_T02 | MNSC-1//MNSC-1 | 2E_symmetric |  | ordinary_carbon_candidate
ADD_079_T01 | PC-2.0 | configuration_unresolved | reported_current_A_g, electrolyte, concentration_mol_L, cycle_voltage_lower_V, cycle_voltage_upper_V, BET_m2_g | synthetic_resin_carbon
ADD_079_T02 | PC-2.0 | configuration_unresolved | electrolyte, concentration_mol_L, cycle_voltage_lower_V, cycle_voltage_upper_V, BET_m2_g | synthetic_resin_carbon
ADD_080_T01 | AC3//AC3 | 2E_symmetric | reported_current_A_g, electrolyte, concentration_mol_L, cycle_voltage_lower_V, cycle_voltage_upper_V | ordinary_carbon_candidate

File: 文献下载_120篇/X-MOL补充_DOI清单_5条.md
# X-MOL补充检索线索

本轮按用户要求增加X-MOL检索。其站内页面当前返回429访问限流，以下基于搜索引擎可检索的X-MOL课题组新闻/论文列表发现，并经Crossref、出版社或PubMed核对题名与DOI。不是已完成X-MOL全站穷尽检索。

以下5条不与120篇主清单重复，均尚未取得PDF。按用户要求直接给DOI；背景方法论文和结构表征文章单列，不计入已确认的生物质超级电容器实验数据来源。

| 编号 | 题名 | 用途/范围 | DOI | X-MOL线索 |
|---|---|---|---|---|
| X01 | Porous Carbon Materials: from Traditional Synthesis, Machine Learning‐Assisted Design, to Their Applications in Advanced Energy Storage and Conversion | 方法综述背景_非生物质专属 | [10.1002/adfm.202504272](https://doi.org/10.1002/adfm.202504272) | [来源](https://www.x-mol.com/groups/zhang_haijiao/news/87919) |
| X02 | Microtube Bundle Carbon Derived from Paulownia Sawdust for Hybrid Supercapacitor Electrodes | 原始实验候选 | [10.1021/am4012808](https://doi.org/10.1021/am4012808) | [来源](https://www.x-mol.com/groups/optical_agriculture/people/8988) |
| X03 | Hierarchical structured carbon derived from bagasse wastes: A simple and efficient synthesis route and its improved electrochemical properties for high-performance supercapacitors | 原始实验候选 | [10.1016/j.jpowsour.2015.10.063](https://doi.org/10.1016/j.jpowsour.2015.10.063) | [来源](https://www.x-mol.com/groups/optical_agriculture/people/8988) |
| X04 | Porous carbon with ultrahigh specific surface area derived from biomass rice hull | 结构表征背景_尚未确认有电化学性能数据 | [10.1016/j.matlet.2013.11.007](https://doi.org/10.1016/j.matlet.2013.11.007) | [来源](https://www.x-mol.com/groups/optical_agriculture/people/8988) |
| X05 | Machine learning prediction of biochar properties derived from food waste | 工艺性质建模背景_非超级电容器性能论文 | [10.1016/j.jece.2025.116791](https://doi.org/10.1016/j.jece.2025.116791) | [来源](https://www.x-mol.com/groups/zhao_yufei/publications) |

File: 文献下载_120篇/文献下载结果总览.md
# 文献下载与归档结果

## 结果

120篇主候选已完成公开来源下载检查和一次复查：新增27篇论文PDF，原有9篇未重复下载，合计36篇有本地全文，84篇未取得PDF已列DOI。另外按X-MOL检索得到5条补充书目线索，均未取得PDF，另列用途和DOI，不并入120篇计数。

新增论文PDF位于D:/文献；8份补充文件位于D:/文献/补充材料_120篇。所有新增文件先在项目内暂存，再归档并核对SHA256，未覆盖或删除原文件。本轮没有训练模型，没有把文件下载成功状态改为数据审核通过。

## 验证范围

新增PDF已验证文件标识、可解析页数和论文对应关系。一般要求前三页有目标DOI并匹配首页题名。B096为UCL机构公开作者稿：标题完整匹配，首页人工视觉核验，前三页没有正式DOI，已明确标注作者稿；正式出版版中的数值、图表与修订仍需后续对照。不能把它当正式排版版，也不能据此新增一个独立样本来源。

OpenAlex的120个匹配记录均未见撤稿标记；这不是全面的勘误/撤稿审计，也不代表实验数据可靠。5个已冻结来源未下载、未重新导入主清单。所有eligible_for_database仍为false。

## 获取来源

使用出版社与机构公开PDF地址，以及PMC官方开放数据云分发入口。PMC官方JSON记录提供DOI、许可证、版本与文件MD5，均作为来源凭据保存在来源元数据目录。没有绕过付费、登录或验证码，没有关闭TLS证书验证。

PMC官方分发说明：https://pmc.ncbi.nlm.nih.gov/tools/pmcaws/
OpenAlex公开位置字段说明：https://help.openalex.org/data/locations/

X-MOL用于发现线索，书目再向出版社/Crossref/PubMed核对。站内访问429时停止，不反复尝试下载。

## 新增27篇论文

| 编号 | 题名 | DOI | 页数 | 文件/版本 |
|---|---|---|---:|---|
| B001 | Machine Learning—Guided Design of Biomass‐Based Porous Carbon for Aqueous Symmetric Supercapacitors | [10.1002/cplu.202500342](https://doi.org/10.1002/cplu.202500342) | 13 | [PDF](<D:\文献\B001__10.1002__cplu.202500342.pdf>)；published_version |
| B015 | Bioresource derived porous carbon from cottonseed hull for removal of triclosan and electrochemical application | [10.1039/c8ra08332k](https://doi.org/10.1039/c8ra08332k) | 10 | [PDF](<D:\文献\B015__10.1039__c8ra08332k.pdf>)；published_version |
| B017 | Oil palm leaf-derived hierarchical porous carbon for “water-in-salt” based supercapacitors: the effect of anions (Cl − and TFSI − ) in superconcentrated conditions | [10.1039/d3ra03152g](https://doi.org/10.1039/d3ra03152g) | 13 | [PDF](<D:\文献\B017__10.1039__d3ra03152g.pdf>)；published_version |
| B018 | Facile synthesis of high-surface-area nanoporous carbon from biomass resources and its application in supercapacitors | [10.1039/c7ra12525a](https://doi.org/10.1039/c7ra12525a) | 9 | [PDF](<D:\文献\B018__10.1039__c7ra12525a.pdf>)；published_version |
| B019 | Synthesis of mesoporous carbon from banana peels with silica gel 60 as the hard templates | [10.1039/d4ra08322a](https://doi.org/10.1039/d4ra08322a) | 10 | [PDF](<D:\文献\B019__10.1039__d4ra08322a.pdf>)；published_version |
| B022 | Supercapacitor Performance of Activated Carbon from Eucommia Ulmoides Oliver Wood Optimized by the Activation Method | [10.1021/acsomega.4c11529](https://doi.org/10.1021/acsomega.4c11529) | 13 | [PDF](<D:\文献\B022__10.1021__acsomega.4c11529.pdf>)；published_version |
| B024 | Biomass-Derived Porous Carbon Materials for Supercapacitor | [10.3389/fchem.2019.00274](https://doi.org/10.3389/fchem.2019.00274) | 17 | [PDF](<D:\文献\B024__10.3389__fchem.2019.00274.pdf>)；published_version |
| B031 | Biomass-derived nanostructured carbon materials for high-performance supercapacitor electrodes | [10.1007/s13399-022-03733-1](https://doi.org/10.1007/s13399-022-03733-1) | 18 | [PDF](<D:\文献\B031__10.1007__s13399-022-03733-1.pdf>)；公开源版本_以PDF为准 |
| B033 | Biomass-derived carbon electrodes from sugarcane bagasse for supercapacitor applications | [10.1007/s13399-025-06799-9](https://doi.org/10.1007/s13399-025-06799-9) | 15 | [PDF](<D:\文献\B033__10.1007__s13399-025-06799-9.pdf>)；公开源版本_以PDF为准 |
| B035 | Biomass-derived nitrogen-rich porous carbon composite for supercapacitor application | [10.1007/s10854-022-08399-z](https://doi.org/10.1007/s10854-022-08399-z) | 12 | [PDF](<D:\文献\B035__10.1007__s10854-022-08399-z.pdf>)；公开源版本_以PDF为准 |
| B037 | Biomass derived activated carbon-based high-performance electrodes for supercapacitor applications | [10.1007/s10934-022-01338-7](https://doi.org/10.1007/s10934-022-01338-7) | 13 | [PDF](<D:\文献\B037__10.1007__s10934-022-01338-7.pdf>)；公开源版本_以PDF为准 |
| B038 | Asymmetric Supercapacitor Based on Biomass-Derived Carbon Electrodes Functionalized with NdFeB | [10.3390/ma19061257](https://doi.org/10.3390/ma19061257) | 21 | [PDF](<D:\文献\B038__10.3390__ma19061257.pdf>)；published_version |
| B043 | Novel biomass-derived smoke-like carbon as a supercapacitor electrode material | [10.1098/rsos.190132](https://doi.org/10.1098/rsos.190132) | 9 | [PDF](<D:\文献\B043__10.1098__rsos.190132.pdf>)；published_version |
| B044 | Biomass derived Nanoporous Carbon Based Electrodes for High Performance Symmetric Supercapacitor | [10.13074/jent.2019.12.194387](https://doi.org/10.13074/jent.2019.12.194387) | 5 | [PDF](<D:\文献\B044__10.13074__jent.2019.12.194387.pdf>)；公开源版本_以PDF为准 |
| B046 | Promising biomass-derived nitrogen-doped porous carbon for high performance supercapacitor | [10.1007/s10934-018-0622-3](https://doi.org/10.1007/s10934-018-0622-3) | 10 | [PDF](<D:\文献\B046__10.1007__s10934-018-0622-3.pdf>)；公开存档版_版本待全文核对 |
| B047 | Biomass Straw-Derived Porous Carbon Synthesized for Supercapacitor by Ball Milling | [10.3390/ma15030924](https://doi.org/10.3390/ma15030924) | 11 | [PDF](<D:\文献\B047__10.3390__ma15030924.pdf>)；published_version |
| B048 | Biomass-Derived Ternary Heteroatoms Tailored Porous Carbon for High-Performance Supercapacitor | [10.1007/s13369-026-11246-6](https://doi.org/10.1007/s13369-026-11246-6) | 18 | [PDF](<D:\文献\B048__10.1007__s13369-026-11246-6.pdf>)；公开源版本_以PDF为准 |
| B052 | A Review on Carbon Materials Derived from Biomass Pyrolysis for Supercapacitor Applications | [10.69930/ijgc.v2i1.356](https://doi.org/10.69930/ijgc.v2i1.356) | 18 | [PDF](<D:\文献\B052__10.69930__ijgc.v2i1.356.pdf>)；公开源版本_以PDF为准 |
| B053 | Natural biomass derived hard carbon and activated carbons as electrochemical supercapacitor electrodes | [10.1038/s41598-019-52006-x](https://doi.org/10.1038/s41598-019-52006-x) | 15 | [PDF](<D:\文献\B053__10.1038__s41598-019-52006-x.pdf>)；published_version |
| B071 | Potassium gluconate-assisted synthesis of biomass derived porous carbon for high-performance supercapacitor | [10.1007/s10934-023-01487-3](https://doi.org/10.1007/s10934-023-01487-3) | 8 | [PDF](<D:\文献\B071__10.1007__s10934-023-01487-3.pdf>)；公开源版本_以PDF为准 |
| B083 | Biomass-derived 3D hierarchical porous carbon by two-step activation method for supercapacitor | [10.1007/s10854-019-02303-y](https://doi.org/10.1007/s10854-019-02303-y) | 11 | [PDF](<D:\文献\B083__10.1007__s10854-019-02303-y.pdf>)；公开存档版_版本待全文核对 |
| B090 | Biomass Derived N-Doped Porous Carbon Made from Reed Straw for an Enhanced Supercapacitor | [10.3390/molecules28124633](https://doi.org/10.3390/molecules28124633) | 13 | [PDF](<D:\文献\B090__10.3390__molecules28124633.pdf>)；published_version |
| B094 | Biomass Juncus Derived Nitrogen-Doped Porous Carbon Materials for Supercapacitor and Oxygen Reduction Reaction | [10.3389/fchem.2020.00226](https://doi.org/10.3389/fchem.2020.00226) | 10 | [PDF](<D:\文献\B094__10.3389__fchem.2020.00226.pdf>)；published_version |
| B096 | Fe nanoclusters anchored in biomass waste-derived porous carbon nanosheets for high-performance supercapacitor | [10.1016/j.cclet.2023.109301](https://doi.org/10.1016/j.cclet.2023.109301) | 6 | [PDF](<D:\文献\B096__10.1016__j.cclet.2023.109301.pdf>)；机构公开作者稿_需与正式版核对 |
| B099 | Elementally doped biomass-derived activated carbon (Sm-doped MS-AC) for enhanced supercapacitor performance | [10.1007/s10854-026-17094-2](https://doi.org/10.1007/s10854-026-17094-2) | 18 | [PDF](<D:\文献\B099__10.1007__s10854-026-17094-2.pdf>)；公开源版本_以PDF为准 |
| B111 | Palmyra palm flower biomass-derived activated porous carbon and its application as a supercapacitor electrode | [10.5599/jese.1314](https://doi.org/10.5599/jese.1314) | 12 | [PDF](<D:\文献\B111__10.5599__jese.1314.pdf>)；公开源版本_以PDF为准 |
| B119 | Principal Component Analysis of Biomass-Derived Carbon Aerogels: Unveiling Key Performance Factors for Supercapacitor Applications | [10.3390/su17104530](https://doi.org/10.3390/su17104530) | 13 | [PDF](<D:\文献\B119__10.3390__su17104530.pdf>)；公开源版本_以PDF为准 |

## 原有9篇全文

- B007：Machine learning-based energy density prediction of bio-based supercapacitor with Shapley additive model interpretation，DOI 10.1007/s10853-026-12759-z。[原件](<D:\文献\s10853-026-12759-z.pdf>)。
- B008：Machine learning-driven optimization of biochar-based supercapacitors for sustainable energy storage: Mechanisms, trends, and perspectives，DOI 10.1016/j.nxmate.2026.101971。[原件](<D:\文献\R01__10.1016__j.nxmate.2026.101971.pdf>)。
- B009：Recent progress of biomass-derived carbon materials for supercapacitors，DOI 10.1016/j.jpowsour.2020.227794。[原件](<D:\文献\R02__10.1016__j.jpowsour.2020.227794.pdf>)。
- B011：A Short Review on the Electrochemical Performance of Hierarchical and Nitrogen-Doped Activated Biocarbon-Based Electrodes for Supercapacitors，DOI 10.3390/nano11020424。[原件](<D:\文献\R04__10.3390__nano11020424.pdf>)。
- B012：Recent Progress of Biomass-Derived Carbon for Supercapacitors: A Review，DOI 10.3390/batteries12010018。[原件](<D:\文献\R05__10.3390__batteries12010018.pdf>)。
- B013：Review of Biomass-Derived Carbon Nanomaterials—From 0D to 3D—For Supercapacitor Applications，DOI 10.3390/nano15040315。[原件](<D:\文献\R06__10.3390__nano15040315.pdf>)。
- B014：Biomass-derived activated carbon: a review on process parameters, material properties, and machine learning approaches for supercapacitor，DOI 10.1007/s10854-025-16551-8。[原件](<D:\文献\s10854-025-16551-8.pdf>)。
- B020：Biomass-Derived Porous Carbon with a Good Balance between High Specific Surface Area and Mesopore Volume for Supercapacitors，DOI 10.3390/nano12213804。[原件](<D:\文献\E07__10.3390__nano12213804.pdf>)。
- B021：A Simple Route to Produce Highly Efficient Porous Carbons Recycled from Tea Waste for High-Performance Symmetric Supercapacitor Electrodes，DOI 10.3390/molecules27030791。[原件](<D:\文献\E09__10.3390__molecules27030791.pdf>)。

## 补充文件8份

- B001：[ B001__CPLU-90-e202500342-s001.pdf ](<D:\文献\补充材料_120篇\B001__CPLU-90-e202500342-s001.pdf>)，补充文件_内容待审核。
- B015：[ B015__RA-008-C8RA08332K-s001.pdf ](<D:\文献\补充材料_120篇\B015__RA-008-C8RA08332K-s001.pdf>)，补充文件_内容待审核。
- B017：[ B017__RA-013-D3RA03152G-s001.pdf ](<D:\文献\补充材料_120篇\B017__RA-013-D3RA03152G-s001.pdf>)，补充文件_内容待审核。
- B018：[ B018__RA-008-C7RA12525A-s001.pdf ](<D:\文献\补充材料_120篇\B018__RA-008-C7RA12525A-s001.pdf>)，补充文件_内容待审核。
- B019：[ B019__RA-015-D4RA08322A-s001.pdf ](<D:\文献\补充材料_120篇\B019__RA-015-D4RA08322A-s001.pdf>)，补充文件_内容待审核。
- B043：[ B043__rsos190132_review_history.pdf ](<D:\文献\补充材料_120篇\B043__rsos190132_review_history.pdf>)，审稿历史_非实验数据。
- B043：[ B043__rsos190132supp1.docx ](<D:\文献\补充材料_120篇\B043__rsos190132supp1.docx>)，补充文件_内容待审核。
- B094：[ B094__Data_Sheet_1.pdf ](<D:\文献\补充材料_120篇\B094__Data_Sheet_1.pdf>)，补充文件_内容待审核。

## 使用清单

- 未下载_DOI清单_84篇.md：题名、DOI、获取状态。
- 未下载_DOI纯文本_84篇.txt：每行一个DOI，便于复制检索。
- X-MOL补充_DOI清单_5条.md：5条新线索及适用范围。
- 下载归档最终台账.json：120条文献的最终文件状态、来源、版本、SHA256及尝试记录。

后续只在全文及补充材料审核后，才能将具体数据记录纳入数据库。含金属复合物、特殊电解液、不同电极体系的论文需分层，不因已下载而默认可合并。
