Repository: w749026903-coder/biomass-carbon-supercapacitor-ml

# 生物质碳超级电容器：循环稳定性与机器学习

第77轮已核对用户补交的两篇正文。绿茶 GKN8（BET 1,680 m²/g）1,000圈：冻结模型 96.08%，作者 99.4%，低估 3.32 个百分点；沿用早期末值约99.39%。样品核对时已读到间接线索，列额外诊断。水黄皮约93.01%来自5,000圈对称双电极器件，单列。严格独立已评分仍1篇，旧模型保留，持续目标仍暂停。 [本轮一页结果](保持率达标研究_v3_主线与近优组合_20261030/第七十七轮_两篇正文与绿茶高BET核查_20261118/两篇正文核查与预测.html)。下一步优先补同工况1,000圈独立来源，同时锁定模型与末值对照。


2026-11-18 第 76 轮后按用户条件暂停目标。莲茎碳补成 7 个前 20% 测点与一条开发输入，60 次固定拟合完成，0 失败／警告。同一旧 20 条的第 67 轮候选 MAE 1.873→1.908 pp，R² 0.8959→0.8940，保留原模型。当前保留 R² 距 0.95 约 0.0541，独立已评分 1 篇、独立 R² 不可估、正式验收 0。下一步先补原始曲线／数值表及受限访问正文，再共同决定接续。 [本轮结果与方向判断](保持率达标研究_v3_主线与近优组合_20261030/第七十六轮_莲茎补证与同批增量对照_20261118/README.md)。

File: 文献下载_120篇/未下载_DOI清单_84篇.md
# 未取得全文的DOI清单：120篇主候选

本轮主候选120篇，已取得全文36篇（新增27、原有9），以下84篇未取得PDF。未取得不等于必须付费，也不等于不存在开放版本。按用户最新要求，无法直接下载的条目提供DOI，不继续反复尝试。

这些是候选论文，不是已经审核通过的实验数据来源。X-MOL补充线索另列，方法背景不冒充生物质电容实验数据。

| 编号 | 题名 | DOI | 本轮获取情况 |
|---|---|---|---|
| B002 | Research on specific capacitance prediction of biomass carbon-based supercapacitors based on machine learning | [10.1016/j.est.2024.112974](https://doi.org/10.1016/j.est.2024.112974) | 本轮未找到可直接下载的公开PDF |
| B003 | Machine learning and explainable artificial intelligence reveal physical insights into biomass-derived carbon for high-performance supercapacitors | [10.1016/j.jpowsour.2025.239040](https://doi.org/10.1016/j.jpowsour.2025.239040) | 本轮未找到可直接下载的公开PDF |
| B004 | Interpretable machine learning for optimizing the specific capacitance of biomass-derived supercapacitors | [10.1016/j.fuel.2026.138681](https://doi.org/10.1016/j.fuel.2026.138681) | 本轮未找到可直接下载的公开PDF |
| B005 | Machine learning applied to the optimization of biomass char-based supercapacitors: Effect of experimental parameters on supercapacitor performance | [10.1016/j.electacta.2026.148543](https://doi.org/10.1016/j.electacta.2026.148543) | 本轮未找到可直接下载的公开PDF |
| B006 | Research on prediction of energy density and power density of biomass carbon-based supercapacitors based on machine learning | [10.1016/j.susmat.2025.e01309](https://doi.org/10.1016/j.susmat.2025.e01309) | 本轮未找到可直接下载的公开PDF |
| B010 | Biomass-derived carbon electrode materials for supercapacitors | [10.1039/c7se00099e](https://doi.org/10.1039/c7se00099e) | 网站拒绝自动访问或访问受限 |
| B016 | Promising biomass-derived hierarchical porous carbon material for high performance supercapacitor | [10.1039/c6ra27788h](https://doi.org/10.1039/c6ra27788h) | 网站拒绝自动访问或访问受限 |
| B023 | Biomass-derived B/N/P co-doped porous carbons as bifunctional materials for supercapacitors and sodium-ion batteries | [10.1039/d4ta02115k](https://doi.org/10.1039/d4ta02115k) | 网站拒绝自动访问或访问受限 |
| B025 | Biomass derived carbon for supercapacitor applications: Review | [10.1016/j.est.2021.102646](https://doi.org/10.1016/j.est.2021.102646) | 本轮未找到可直接下载的公开PDF |
| B026 | Biomass derived functional carbon materials for supercapacitor applications | [10.1016/j.chemosphere.2021.131961](https://doi.org/10.1016/j.chemosphere.2021.131961) | 本轮未找到可直接下载的公开PDF |
| B027 | Biomass-derived carbon materials for high-performance supercapacitor electrodes | [10.1039/c4ra04470c](https://doi.org/10.1039/c4ra04470c) | 网站拒绝自动访问或访问受限 |
| B028 | Biomass-derived activated carbon/MXene composites as supercapacitor electrodes | [10.1016/j.elecom.2026.108166](https://doi.org/10.1016/j.elecom.2026.108166) | 本轮未找到可直接下载的公开PDF |
| B029 | Status of Biomass Derived Carbon Materials for Supercapacitor Application | [10.1155/2017/6453420](https://doi.org/10.1155/2017/6453420) | 网站拒绝自动访问或访问受限 |
| B030 | MXene/Biomass-derived activated carbon composite for supercapacitor applications | [10.1016/j.carbon.2025.120101](https://doi.org/10.1016/j.carbon.2025.120101) | 本轮未找到可直接下载的公开PDF |
| B032 | Renewable pine cone biomass derived carbon materials for supercapacitor application | [10.1039/c5ra21708c](https://doi.org/10.1039/c5ra21708c) | 网站拒绝自动访问或访问受限 |
| B034 | Biomass‐Derived Activated Carbon for High‐Performance Supercapacitor Electrode Applications | [10.1002/ceat.202000450](https://doi.org/10.1002/ceat.202000450) | 网站拒绝自动访问或访问受限 |
| B036 | Interfacial regulation of biomass-derived carbon towards high-performance supercapacitor | [10.1016/j.est.2024.111301](https://doi.org/10.1016/j.est.2024.111301) | 本轮未找到可直接下载的公开PDF |
| B039 | Applications of Biomass-Derived Carbon in Supercapacitor Energy Storage: A Review | [10.5109/7395609](https://doi.org/10.5109/7395609) | 公开入口证书或网络错误 |
| B040 | Biomass-derived graphitic-like hierarchical porous carbon for electrochemical supercapacitor application | [10.1016/j.est.2025.116037](https://doi.org/10.1016/j.est.2025.116037) | 本轮未找到可直接下载的公开PDF |
| B041 | Biomass-derived hierarchical porous carbon/silicon carbide composite for electrochemical supercapacitor | [10.1016/j.colsurfa.2021.126567](https://doi.org/10.1016/j.colsurfa.2021.126567) | 本轮未找到可直接下载的公开PDF |
| B042 | Heteroatom-Doped Biomass-Derived Porous Carbon for Supercapacitor Applications: A Review | [10.48048/tis.2025.10115](https://doi.org/10.48048/tis.2025.10115) | 本轮未取得可用PDF；详见执行日志 |
| B045 | A biomass-derived nitrogen-doped porous carbon for high-energy supercapacitor | [10.1016/j.carbon.2018.09.009](https://doi.org/10.1016/j.carbon.2018.09.009) | 本轮未找到可直接下载的公开PDF |
| B049 | Seaweed biomass waste-derived carbon as an electrode material for supercapacitor | [10.1177/0958305x19882398](https://doi.org/10.1177/0958305x19882398) | 文件对应关系需核查，未作为全文归档 |
| B050 | Biomass Derived High Porous Carbon via CO2 Activation for Supercapacitor Electrodes | [10.3390/jcs7100444](https://doi.org/10.3390/jcs7100444) | 公开入口证书或网络错误 |
| B051 | Enhancing supercapacitor performance with biomass-derived activated carbon interlinked CoS2 embedded graphitic carbon nitride | [10.1016/j.jallcom.2024.174076](https://doi.org/10.1016/j.jallcom.2024.174076) | 本轮未找到可直接下载的公开PDF |
| B054 | Physical and Electrochemical Properties of Supercapacitor Electrodes Derived from Carbon Nanotube and Biomass Carbon | [10.1016/s1452-3981(23)14018-1](https://doi.org/10.1016/s1452-3981(23)14018-1) | 本轮未找到可直接下载的公开PDF |
| B055 | Nitrogen-doped porous carbon derived from biomass waste for high-performance supercapacitor | [10.1016/j.biortech.2015.07.100](https://doi.org/10.1016/j.biortech.2015.07.100) | 本轮未找到可直接下载的公开PDF |
| B056 | Novel interconnected hierarchical porous carbon derived from biomass for enhanced supercapacitor application | [10.1016/j.jelechem.2023.117355](https://doi.org/10.1016/j.jelechem.2023.117355) | 本轮未找到可直接下载的公开PDF |
| B057 | Natural Biomass Derived Microporous Activated Carbon Electrodes for Highly Efficient Supercapacitor Applications | [10.1002/slct.202201301](https://doi.org/10.1002/slct.202201301) | 网站拒绝自动访问或访问受限 |
| B058 | Biomass derived N/O self-doped porous carbon for advanced supercapacitor electrodes | [10.1016/j.indcrop.2023.117032](https://doi.org/10.1016/j.indcrop.2023.117032) | 本轮未找到可直接下载的公开PDF |
| B059 | Phosphomolybdic acid embedded into biomass-derived biochar carbon electrode for supercapacitor applications | [10.1016/j.jelechem.2023.117354](https://doi.org/10.1016/j.jelechem.2023.117354) | 本轮未找到可直接下载的公开PDF |
| B060 | Biomass-derived activated carbon from Cyperus pangorei for high-performance supercapacitor electrodes | [10.56042/ijct.v33i4.33202](https://doi.org/10.56042/ijct.v33i4.33202) | 下载超时 |
| B061 | Biomass waste derived heteroatom doping porous carbon sheets for high performance supercapacitor | [10.1016/j.mtcomm.2023.106623](https://doi.org/10.1016/j.mtcomm.2023.106623) | 本轮未找到可直接下载的公开PDF |
| B062 | Biomass Porous Carbon Derived from Celery Leaves with High Capacitance for Supercapacitor | [10.1002/slct.202204616](https://doi.org/10.1002/slct.202204616) | 网站拒绝自动访问或访问受限 |
| B063 | Recent progress of transition metal‐based biomass‐derived carbon composites for supercapacitor | [10.1007/s12598-022-02142-7](https://doi.org/10.1007/s12598-022-02142-7) | 网站拒绝自动访问或访问受限 |
| B064 | Enhancing Supercapacitor Performance with Biomass-Derived Carbon Materials: A Review of Dimensional Innovations | [10.54392/nnxt2443](https://doi.org/10.54392/nnxt2443) | 本轮未取得可用PDF；详见执行日志 |
| B065 | Effect of Self‐Doped Heteroatoms in Biomass‐Derived Activated Carbon for Supercapacitor Applications | [10.1002/slct.201803413](https://doi.org/10.1002/slct.201803413) | 网站拒绝自动访问或访问受限 |
| B066 | Modification of Biomass-Derived Nanoporous Carbon with Nickel Oxide Nanoparticles for Supercapacitor Application | [10.3390/jcs7010020](https://doi.org/10.3390/jcs7010020) | 网站拒绝自动访问或访问受限 |
| B067 | Polyaniline Coated Boron Doped Biomass Derived Porous Carbon Composites for Supercapacitor Electrode Materials | [10.1021/acs.iecr.5b02507](https://doi.org/10.1021/acs.iecr.5b02507) | 网站拒绝自动访问或访问受限 |
| B068 | Biomass-derived porous carbon materials with different dimensions for supercapacitor electrodes: a review | [10.1039/c9ta04436a](https://doi.org/10.1039/c9ta04436a) | 网站拒绝自动访问或访问受限 |
| B069 | Biomass-derived S, P, Cl tri-doped porous carbon for high-performance supercapacitor | [10.1016/j.diamond.2022.109061](https://doi.org/10.1016/j.diamond.2022.109061) | 本轮未找到可直接下载的公开PDF |
| B070 | Template-assisted synthesis of porous carbon derived from biomass for enhanced supercapacitor performance | [10.1016/j.diamond.2022.109219](https://doi.org/10.1016/j.diamond.2022.109219) | 本轮未找到可直接下载的公开PDF |
| B072 | Pore-structure regulation of biomass-derived carbon materials for an enhanced supercapacitor performance | [10.1039/d1nr01640g](https://doi.org/10.1039/d1nr01640g) | 网站拒绝自动访问或访问受限 |
| B073 | Biomass‐Derived Carbon and Their Composites for Supercapacitor Applications: Sources, Functions, and Mechanisms | [10.1002/ece2.70000](https://doi.org/10.1002/ece2.70000) | 网站拒绝自动访问或访问受限 |
| B074 | All-round utilization of biomass derived all-solid-state asymmetric carbon-based supercapacitor | [10.1016/j.jcis.2018.05.103](https://doi.org/10.1016/j.jcis.2018.05.103) | 本轮未找到可直接下载的公开PDF |
| B075 | Porous hard carbon derived from coconut biomass waste as electrode material for supercapacitor | [10.1016/j.jciso.2025.100147](https://doi.org/10.1016/j.jciso.2025.100147) | 本轮未找到可直接下载的公开PDF |
| B076 | Biomass derived hierarchical porous carbon for supercapacitor application and dilute stream CO2 capture | [10.1016/j.carbon.2022.07.057](https://doi.org/10.1016/j.carbon.2022.07.057) | 本轮未找到可直接下载的公开PDF |
| B077 | Enhanced electrochemical performance and stability of biomass-derived activated carbon for supercapacitor applications | [10.1016/j.jics.2025.101927](https://doi.org/10.1016/j.jics.2025.101927) | 本轮未找到可直接下载的公开PDF |
| B078 | Biomass-derived graphene-like carbon nanoflakes for advanced supercapacitor and hydrogen evolution reaction | [10.1016/j.jallcom.2022.167176](https://doi.org/10.1016/j.jallcom.2022.167176) | 本轮未找到可直接下载的公开PDF |
| B079 | 3D meso-macroporous carbon derived spruce leaf biomass for excellent electrochemical symmetrical supercapacitor | [10.1016/j.matpr.2023.01.371](https://doi.org/10.1016/j.matpr.2023.01.371) | 本轮未找到可直接下载的公开PDF |
| B080 | Recent Advancements in Nanomaterial‐Decorated Biomass‐Derived Carbon for High‐Performance Supercapacitor Applications | [10.1002/asia.202500701](https://doi.org/10.1002/asia.202500701) | 网站拒绝自动访问或访问受限 |
| B081 | Three-dimensional porous activated carbon derived from loofah sponge biomass for supercapacitor applications | [10.1016/j.apsusc.2017.11.249](https://doi.org/10.1016/j.apsusc.2017.11.249) | 本轮未找到可直接下载的公开PDF |
| B082 | Pyrrole modified biomass derived hierarchical porous carbon as high performance symmetrical supercapacitor electrodes | [10.1016/j.ijhydene.2016.05.090](https://doi.org/10.1016/j.ijhydene.2016.05.090) | 本轮未找到可直接下载的公开PDF |
| B084 | Ni(OH)2 composite coffee grounds-derived biomass carbon for supercapacitor electrode materials | [10.1016/j.solidstatesciences.2025.108046](https://doi.org/10.1016/j.solidstatesciences.2025.108046) | 本轮未找到可直接下载的公开PDF |
| B085 | Nitrogen-doped hierarchical porous carbon using biomass-derived activated carbon/carbonized polyaniline composites for supercapacitor electrodes | [10.1016/j.jelechem.2018.09.031](https://doi.org/10.1016/j.jelechem.2018.09.031) | 本轮未找到可直接下载的公开PDF |
| B086 | Multi-walled carbon nanotubes/carbon foam nanocomposites derived from biomass for CO2 capture and supercapacitor applications | [10.1016/j.fuel.2021.121622](https://doi.org/10.1016/j.fuel.2021.121622) | 本轮未找到可直接下载的公开PDF |
| B087 | Biomass‐Derived Porous Carbon Prepared from Egg White for High‐performance Supercapacitor Electrode Materials | [10.1002/slct.201901632](https://doi.org/10.1002/slct.201901632) | 网站拒绝自动访问或访问受限 |
| B088 | Binder-free flexible supercapacitor utilizing Ni-doped biomass-derived activated carbon embraced with MWCNTs | [10.1016/j.diamond.2025.112473](https://doi.org/10.1016/j.diamond.2025.112473) | 本轮未找到可直接下载的公开PDF |
| B089 | Fenton-like reaction enhanced activation of biomass-derived porous carbon for high-performance supercapacitor | [10.1016/j.electacta.2025.145880](https://doi.org/10.1016/j.electacta.2025.145880) | 本轮未找到可直接下载的公开PDF |
| B091 | Biomass‐Derived Activated Carbon Nanoarchitectonics with Hibiscus Flowers for High‐Performance Supercapacitor Electrode Applications | [10.1002/ceat.202100585](https://doi.org/10.1002/ceat.202100585) | 网站拒绝自动访问或访问受限 |
| B092 | Synthesis of Biomass‐Derived Carbon Induced by Cellular Respiration in Yeast for Supercapacitor Applications | [10.1002/chem.201803836](https://doi.org/10.1002/chem.201803836) | 网站拒绝自动访问或访问受限 |
| B093 | High efficiency supercapacitor derived from biomass based carbon dots and reduced graphene oxide composite | [10.1016/j.jelechem.2018.10.050](https://doi.org/10.1016/j.jelechem.2018.10.050) | 本轮未找到可直接下载的公开PDF |
| B095 | Preparation of biomass-derived activated carbon from golden needle mushroom roots for supercapacitor electrodes | [10.1016/j.matlet.2024.136644](https://doi.org/10.1016/j.matlet.2024.136644) | 本轮未找到可直接下载的公开PDF |
| B097 | MnO2 and biomass-derived 3D porous carbon composites electrodes for high performance supercapacitor applications | [10.1016/j.jallcom.2018.01.108](https://doi.org/10.1016/j.jallcom.2018.01.108) | 本轮未找到可直接下载的公开PDF |
| B098 | Hierarchical porous biomass-derived carbon framework with ultrahigh surface area for outstanding capacitance supercapacitor | [10.1016/j.renene.2021.08.008](https://doi.org/10.1016/j.renene.2021.08.008) | 本轮未找到可直接下载的公开PDF |
| B100 | Oxygen-rich hierarchical porous carbon derived from biomass waste-kapok flower for supercapacitor electrode | [10.1016/j.diamond.2021.108267](https://doi.org/10.1016/j.diamond.2021.108267) | 本轮未找到可直接下载的公开PDF |
| B101 | Hierarchical Porous Carbon Microspheres Derived from Biomass-Corncob as Ultra-High Performance Supercapacitor Electrode | [10.20964/2017.06.16](https://doi.org/10.20964/2017.06.16) | 本轮未找到可直接下载的公开PDF |
| B102 | Preparation of Biomass-Derived Carbon Materials via Molten Salt Method and Their Supercapacitor Performance | [10.5796/electrochemistry.25-71119](https://doi.org/10.5796/electrochemistry.25-71119) | 本轮未取得可用PDF；详见执行日志 |
| B103 | Biomass-derived flexible porous carbon materials and their applications in supercapacitor and gas adsorption | [10.1016/j.matdes.2017.05.035](https://doi.org/10.1016/j.matdes.2017.05.035) | 本轮未找到可直接下载的公开PDF |
| B104 | Ultrahigh Capacitive Supercapacitor Derived from Self‐Oxygen Doped Biomass‐Based 3D Porous Carbon Sources | [10.1002/cnma.202100388](https://doi.org/10.1002/cnma.202100388) | 网站拒绝自动访问或访问受限 |
| B105 | Biomass-derived porous carbon from banana leaves for efficient supercapacitor applications – An experimental analysis | [10.1016/j.biombioe.2025.108104](https://doi.org/10.1016/j.biombioe.2025.108104) | 本轮未找到可直接下载的公开PDF |
| B106 | Enhanced hetero‐elements doping content in biomass waste‐derived carbon for high performance supercapacitor | [10.1002/er.4834](https://doi.org/10.1002/er.4834) | 网站拒绝自动访问或访问受限 |
| B107 | From waste to power: Advances in biomass-derived carbon materials for sustainable supercapacitor electrodes | [10.1016/j.est.2026.121558](https://doi.org/10.1016/j.est.2026.121558) | 本轮未找到可直接下载的公开PDF |
| B108 | Locally graphitized biomass-derived porous carbon nanosheets with encapsulated Fe3O4 nanoparticles for supercapacitor applications | [10.1016/j.cej.2023.147662](https://doi.org/10.1016/j.cej.2023.147662) | 本轮未找到可直接下载的公开PDF |
| B109 | Influence of Multiwalled Carbon Nanotubes as Additives in Biomass-Derived Carbons for Supercapacitor Applications | [10.1021/acsami.8b19246](https://doi.org/10.1021/acsami.8b19246) | 公开入口证书或网络错误 |
| B110 | (Invited) Polyoxometalate Modified Biomass Carbon for Supercapacitor Electrodes | [10.1149/ma2017-01/38/1782](https://doi.org/10.1149/ma2017-01/38/1782) | 公开入口证书或网络错误 |
| B112 | Aromatic biomass (torch ginger) leaf‐derived three‐dimensional honeycomb‐like carbon to enhance gravimetric supercapacitor | [10.1002/jsfa.12846](https://doi.org/10.1002/jsfa.12846) | 网站拒绝自动访问或访问受限 |
| B113 | Biomass-Derived N-Doped Activated Carbon from Eucalyptus Leaves as an Efficient Supercapacitor Electrode Material | [10.3390/c9010024](https://doi.org/10.3390/c9010024) | 网站拒绝自动访问或访问受限 |
| B114 | Biomass-derived activated carbon from empty fruit bunches for supercapacitor electrodes: Crystallinity and electrochemical analysis | [10.1016/j.nxmate.2026.101640](https://doi.org/10.1016/j.nxmate.2026.101640) | 本轮未找到可直接下载的公开PDF |
| B115 | Biomass derived phosphorous containing porous carbon material for hydrogen storage and high-performance supercapacitor applications | [10.1016/j.est.2020.102185](https://doi.org/10.1016/j.est.2020.102185) | 本轮未找到可直接下载的公开PDF |
| B116 | Polyoxometalate Modified Biomass Carbon Composites for Supercapacitor Electrodes | [10.1149/ma2016-02/7/1002](https://doi.org/10.1149/ma2016-02/7/1002) | 公开入口证书或网络错误 |
| B117 | Nickel-molybdenum bimetallic sulfide decorated biomass derived carbon support for high performance asymmetric supercapacitor application | [10.1016/j.est.2024.112092](https://doi.org/10.1016/j.est.2024.112092) | 本轮未找到可直接下载的公开PDF |
| B118 | Biomass-derived nitrogen and oxygen co-doped hierarchical porous carbon for high performance symmetric supercapacitor | [10.1016/j.jssc.2018.08.041](https://doi.org/10.1016/j.jssc.2018.08.041) | 本轮未找到可直接下载的公开PDF |
| B120 | Biomass-derived carbon hooks on Ni foam with free binder for high performance supercapacitor electrode | [10.1016/j.ces.2020.116053](https://doi.org/10.1016/j.ces.2020.116053) | 本轮未找到可直接下载的公开PDF |

File: 文献全量利用复核_20261025/README.md
# 现有文献全量利用复核与首批材料库

2026-10-25用户明确指出：应设计适合现有文献的路线，不能把当前已提取的43条反过来当作文献利用边界。本批据此恢复全库提取，先做可调用的文献证据层，再据审查后的信息量设计实验。尚未完成全部文献利用，没有运行新模型。

## 已落实的数据

- 从四篇已有完整XML的原文中核定7张自身材料表，整理15种材料、88项数值；13种为最终材料，2种为中间体。保留BET/微孔与介孔面积、孔容、XPS原子百分比、Raman强度比、XRD间距及各自测法，不混同未明确的孔宽/孔径。
- 从同四篇论文整理6条自身循环候选：PC-700双电极CV、CF-HTC-AC三电极CV、WhB/BS/WhS双电极有机电解液GCD、AC grain双电极HEC/KOH凝胶GCD。CV扫描速率不是A/g；倍率保持率不是循环保持率；同篇三样品仍是一个来源。
- 当前277条循环观察中没有这四个DOI的结构记录。因此本批不是重复复制既有277条。新材料事实与新循环候选仍需用途审查，训练资格均为0；没有凭表格齐全宣布新增6条训练样本。
- 保存5项明确科学问题：PC-800的XPS合计99.7%；玉米壳微/介孔面积之和超过总面积；玉米芯正文1705与表1770的面积竞争、孔容比例不符；玉米粒多处面积精度表述不同。原值保留，不静默归一化、换列或择优。

## 全库对账边界

已有目录480个身份条目、464个不同DOI值；178条身份能精确匹配现有观察，254条有原生内容但尚未匹配当前观察，48条仍需元数据/身份审查。它们包含综述、旧年度、旁系、SI与版本，不能称为480篇已下载合格论文，也不能将254条直接当254个新训练来源。

现有自动表格索引959个候选、6121个原始行，含179个比较/汇总候选和780个自身/上下文待绑定候选。这不是959个已审实验或6121个独立样本。本批只科学复核7张自身材料表，剩952个候选继续分批处理；不能把原生全文搜索完成等同于全文数据提取完成。

未重新复制全文或6121行长文本；队列仅保存上游table_id、来源SHA、原定位和当前状态。原始全库SQLite及四份原文哈希保持。

## 调用

```python
from data.literature_db import open_literature_database
with open_literature_database() as db:
    facts = db.facts(doi='10.3390/nano16161035', sample='PC-700')
    cv_tests = db.tests(method='CV')
    organic_and_gel_candidates = db.tests(method='GCD')
    issues = db.issues(doi='10.1021/acs.energyfuels.3c01925')
    next_tables = db.queue(limit=20)
```

数据文件literature_material_pool_v1.sqlite；指针data/current_literature.json。与data/current_database.json的已准入循环输入分工不同，不能用证据层训练资格0的记录替换正式输入。

只读核验：python -B tools/extract_literature_material_pool_v1.py verify。110项检查包括88项逐原XML单元复核、SQLite完整性与外键、样品/阶段/单位、0自动准入、四份原件及旧全库索引哈希。构建与封版均为一次性，不重跑旧脚本。

## 下一批顺序

1. 对254条未匹配身份按原始研究/综述、全文/SI/版本、材料体系和实际测试方法分类，先核真实缺口，避免将全文存在误写成无数据。
2. 继续自身表格与图中样品的逐项绑定；材料层覆盖同篇全部样品，测试层分别收集比电容随电流/扫描速率的曲线和循环终点，保留来源/材料/曲线组。
3. 表格、摘要和正文均纳入同一次查证；本轮AF-MMTC5摘要1772的遗漏证明旧缺失判定需复查。原39条争议队列不删除、不缩小。
4. 扩大且审查过的数据齐备后冻结模型方案：材料与工况信息为输入；CV、器件、三电极目标分清。可评估辅助比电容任务对保持率学习的帮助，但不能把两个目标直接拼成一列，也不预先承诺高相关性。
5. 所有材料/工况辅助任务也按统一论文来源分组隔离；留出论文的任何辅助标签不得进入训练。少量来源的验证区间可能很宽，需要报告相对简单参照的误差改善，不能反复看外层分数追高。

本批未预定基于43条的下一轮调参计划，也未启动真实拟合。原v1.0/v1.1、数据库v0.1–v0.19、原论文与SI保持。

File: 文献全量利用复核_20261025/批次04_循环原图与新来源/README.md
# 第四批：循环原图、补充表与三篇新来源

2026-10-25。继续全量文献利用目标；本批只完成声明的表、段落与原图范围，不代表三篇论文全部利用。原论文、SI、父库、循环库和旧模型均保留。

本批新增15个材料/对照/器件登记、92个材料数值、53条比电容报告、13份分阶段制备记录、4个循环候选，以及24条CO₂吸附和8条EIS响应。累计13个DOI来源的指定范围、61个材料登记、603个材料数值、147条比电容报告（145数值、2未报告）。重复表述、竞争数值、近似读图、不同质量口径与参考体系均在这些报告中，不能当作独立样本。

累计43个实际表格单元、18个数值段落单元及1个原图读数单元；触及41/959个自动表候选，918个尚未进入本流程。一个自动候选不等于一张实际表。历史循环库725项材料属性与本层尚未完成全部单元对账，不能与603直接相加。

| 辅助比电容用途 | 累计行数 | DOI组 | 本批增量 |
| --- | ---: | ---: | ---: |
| 普通水系三电极GCD | 47 | 5 | 27 |
| 普通水系双电极、器件总活性质量 | 5 | 1 | 0 |
| 天然CaP残留碳三电极GCD，单独用途 | 5 | 1 | 5 |
| 双电极作者两倍系数Csp，单独用途 | 6 | 1 | 6 |

四个目标分开调用，合计63行、6个DOI组；同DOI同时出现在多个任务时仍须整组隔离。输入预检通过只说明读数、掩码、权重与来源隔离可执行，尚未证明模型性能或数据充分。缺失GCD电压保留空；辅助比电容任务不等同需要完整循环工况的保持率任务。

## 逐来源结果与争议

Tucumã树皮碳（10.1021/acsomega.5c08826）：TAK1/3/5自身BET、孔容、近似Raman比值、制备及1 A/g三组GCD数值已提取；比较表仅自身行绑定，六行他引不转为本实验。原Figure6B终点读约93.81%，3像素位置分辨率对应约±0.60个百分点，和摘要98%不同；正文仅称接近100%。这只是图像读数范围，不是测量置信区间；没有推断首个可见点是第1圈或归一化分母。Figure6A在7 A/g读约168.63 F/g，与正文约160并存。读图坐标、图像SHA与不确定性保存在evidence/Tucuma_Fig6_reading.json；不得用未经证实的再归一化解释消除循环冲突。

Hemp蜂窝碳（10.1002/cplu.202400408）：自身四行BET表、合成与协议、3E/混合器件数据已分别存储。正文明确最终450/800℃碳有天然钙磷包裹体；SI物理第3页只是C元素图，不能量化或证明Ca/P为零。1 A/g正文360和摘要240 F/g冲突，不选入辅助标签；2/5/10/15/20 A/g五条进入天然矿物残留的单独3E用途。正文及原Figure6d支持15000圈、10 A/g、98.3%，作为此材料用途的循环候选保留；未扩展现有残硅敏感性视图。HAC||EMD与EMD各自登记，未将混合器件的95/75 F/g或91/90%冲突转给HAC单电极。

硬木碳（10.1002/smsc.202500174）：自身三张主表、SI物理第1页两表已逐值核读。主表24条3E倍率数据和正文六条2E数据分开。WPC600-4主表与SI共同支持BET3377.94，正文3377.4留作精度/转录差异；微孔容SI0.4797与主表0.48为可解释取整，接口明确选择SI精度并保留两份证据。EDX质量/原子百分比不写作XPS；三组NLDFT孔峰逐项保存，不求平均。400/500/600℃是前段碳化，后段活化均800℃。CO₂吸附、Rs/Rct留在独立响应表，未作保持率标签或预实验材料特征。10000圈、5 A/g、87.5%有正文与图支持，循环电压仍缺直接绑定；没有用CV、诊断GCD或能量反算来补循环窗口。

## 调用与核验

```python
from data.literature_v4 import open_literature_database
with open_literature_database() as db:
    facts = db.facts(doi='10.1002/smsc.202500174')
    rows = db.auxiliary_feature_rows('3e')
    # 另外三个独立目标：2e_device / native_mineral_3e / 2e_author_factor2
    readings = db.curve_readings()
```

数值均可追到源文件SHA、表/段/图、原单元、方法及状态。材料键与别名分开；原始层training_eligible仍全部为0，辅助资格在明确用途审查表。四份CSV含缺失掩码、阶段、方法限定字段和同来源等权重；EDX、近似Raman、天然CaP与水热阶段另列。

只读复核：`python -B tools/extract_literature_pool_v4.py verify`。一次性build/seal不重跑。检查包括SQLite完整性/外键、所有父表原行保留、自动队列原始字段、XML逐行、SI原生数值、原值分量、全新比电容单元、原文/父库/循环指针SHA、四目标分离、冲突屏蔽、阶段与方法、缺失掩码及全DOI标签隔离。封版后同时核验manifest全部载荷，不再改写报表。

循环库仍v0.19，主集43条/31来源；原固定39条仍1条解决、38条/24来源待证。本批正式循环准入0、真实拟合0。剩余工作见source_review_notes.json和全量目标入口；全量提取与模型路线仍未完成。

File: 文献全量利用复核_20261025/批次04_循环原图与新来源/verification_addendum.md
# 封版核验补记

原extract_literature_pool_v4.py在封版前完成1803项检查并封存数据、文档和接口。封版后verify增加四项CSV字节检查，却同时把这四项名字加进原verification.json固定摘要，造成sealed_report_verification.json比较失败。此错误发生在所有科学检查、四CSV比对与summary比对通过之后，属于核验结果记账错误，不是科学争议被解决，也不是数据变更。

原脚本、SQLite、报告、README和primary merge_manifest均未改动或重新封版。只读tools/verify_literature_pool_v4.py保留原verify的科学检查逻辑，要求primary manifest存在，将额外四CSV比对从原1803项固定摘要计数中移出；仍实际比较四个CSV内容，并完整核验primary载荷SHA。没有跳过数值、原文、父库、来源、准入或任何CSV检查。

当前复核命令：`python -B tools/verify_literature_pool_v4.py`。原README中的extract脚本verify命令保留为历史内容，存在上述报告记账缺陷，不再作为收尾复核入口。新增核验文件与本说明另由addendum_manifest.json封存，锚定原manifest SHA。

以后封版前须先验证封版前后两种只读执行路径的摘要稳定性。条件性增加的哈希或CSV检查，不能在封版后改变原固定检查报告。数据质量核验和发布程序自洽分别检查，不以程序失败或通过替代科学判断。

File: 文献全量利用复核_20261025/批次05_碳化系列与多电解液/README.md
# 第五批：碳化系列、多电解液与补充方法

2026-10-25。三篇已有来源的指定表格、段落和SI局部完成核读，整篇/全部图谱尚未完成。新增23个材料登记、188个材料数值、146条比电容报告、23份制备阶段记录、18个逐体系循环候选及72个其它响应。累计16个来源的声明范围、84材料、791材料数值（805单元、14空）、293比电容报告（291数值、2空）。注册材料/报告/数值均不是独立实验或独立论文数量。

累计56个实际表格、27个数值段落和1个原图读数单元；原959自动表候选中51个处理了声明范围，908个未进入本流程。新取得附件中的表不在旧959候选内，不能人为减少旧队列。历史725属性仍单独对账，不与791直接相加。

## 实际新增与已解决问题

锦带花（10.1016/j.isci.2026.117248）：5组NWJPC材料的孔表、N1s组分、Raman，SI的C/O/N总原子比例及C1s/O1s包络组分已分开保存；另提取5组WJHC温度系列。5×5组NWJPC倍率值中，NWJPC-1在1 A/g正文133与表133.7 F/g竞争，单独冻结；其余24条及5条WJHC自身GCD可按6 M KOH/HgHgO三电极用途调用。对照KOH:前驱体3:1，掺杂组1:1，不同阶段、三聚氰胺用量和样品不混；NWJPC组水热温度未直接绑定，未将优化候选180℃猜填给所有材料。

官方EuropePMC公开附件包取得成功，保留请求/哈希清单；mmc1.pdf中的MethodsS2、物理第3页给出真实三电极与器件条件。对称器件正文和原Figure7G首次/末次**实际循环**插图均为0～1 V，SI却写−1～0 V。按实际循环图+正文作0～1 V的证据裁决，SI异文继续保留。这与拿CV窗口代填循环不同；不是作者正式勘误。10000圈、5 A/g、99.8%已具备下一步正式增量准入审查所需的主要证据，尚未接入当前循环库；见ready_cycling_candidates_v5.json。Zn离子混合器件99.9%与mAh/g容量任务单列，不转为普通碳器件保持率。

SI里NWJPC-0的N为0.9 at%，而N1s组分为横杠；横杠保持空，不改成0。NWJPC-2 C1s最后一格原印“12.6.”仍为空值，未擅自修成12.6。NWJPC-4总C/O/N合计99.64，不归一化补满。N1s/C1s/O1s各自包络组分的约100%合计不作为全材料元素原子百分比。SI方法中的“Morus alba”异文保留，未改写原件。

糖原碳（10.1021/acsomega.3c00816）：贻贝废水提取糖原，经12组温度/时长碳化的自身BET/孔结构与Table3首圈比电容、1000圈保持率已逐行关联；8组Raman均值、作者±数和派生晶粒尺寸另列。表中的孔径单位Å保持；摘要约0.38 cm³/g不能冒充表中总孔容0.897，明确微孔0.377/介孔0.520/总0.897各自通道。液态ethaline为ChCl:EG=1:2摩尔比、30℃、银丝伪参比；与普通水系、固态SSE@DES器件均分开。12个保持率均值及作者±范围保留，不声称这些±数是已知SD/SEM；100±2%不裁剪。0.01/1/10 A/g原型器件比电容另存，作者EqS6明确两电极总碳质量；未因相同材料就混进液态3E标签。

木苹果壳（10.1021/acsomega.5c05285）：从本地既有primary_assets.zip精确提取SI，没有重复联网下载。SI确认Ag/AgCl/Pt三电极、质量负载与制备；自身2/4/6 M KOH ×9电流的27个GCD数值、11扫描速率×3浓度×质量/体积两单位的66个CV数值分别提取。5个比较表自身复述保留但不作为额外独立标签；他引不进入自身实验。54个能量/功率与18个EIS响应另存，不作预实验材料特征。三组10000圈保持率96.07/96.8/95.16%有原文支持，循环电流只说constant而无数，仍为空，不借2 A/g倍率值补填。结论“所有电解液超过96.8%”与这些逐组值不符，保留差异。

## 辅助输入与调用

| 单独任务 | 累计行数 | DOI组 | 本批增加 |
| --- | ---: | ---: | ---: |
| 普通水系3E GCD | 103 | 7 | 56 |
| 普通水系2E器件总质量GCD | 5 | 1 | 0 |
| 天然矿物残留碳3E | 5 | 1 | 0 |
| 作者两倍系数2E | 6 | 1 | 0 |

合计119条/8个DOI组，四种目标不拼接。普通3E仅7个来源，不能据103行声称来源充分或泛化精度达标。DES与CV数据已利用到可调用证据层，尚未完成相应专用模型输入设计，也不伪装成普通水系GCD。每DOI在本任务内总权重相同；所有该DOI的循环、CV/GCD、成分、能量及其它标签跨任务整组留出。

兼容data.literature_v4只读API，由data/current_literature.json指向本版本：

```python
from data.literature_v4 import open_literature_database
with open_literature_database() as db:
    facts = db.facts(doi='10.1016/j.isci.2026.117248')
    ordinary_3e = db.auxiliary_feature_rows('3e')
    all_own_reports = db.capacitances(doi='10.1021/acsomega.5c05285')
    candidates = db.tests()
```

只读核验：`python -B tools/extract_literature_pool_v5.py verify`。3161项包括完整性、外键、父表所有原行、原队列字段、XML逐行、SI数值、原单元/均值/不确定度、四目标分离、掩码/权重与来源隔离；另核四CSV和manifest哈希。封版前后固定科学检查摘要保持一致，额外文件检查不再改变摘要计数。build/seal一次性，封版后不重跑。

循环库仍v0.19、主集43/31；本批正式循环准入0、真实拟合0；原固定39条仍1已解决、38条/24来源待证。下一步先完成NWJPC-2的正式增量准入/API历史链审查，再继续已有未审文献、糖原SI与各自身曲线。全量目标未完成，不能把附件获得、工程通过或可调用输入数量当作科学目标完成。

File: 文献全量利用复核_20261026/批次07_棕榈壳与串并联/README.md
# 第七批：棕榈壳自身表格、逐器件数据与统计对账

2026-10-26；DOI [10.3390/nano16040260](https://doi.org/10.3390/nano16040260)。父库为文献v6，本批新建literature_material_pool_v7.sqlite，原文、ZIP、SI及旧库不覆盖。

## 提取范围与计数

本批完成该论文主文7表、SI 5表的声明数值范围，保留XML rowspan/colspan原单元格和SI双栏、跨页样品号。曲线尚未全部数字化，不称整篇完成。

| 本批增加 | 数量 | 计数边界 |
|---|---:|---|
| 材料登记 | 6 | 4种最终碳+原始PKS+1商业参考；不是6种合格生物质碳 |
| 材料数值单元 | 193 | 39个主表属性/前驱体值、150个XPS峰描述、4个PSD峰；不是193个实验 |
| 比电容报告 | 73 | 8个EIS均值、63个单件EIS报告（含1商业控制）、2个GCD作者2m口径点 |
| 响应数值记录 | 1485 | 129个EIS响应、1356个电学响应；同测试多指标，不当独立样本 |
| 自身原表 | 12 | 7主文+5SI；关联原队列7候选，SI本批从原ZIP读取不扣旧队列 |
| 制备系列记录 | 4 | 逐材料保留体相制备与电极阶段，不复制为额外独立实验 |
| 逐体系循环候选 | 1 | 两硬币串联堆栈57%@2100圈，不是普通单器件2E准入 |

累计17来源的指定范围、92材料登记、1055材料数值/1101单元（46空）、368比电容报告（366数值/2空）、1657响应记录、61制备阶段记录。75个真实表+30叙述+1旧图读数+4协议/制备原图审查=110证据单元。原959候选中62个处理指定范围、897尚未进入本流程；来源/整篇/材料/数值/实验的分母不同。

## 关键证据与处理

- Table1仅属于碳化前PKS；原HHV22,806明确按千位22806 kJ/kg提取，不把原料性质移植给四种最终碳。Table2的XPS明确是wt%，不当at%；DR平均微孔尺寸与PSD主峰、Gurvich介孔容分开。
- SI S1保存150个峰位、各包络内百分比及C1s FWHM。包络百分比不是全样品原子/质量百分比；FWHM表未印单位，保留未明状态，不猜化学物种归属或把未列峰填0。
- 主文p10的HNO₃30%与实际Figure1的65%冲突，修改组该浓度保持null、两原值和出处并存。Figure1明确700℃/1h/5℃每分钟，体相制备的这一字段可据自身图提取。原料粒径、浸渍/干燥/洗涤、电极80:10:10配方、7mg作者份额、12mm片、浸液5天分阶段保存，不推算电流质量分母。
- EIS的1mHz电容、±10mV信号与未知DC偏置单独保存；均值±为95%置信区间，S为另外报告的标准差。EIS不改标GCD。商业RC的材料组成和质量口径不继承生物质样品。
- SI列出19个PK700、7个PK700N硬币器件，脚注却18和8。PK700硬币列表的算术均值49.421、SD14.393，与主表56.6、35.5不同；PK700N的列表均值52.857与主表56.9不同。PZ700 Swagelok列表均值33.983与主表36.3也不同。原列表和作者统计全部保留，审计重算单列为派生检查，不替换作者数据、不猜遗漏样品。其它组有能近似重现的结果，不能据局部一致把整篇统计标为通过。
- PZ700N的“e1 rep”是同标识重复测量，作为另一报告保留；聚合均值和单件数据不同时当独立训练例。SI S3的PK700coin44 CEIS57 F/g、C′0.096 F存在质量关系差异，不猜小数位修正。
- SI S5为22硬币×6工况=132逐器件条件，每条件8项响应。电流0.0001/0.001/0.01 A保持安培，不转成A/g；Cu/Ci是F，不混作F/g，能量效率不是循环保持率。52N器件的原印0.00 F是源中数值，保留0；空值仍不填0。样品号跨页继承有明确元数据。
- 原Eq1是Ccp=IΔt/(2mΔV)。两个自身GCD40/34 F/g在0.125 A/g，按作者2m口径保存；不与器件总活性质量目标或另一论文分子2倍系数目标合并，不从电容公式猜电流分母。
- Figure6/Eq2的保持率随电流而变，是倍率保持率。真正循环结果是两硬币串联25–26，作者57%@2100圈；方法10000圈、Figure11a的C2400与Figure11c端点2100各有角色，实际图电位−1～1 V，不改写为单器件0～1 V/10000圈。
- 木苹果壳Figure6f本地原图已核：没有数值循环电流。把已查路径/SHA写入LP7_WoodApple_cycle_figure_checked，仍不借2 A/g倍率点补填。

## 调用与模型边界

```python
from data.literature_current import open_literature_database
with open_literature_database() as db:
    materials = db.facts(doi="10.3390/nano16040260")
    reports = db.palm_capacitances(method="EIS")
    electrical = db.palm_responses(family="electrical", assembly="2S")
    audit = db.palm_statistics_audit()
    material_matrix = db.palm_material_matrix()
```

响应按索引查询，返回原单元格、单位、样品/器件/串并联、原SHA和定位。材料矩阵只有4种最终碳，XPS质量百分比和峰描述分开；HNO₃冲突缺失、无改性不适用分别保留在metadata，均不填0。矩阵没有响应y，不冒充训练集。该论文所有样品、重复、汇总、曲线、电学和未来辅助任务同DOI整组隔离；只有一个新增来源，无法靠随机拆132行证明泛化。

既有四个辅助GCD输入119行逐行保持；DES两均值用途各12行同1DOI也逐行保持。本批新增普通水系循环准入0、真实拟合0。循环v0.20的3E43/31、2E27/22，以及原固定38待证都不变。

## 核验与剩余

6480项检查覆盖SQLite完整性/外键、父表/父载荷保留、原XML跨度与转录、193事实和73比电容报告、1485响应的原单元/数值/角色、单位和22×6条件组、原印0与缺失、原件SHA、统计对账、只读API、旧辅助/DES逐行相等。检查项数量包含逐单元重复核验，不表示科学准入6480条。封版前后独立进程比对四JSON/CSV及manifest哈希。

```text
python -B tools/extract_palm_kernel_v7.py verify
python -B tools/verify_new_source_v020.py
```

不重跑curate/build/prepare_reports/seal，不覆盖历史；源保护与实际已读/未完成范围见protected_inputs.json、source_review_notes.json。新增SI副本和渲染截图用于证据审查，保留；未删除原件，未声明空间回收。继续其它已有论文的自身多样品表格/曲线，不以本批工程检查或部分文献利用代替全目标完成。

File: 文献全量利用复核_20261026/批次08_洋葱壳与生物炭复合/README.md
# 第八批 洋葱壳与生物炭PAN复合体系

2026-10-26。本批从既有原文和Word SI提取，不重新下载、移动或覆写原件。父库v7保持，当前新库literature_material_pool_v8.sqlite。全量目标仍active，未完成。

## 实际增量

| 项目 | 本批 | 累计与边界 |
|---|---:|---|
| 来源声明范围 | 2 | 19个来源均为部分范围，不称整篇全部利用 |
| 材料登记 | 15 | 累计107；新增4洋葱壳碳、8有意PAN/生物炭复合、3合成PAN对照 |
| 材料数值 | 150 | 累计1205数值/1253单元，48空；含峰强度/位置、比值和方法限定成分 |
| 比电容报告 | 35 | 累计403报告/401数值；有同源复述，不当独立实验 |
| 额外响应 | 46 | 累计1703；能量、功率、CE、EIS及CV贡献分开 |
| 有界曲线采样 | 58 | 4条循环C(N)与6条倍率曲线，共10曲线组/3图面板；不是58独立样本 |
| 真正主表 | 5 | 累计80；原959候选关联67个指定范围、892仍未进入处理 |
| 逐体系循环候选 | 5 | 累计36；4条洋葱壳含限值/未知保持率，1条复合用途另审 |

另有12个自身数值叙述/图中文字/仪器输出单元与3个协议/制备图审查；累计133证据单元，不把Word的图像排版表格当科学数据表。制备记录累计76。补齐7个既有来源的部分范围索引缺项：19个来源均能通过scopes查询，full_source_review_complete仍全0；这一索引修复不是新的材料准入。

## 洋葱壳 DOI10.1016/j.heliyon.2024.e32915

- 4个自身BET值绑定COH550℃、活化600/850/950℃；12个GCD值按3温度×4电流提取，原100/500/1000/2000 mA/g明确乘0.001转A/g。Table3只选Present work行，与正文140.1 F/g/0.5 A/g及BET1924重复，不计新实验；表内2023不覆写论文2024的题录年。6 M KOH来自自身Present work行，其它温度/COH标明同源系列继承，未假称每个样品独立报告。
- Table1的小数逗号按本表解释，原值保留。600℃的ID/IG报告1.2，但列出强度2341/2818算术比约0.831；850/950℃I2D/IG报告0.07，与相应强度比约0.711/0.681也不同。三个审计另存，竞争比值冻结，不默改倒数或小数点。600℃未报2D强度和比例保持null。
- Word SI FigureS4后的EDAX数字原生存于段落，按原关系读出C/Al/Ca/Lu的质量%、原子%、作者Error%、线能量；K列单列仪器量。碳98.01 wt%、99.33 at%不当XPS；Lu的作者赋值和误差保留，未报氧不填0。EDAX原子百分比合计100.01与原Total100按显示精度保留，不重新归一化。
- 碳化550℃100min、干燥和电极70:20:10等有明确自身依据。活化正文90min与图形摘要100min冲突，三个活化材料的标准时长保持null、两原值并存；KOH“1:4”的方向未明确，不猜4:1。总活化收率8.4%没有指向具体温度，作为来源级报告保存，不复制给3样品。
- SI FigureS2的20mV/s贡献标14%电容+87%扩散，合计101%，照录不强行归一化；其余17/83、26/74、49/51同样保存。这些是CV贡献，不是循环保持率或预实验材料特征。
- 自身循环图纵轴是绝对C(F/g)，另存28个图像采样值。正文“<95% after5000cycles”是限值且未与曲线归一化依据协调，保留<95，不转为精确95，也不以新鲜倍率电容或任意第一图点强行归一化。4条候选都没有取得精确保持率目标资格。

Word未修改；本机没有LibreOffice，因此不声称做过Word整页渲染。只读OOXML段落/关系及原嵌入图，EMF用Windows GDI作2倍查看副本；用于科学读取的原JPEG/PNG/EMF与Word ZIP成员逐字节核验。没有新Word文件交付，不安装软件或运行宏。全部定位用Word段落/图/原嵌入对象，不猜页码。

## 生物炭复合 DOI10.3390/gels10010082

- 2表11材料×9参数全提取。ECNF/ENFA/ENFAa是合成PAN对照，另外8种是有意木生物炭/PAN复合，材料类别不混为普通纯生物质碳。type-I的5:1纤维/生物炭与type-II溶液2wt%配方、原料HF处理、500℃生物炭/900℃PAN/800℃最终活化分阶段保存；最终生物炭比例仍未知。
- Figure2直接印出的8个IG/ID、活化ENFA-FBa的0.898和作者近似F~1.0 at%保存；IG/ID不改名ID/IG。图中峰的出现不能补未量化元素百分比。
- 8个Figure4C柱顶值是0.5 A/g、原0～0.8 V GCD。ENFA-FB的187与215 F/g分别对应0～0.8和扩展0～1 V，两个工况分开，不择高。活化ENFA-FBa的407 F/g GCD与360 F/g CV及2E的6个GCD/5个CV数值分别保存。
- 2E公式Eq4是2IΔt/(m_singleΔV)，使用单电极质量，保留作者材料等效口径；不拼器件总活性质量或另一论文的未知分母。电流质量分母不由电容公式推断。
- Figure8F左轴保持率91%、右轴CE53.5%分开，CE不是保持率或X。ENFA-FBa在10 A/g、10000圈、1 M H₂SO₄、0～1 V经单独“PAN/生物炭复合2E报告工况”用途审查，见composite_purpose_contract.json。自身GCD Figure8B、同图循环协议与方法/正文共同绑定；沿用适用GCD和共同协议规则，不额外要求每圈都绘图或精确初始下标。

新增这一用途输入1条/1 DOI，不能单独验证泛化，不加入普通生物质循环主集。原始层training_eligible仍0，用途审查单列；模型矩阵有X/y/mask/groups，未知最终组分不填0，目标、CE、其它测试响应和标识不进入X。本轮无拟合。

## 曲线与调用

58点来自原高分辨率SI循环图及Figure7C/D的5种扫描/电流条件。保留原图SHA、坐标校准、图例排除区域、选中标记列、像素范围及误差。误差包含局部标记半高度加2px校准界限，是图像读取界限，不是SD/SEM/95%CI；近似曲线不改成作者精确数值。正文360/407与相应读取区间相容，优先使用有明确来源的作者数值，不按性能择值。曲线、同物理测试的报告和所有辅助标签整体按DOI隔离。

```python
from data.literature_current import open_literature_database
with open_literature_database() as db:
    onion = db.facts(doi="10.1016/j.heliyon.2024.e32915")
    curves = db.sampled_curves()
    scope = db.material_scopes()
    ratios = db.ratio_audits()
    candidates = db.tests() # 当前版本统一校验来源组，旧原值保留
    composite = db.composite_cycle_matrix()
```

旧四辅助GCD119行、DES两均值目标各12行、棕榈壳逐器件/统计审计均逐行保持。普通循环v0.20为3E43/31、2E27/22、总278观察；原固定39条仍1解决/38待证。新复合用途不抵扣该固定队列。

## 验证

713项核验、输入JSON及封版载荷通过：完整性/外键、父表原值、XML跨度/Word原生数值与嵌入字节、数值/单位/缺失/冲突、曲线重算和界限、来源类别与X/y隔离。数量不是科学准入数。链验证把v0.20的988检查钉住其原文献v5输入，原条件/CSV/报告不改；另外审查当前v8全部36候选来源组和新来源全任务留出，防止升级当前指针被旧固定计数误判。

```text
python -B tools/extract_onion_composite_v8.py verify
python -B tools/verify_corpus_chain_v8.py
```

旧v7来源组兼容验证器保留其当时31条快照，不能直接拿该数量要求新版本。新链验证用显式版本路径审计历史，再审计当前这批；不修改旧报告、不跳过冲突。curate/build/prepare_reports/seal不重跑。source_review_notes.json列出已读与未完成范围；继续其余892候选和原固定待证，不把这两篇部分利用或工程检查冒充全量完成。

File: 文献全量利用复核_20261026/批次09_藻类与杜仲木系统系列/README.md
# 第九批：藻类与杜仲木的自身多样品数据

本批继续480身份/959原始表候选的全量目标。14张自身主表、2张匹配SI表及图中文字按声明范围处理；另将7张综述表和3张煤基碳表标为二手背景/非生物质参考。未声称四篇全文数据全部提取，更未将目录条目或表单元当独立论文、训练样本。

新增32个材料登记（包括前驱体、同配方不同命名及一个图中身份待核名称），248个材料数值、164条比电容报告、512条分离响应。累计139登记、1453个数值/1501材料单元（48空）、567条比电容报告（565数值/2空）、2215响应、106张表及163个声明证据单元；91个原候选处理指定范围，868尚未触及。原38条待证仍在，拟合0。

原文不复制/移动：

- 藻类 DOI10.3390/molecules31132329，OA001/main.xml，SHA da88f13708ab3545567ea0db19692ce706ce27ef6bfe7a998e8b07ef77230a2e。既有ZIP只有主文图片，没有额外科学SI；不能把包名当已读附件。
- 杜仲 DOI10.3390/polym15030663，OA025/main.xml，SHA f44d758d98305ed742e1d13c5bce1b9986a647b5a2d8a22185a3c0b2cbe15095。六页SI的SHA为0784637181d9c8804acbff406c9e82e14a3bb142fe14d6cb11d85ecc6573c81d；标题/作者/嵌套ZIP成员字节匹配。p3循环图、p4全16行GCD、p5比较表已渲染视觉核对；没有将参考九行当自身测量。
- 综述 DOI10.3390/nano16090524：原生article-type、摘要自述及七张表内引文共同支持二手背景分类，未抽作新实验。
- 煤基研究 DOI10.3390/molecules31172997：自身前驱体为白石湖/翼城煤，三张表作为非生物质参考保留，未混入主范围。

## 科学处理

藻类温度、KOH用量、时长及无活化对照分别绑定。AHPC-850-R3/t1.5为同一优化条件，保留重复报告而不增加物理制备数。前驱体CHNS/O和近似分析不转成最终XPS。表3/4氮含量与原图3e（例如850样品2.91与8.3at%）、表4拉曼与原图3d（1.13与1.01）冲突：两套原值均保存，五个主样品相应特征冻结。N1s包络分量保持为包络百分比，不乘有争议的总氮。

18条自身三电极GCD辅助输入经逐工况审查，121条普通3E辅助行/8DOI；另三个用途5/5/6，共137行/9DOI。自身GCD、活性碳质量、6M KOH、Ag/AgCl及−1～0V绑定。X/y/缺失掩码/来源组/权重见Algae_GCD_model_inputs.json；没有CE、Rct、保持率或其它响应混入X。新增18条与旧循环库的五条藻类记录同一个DOI，必须一起留出，不是新增独立循环来源。其余两电极功率工况不反推A/g；表8“retained95.2%”存循环候选，不存95.2F/g或借三电极10A/g。

杜仲20个孔结构命名、16×4CV及16×4GCD全列；252F/g主要是5mV/s的CV，直接GCD表S1的EC400为257.8F/g@0.2A/g，比较表252@0.2另存冲突，不择高值。作者电容归一化为whole-electrode mass，不悄悄改为纯碳质量。图3的EC550和正文/表的EC500未强行合并；350拉曼图0.623/正文0.648、6h BET表2033.87/正文2300.87、温度系列2h/优化6h及别名差异保留。Å保留原单位，不能当nm；循环A/g仍未给，表S2表征0.2不充当循环电流。

37项倍率比值和16项成本合计对账另存qualification_audits_v9，重复条件6项另列。仅比较印刷精度区间，算术不是新实验或作者勘误。原成本SUM1.54与分项合计约15.4不符，全部照录；资源/经济响应不当电化学模型材料特征。

## 当前调用与核验

`data.literature_current.open_literature_database()`；显式v9接口提供source_classifications、qualification_audits、series_responses、legacy_feature_conflicts、algae_GCD_matrix及历史接口。原始层training_eligible仍0，用途资格来自单独审查。

新发现冲突通过独立循环v0.21增量向当前训练接口传递：只冻结5条记录的15个N/拉曼特征，原278观察、标签、准入、来源组/权重不变；原值与证据可追溯。旧模型属于旧输入，不据此声称误差已改善。

只读核验：`python -B tools/extract_algae_eucommia_v9.py verify`、`python -B tools/release_feature_freezes_v021.py verify`、`python -B tools/verify_corpus_chain_v9.py`。不要重跑curate/build/audit/seal。历史验证显式钉住原数据；当前44候选与全用途来源隔离另审。全量曲线波形、定量形貌及原始仪器数据、未进入868候选和固定38项继续工作，不将工程通过当全部完成。
