Repository: w749026903-coder/biomass-carbon-supercapacitor-ml

# 生物质碳超级电容器：循环稳定性与机器学习

第77轮已核对用户补交的两篇正文。绿茶 GKN8（BET 1,680 m²/g）1,000圈：冻结模型 96.08%，作者 99.4%，低估 3.32 个百分点；沿用早期末值约99.39%。样品核对时已读到间接线索，列额外诊断。水黄皮约93.01%来自5,000圈对称双电极器件，单列。严格独立已评分仍1篇，旧模型保留，持续目标仍暂停。 [本轮一页结果](保持率达标研究_v3_主线与近优组合_20261030/第七十七轮_两篇正文与绿茶高BET核查_20261118/两篇正文核查与预测.html)。下一步优先补同工况1,000圈独立来源，同时锁定模型与末值对照。


2026-11-18 第 76 轮后按用户条件暂停目标。莲茎碳补成 7 个前 20% 测点与一条开发输入，60 次固定拟合完成，0 失败／警告。同一旧 20 条的第 67 轮候选 MAE 1.873→1.908 pp，R² 0.8959→0.8940，保留原模型。当前保留 R² 距 0.95 约 0.0541，独立已评分 1 篇、独立 R² 不可估、正式验收 0。下一步先补原始曲线／数值表及受限访问正文，再共同决定接续。 [本轮结果与方向判断](保持率达标研究_v3_主线与近优组合_20261030/第七十六轮_莲茎补证与同批增量对照_20261118/README.md)。

File: 文献全量利用复核_20261026/批次10_棉花藜麦黄瓜与同行ANN/README.md
# 第十批：棉花、藜麦、黄瓜与藻类同行ANN

本批核读四篇自身原始研究正文、15张主表候选、9页同行ANN补充PDF及相关原图。21个材料登记包含前驱体、对照、温度和配比系列，不等于21个独立来源。四篇相关波形、形貌与全部参数尚未全量采完，全文完成标记保持0。

新增192个材料数值、44条比电容报告、28个分离响应和70个有界图点。累计1645个材料数值/1712单元（67空）、611比电容报告（609数值/2空）、2243响应、160个材料登记、27个范围审查来源。123张表/208声明证据单元含同行模型参数表，不能当实验数。原959候选中106触及指定范围、853未触及。全部480身份仍是目标范围。

## 自身数据及处置

- 棉花，10.1039/c7ra11475c：五样品孔结构、XPS与分阶段空气氧化；350℃样品N/O明确为wt%，不转成at%。N1s分项合计107.5%，原值保存并冻结；400℃孔面积分项冲突保留。8条唯一3E辅助GCD工况；原图Fig8c明印92%，Fig11a明印86%，正文对应支持；摘要87%/结论89%作为异文保留，不声称作者勘误。2018年单独跨年份循环用途审查。
- 藜麦，10.1021/acsomega.3c04692：四样品自身孔表、Raman、3E倍率及2E循环；QSC-3自身BET1802 m²/g绑定旧空字段。Fig11实际循环插图支持KOH0～1.5V、Na₂SO₄0～2.0V；比较表“1～2.0”异文不删。既有四条3E不重增，两个2E端点沿用V05:012/013。XPS百分比基准未明确，不猜at%。
- 黄瓜，10.3390/nano14080686：CCP/ACP700/800，EDAX原子%与XPS分开，NLDFT嵌套孔类不相加。Raman六个多逗号宽度字段留空保存原印文本。实际循环0～0.9V与新鲜倍率0～1V分开；既有V05:019循环不重复准入。
- 藻类NFAC，10.1039/c9ra01255a：九个材料登记、主表孔结构、各温度/配比SI及自身GCD；主表孔容cm²/g原印错误单列，仅NFAC和NFACc有正文明确cm³/g依据。1M H₂SO₄/0～0.8V/1A/g/10000圈报告101.7%，真实报告不裁100。循环初始280/末285与新鲜倍率255 F/g不混作归一化参照。EDS未检出N且限值不明，保持null+ND，不填0。

普通3E辅助由121增至133行/10DOI（新增棉花8、藜麦4）；四个独立目标合计149行/11DOI。旧137行逐字段保持；DES两用途各12/同1DOI、复合循环1/1DOI与旧15格冻结保持。未知电流质量分母不单独否定报告工况用途。

## 曲线与同行机器学习

70个新增采样来自4面板/13曲线组：棉花25、黄瓜10、NFAC温度20及配比15。同一NFACc曲线跨面板共享组。累计128图点/23组/7面板。局部标记像素范围加2px校准给出有界近似量，不是统计置信区间；图点不冒充精确正文标签或独立实验。原图轴、颜色、像素、SHA和误差均在curve_samples.json及SQLite中。

NFAC同行ANN预测比电容F/g，不是循环保持率。其“200余样本”不等于200篇独立论文，90/10随机拆分没有报告按论文来源隔离；min-max是否只在训练集拟合未明。10输入含Rs，只有预测时实际可用才能使用；不能一律定性为泄漏。正文两层20神经元与权重表10隐节点表述不完全一致，保留争议。8个自身预测的算术均值287.75 F/g与作者289并存。

240个ANN权重/RF重要性数值仅入peer_model_cells_v10，不计材料事实、真实训练样本或新增论文。正文所称Excel数据集不在取得的公共OA包/PDF中，PDF无附件；不能由权重或散点捏造200行数据，也不证明作者没有数据。peer_model_review保留来源、验证方式、边界和缺件。

RSC页面403后未绕过；从EuropePMC合法公开OA包取得原图和SI，acquisition收据记录URL、SHA与成员。全部原文、包、PDF、旧v9和旧模型保留。

## 调用与核验

统一入口data.literature_current；v10新增batch10_sources、batch10_audits、peer_model_review、peer_model_cells。既有facts/capacitances/synthesis/tests/sampled_curves及各独立用途接口保持。循环五项准入由独立v0.22承接：3条新端点、2条原ID补证，无新拟合，原固定38待证不抵扣。

只读：`python -B tools/extract_four_sources_v10.py verify`；`python -B tools/release_cycle_admissions_v022.py verify`；`python -B tools/verify_corpus_chain_v10.py`。chain_verification明确重现历史原输入，再单独核验当前54候选、149辅助、128图点及全部响应/循环的DOI整组隔离。不要重跑curate/build/refresh_curves/audit/repair/seal。

全量目标仍active。下步继续853未触及候选及已读论文剩余波形/SI；未决科学问题保留，不为清空队列猜数或启动新训练。

File: 文献全量利用复核_20261026/批次11_青豌豆皮水葫芦红茶与Tondolo/README.md
# 第十一批：青豌豆皮、水葫芦、红茶及Tondolo

四篇原始研究的18张主表候选完成指定范围核读（12自身表、6混合比较表），另读取青豌豆皮5页、水葫芦3页、Tondolo7页SI。混合表只把自身行入对应事实/响应，外文献保留原转录，不当自身实验。15个材料登记与分阶段制备分别绑定原文SHA、图/表/行/列；全部相关波形、形貌和剩余正文数值仍未全提完，全文完成均0。

新增292材料单元，其中281数值、11空值；42比电容报告、70测试/拟合响应、7循环候选（含2旧ID关联）。累计175登记、1926数值/2004材料单元（78空）、653电容报告（651数值/2空）、2313响应，31个范围审查来源。143张物理/参考表与244声明单元不能当实验数。原959候选124触及指定范围、835未触及；原480身份范围不变。

## 自身原文处置

- 青豌豆皮，10.1039/d5ra01262g：GP、NGP、NSGP。Table1 EDX at%、SI TableS1 EDX wt%、SI FigS4 XPS at%分开。S图印0仅留作者取整报告专用字段，不证明元素不存在。GP/NGP正文p19电容标签对调；自身Table4、结论p23及实际Fig6c/d共同支持GP208.78、NGP230.22、NSGP257.01 F/g@1A/g，选入3E辅助，正文异文不删、不声称作者勘误。Fig8c图例NS-APSB与正文/图注NSGP不同，作为限定保留；既有正式2E端点candidate:V05:014不重计。
- 水葫芦，10.3390/ma17133233：四剂量0/50/100/150kGy，800℃5h炭化与800℃5hKOH活化分阶段，不能合成一次处理。完整自身孔表/9元素XPS与SI C1s/O1s分峰共49行，两类百分比不混。t-plot面积、BJH孔径与孔容不互换；Ca/Si/Al/Mg等残留不设0。实际循环图WHAC100插图为−0.3～+0.3V，不把新鲜测试电压转移过去；另外三个样品循环窗口未据此自动补齐。实际循环A/g没有明确数值，仍null，不能借新鲜1A/g。WHAC100的99.45/99.40保留。
- 红茶，10.3390/ma14216592：六个600/700℃、KOH比2/3/4条件；200℃水热前处理和后续空气中1h活化分开，不能默认N₂。六组BET/孔容、GCD@0.5A/g、CV@1mV/s与能量/功率/EIS响应分开。正文CaCO₃/0.32%未给可逐样品绑定的百分比基准，不传播成每样品定量组成或纯碳结论。实际Fig9c明印98.8%，关联既有2021年candidate:TE045；跨年份用途需独立增量准入，不放进旧2023—2026队列。
- Tondolo，10.1039/d6ra02137a：TAC/N-TAC、孔结构、五分量Raman峰位/宽度/面积/面积分数、拟合质量及自身2E Fig8c六个印字值。Raman面积不是强度，谱拟合R²不是模型精度。实验方法与Fig4支持尿素，比较表自身行“thiourea”异文保留；S未量化不填0。材料在摘要/正文的sedge/tree/herb分类表述不一致，当前只用作者Tondolo果皮名称，不猜植物分类。Fig8c末柱34.5对应5A/g，不能按GCD范围误填10A/g。作者四倍单电极等效与不等质量配平器件口径分存，未拼到器件总质量辅助目标。

普通3E辅助新增13行（青豌豆3、水葫芦4、红茶6），146行/13DOI；四目标162行/14DOI。旧149行逐字段保持，旧DES两目标各12/同1DOI、复合循环1、128有界图点、240同行参数及15格冻结保持。原固定39条仍1完成/38待证；本批新正式循环准入0、真实拟合0。循环数据库仍v0.22，下一步逐测试处理Tondolo新2E及红茶既有端点的跨年份用途。

## 前作关系和科学未决

Tondolo正文p5/6/36/39与参考文献1明确复用10.1016/j.jece.2025.120693的制备/表征及部分3E结果。两DOI通过source_relations_v11归入family:Tondolo_TAC_JECE_RSC；不能把复用表征当两批独立实验，留出时两篇及全部任务一起隔离。关系只依据原文明确复用，不按题名相似强行合并所有工作。

quantity_audits.json记录6项吸附拟合Qe与给定物料衡算不符：20/40/60ppm、50mL、10mg按文中条件最多100/200/300mg/g，而两模型Qe都更高。只能确认“拟合或协议表述存在未决不一致”，不猜单位、投料或原始数据。Freundlich表257.5/0.2047与正文273.1/0.16也保留，不择高值。拟合参数、能量、EIS与吸附均作为响应，未当循环预实验特征。正文归因CE>100为活化是作者解释，不升级成本项目已证机理。

公共EuropePMC OA包原件、获取收据、Tondolo原图/SI和必要SI渲染保留；既有青豌豆/水葫芦PDF逐字节对账，不重复下载。失败的未封版原子构建在核实父版逐行一致、增量表全空后恢复；draft_build_recovery.json记录千位空格解析及条件字典修复，旧科学版未覆写。

## 调用和验证

统一data.literature_current，新v11接口batch11_sources、batch11_decisions、source_relations、isolation_group、quarantine_source_groups。原子百分比、质量百分比、相对分峰及报告零分开；未知仍null。前作隔离须调用isolation_group，既支持doi前缀和裸DOI，也保留文档组身份，不能只做原始字符串比较。

只读`python -B tools/extract_biomass_series_v11.py verify`；`python -B tools/verify_corpus_chain_v11.py`。后者钉住v0.22历史输入，复验v10及更早链，再审当前61候选、162辅助、全部2313响应等3839载荷的203原始标识/201归一化来源家族。库存计数不是训练来源充分性的证明，原正式队列和模型成绩不变。不要重跑curate/build/resume/seal；工程通过不代替科学补证完成。

File: 文献全量利用复核_20261026/批次12_椰壳苏铁绒芒果核与原料边界/README.md
# 第十二批：苏铁绒与椰壳的指定数据范围

本批把两篇已有论文的主表、椰壳补充材料六张表和指定正文/原图数值接入文献 v12。目录名保留最初六篇排查安排；芒果核、废皮革、糠醛渣和商业活性炭四篇仍待后续核读，没有计入本批完成量。两篇均未声明全文图像和全部数值利用完毕。

新增168个材料单元，其中163个数值、5个未报告；76条电容报告、61条响应、9份样品制备登记、3条循环候选。10个材料登记包含9个确定的最终碳样品及1个表中CF身份待定登记，不能称10个确定样品。7个原主表候选触及范围，含1张纯他引表和1张混合比较表；只提取自身样品为自身事实。

累计185材料登记、2089数值/2172材料单元、729电容报告（727数值/2空）、2374响应。原959主表候选中131触及指定范围、828未触及，480身份目录范围不缩小。声明范围累计268单元；数据库254个不同table_key和237条extraction_units_v3是另外两个库存指标，均不代表实验数。

## 具体证据与处置

| 来源 | 完成范围 | 保留的边界 |
|---|---|---|
| 10.1039/d2ra02141b，2022苏铁绒 | 全正文核读；3张主表，自身孔结构/XPS/Raman、指定电容/原图循环标签及分阶段工艺 | Table1的CF不强并CF-0；HPC2摘要与表格N/O对调仍冻结。体积电容由Cg和作者假定密度换算，不是独立测量的堆积密度目标。剩余波形待提取 |
| 10.1039/d0ra09182k，2021椰壳 | 全正文核读；4主表及SI六表；AC1—5的孔/XRD/面积Raman/薄膜导电性及多器件工况 | 全部电化学为2E。不同电解液、集流体、隔膜及Cs/Cd分开。±含义未知；DFT“Area in pores”不改名为微孔面积 |

苏铁绒rho=1/(Vt+1/rho_t)，rho_t取作者假定2g/cm³。HPC2自身Table3质量电容291F/g@1A/g与正文体积349.1F/cm³共享测试组；10A/g体积289.1原值保留，待与实际倍率图进一步定量核对。Ragone正文20/40kW/kg与图轴另有待核，不猜换单位。

椰壳AC5同标称KOH/FTO工况，S2的GCD106.0与S3的89.9F/g（均0.5A/g）及CV106与102.7（均5mV/s）并存；这些重叠组合暂不准入，不编造独立重复批次。SI S6明确219.4是CV@5mV/s，GCD@1A/g为216.6；结论的219.4@1A/g异文保留。AC1 BET按自身表539±16保存，结论586范围下限不覆盖具体样品。AC5 EIS正文84与SI82分存，不进GCD或预实验特征。

## 可调用用途

原四类质量电容辅助输入163行/15 DOI组，其中普通水系3E147行/14 DOI组。另有5个明确分开的报告用途，共29表达行：体积3E 1行、水系Cs/Cd各10行、纯离子液体Cs/Cd各4行。Cs与Cd是同一物理测试的两种表达；29行对应15个测试组，不能相加扩充独立样本。作者m活性质量与电流分母未知标记保留，未冒称物理统一。

```python
from data.literature_current import open_literature_database
with open_literature_database() as db:
    facts = db.facts(doi="10.1039/d0ra09182k", sample="AC5")
    inputs = db.batch12_inputs("2e_aqueous_Cs")
    matrix = db.batch12_matrix("3e_volume")
    quarantine = db.quarantine_source_groups(["doi:10.1039/d2ra02141b"])
```

矩阵保留空值与缺失掩码；Raman积分面积比和峰强度比在不同列，密度换算目标不把其派生密度当独立实测预测特征。所有任务、同论文材料/制备/曲线/响应和前作复用家族一起隔离；没有拟合或新精度声明。

## 循环候选与后续

苏铁绒实际Fig8f给出10000圈、1A/g：Na2SO4 96.36%、KOH96.71%。自身3E GCD分别0～1V和−1～0V，共同Hg/HgO协议保留，属于2022年跨年份用途的后续逐测试审核，当前未计正式循环准入。

椰壳92.3%/5000圈/1A/g仅绑定Ti、纯MPPyFSI和滤纸，充电1V；实际放电下限未补，不能拿新鲜器件0～3.5V覆盖。保留为独立非水系候选，未加入普通水系循环集。循环库仍v0.23，原固定38待证、15格历史冻结不变。

只读核验：`python -B tools/extract_porous_series_v12.py verify`及`python -B tools/verify_corpus_chain_v12.py`。构建/封版只运行一次，不重跑旧批次。

原XML、OA ZIP、原成员图片/SI及旧v11、v0.23全部保留并校验哈希；四张SI渲染页用于可读性复查，未清理任何原件，本批释放存储0字节。工程通过不等于科学全量目标完成。

File: 文献全量利用复核_20261026/批次13_芒果核皮革糠醛渣与界面参考/README.md
# 第十三批：样品系列、图文冲突与参考体系

本批在 v12 上增量提取四篇指定范围：芒果核、废皮革、糠醛渣与原料未核实的商业活性炭。新库 `literature_material_pool_v13.sqlite`；摘要、审查范围、原值、逐单元绑定和来源哈希分别见 `summary.json`、`source_review_notes.json`、`curation_spec.json`、`protected_inputs.json`。没有覆盖原文、父库或模型。

新增 26 个登记含 1 个原料及 9 个商业参考配方，不称 26 个合格最终生物质碳样品。15 个原始主表候选仅完成声明的自身/参考范围，另有 SI 表与指定正文、原图单元；四篇均未标记整篇提取完成。全部正文段落已核读，可取得的皮革五页 SI、糠醛渣三页 SI 已核读，剩余波形及其它定量信息继续处理。

| 本批产物 | 数量与用途 |
|---|---|
| 材料事实 | 211 单元，204 数值、7 空值；空值保留原始空白或未检出状态 |
| 电容报告 | 55 条，包含同文复述、原值竞争和商业参考；不是 55 个独立实验 |
| 普通水系三电极 GCD 输入 | 新增 9 条/2 DOI，累计 156 条/16 DOI |
| 糠醛渣残留组分用途 | 4 条/1 DOI，ZnS/SiO₂残留另列，不并入普通材料用途 |
| 商业参考 | 24 报告/21 标称条件，重复测量数量和统计定义未报；生物质训练资格为否 |
| 响应与制备 | 135 响应、25 份分阶段制备；EIS、能量、CE 等不作预实验材料特征 |
| 循环候选 | 5 条，其中芒果核、皮革已备主要证据，仍须正式准入；3 商业参考仍有实质缺证 |

累计 211 登记、2293 材料数值/2383 单元、784 电容报告（782 数值/2 空）、2509 响应、176 制备、69 循环候选；37 个来源范围审查包含参考体系，不能当作 37 篇合格训练论文。原 959 表候选已触及指定范围 146，813 未触及。累计声明证据单元 322、实际不同 table_key 308、extraction_units_v3 291 是不同库存分母，均非实验数。

关键处置：

- 芒果核 MK9 BET 详细自身表/正文/结论 1348.5 作为工作值，摘要 1348.9 留作异文，不声称作者勘误。Fig4h 的 EDS 属 MK10，不给 MK9；百分比口径未报。Fig10a 的 79.3% 是保持率、65% 是库仑效率，正文错称 79.3% CE 原样保留。循环候选为 100000 圈、2 A/g、3 M KOH、0～1.2 V。Fig8c 七种电解液全部登记，未报电流不猜填，EMIM-BTI 44.7/46 竞争保留。
- 皮革 A-NSC8 实际 Fig5F 99.2%、图注及方法/结果 10 A/g；比较表 99%@1 A/g 异文保留。BET 正文 2214.50 与整数表 2215 匹配，采用较精细工作值；A-NSC6 同理 531.71/532。A-NSC7 自身孔参数仍空。EDS 与括号内 XPS 分开，未标 at/wt 不填标准原子百分比。SI 的 `1.o` 为异常原印字符，不改成 1.0，缩放表头原样保存。
- 糠醛渣原料 ad/daf 分析不转给最终碳。APS 系列最终仍见 ZnS，PC900-1 的 ICP-OES Zn 1.19 wt% 及方法未指定的 S 19.26 wt% 各自保存，不推 ZnS 比例。正文与 Fig5 接触角标签对调，两套 8.7°/34.2°均保留，两材料标准接触角冻结。66.7/80.7% 是倍率保持率，不能成为循环寿命；80.7 与点值算术 80.894% 的差异保留。
- 商业 AC 的供应商不证明生物质来源。表面浸渍离子液体与实际 1 M KOH 电解液分开；8:1:1 的第三项为 PVDF 溶液，不能填干粉 80/10/10。未测六配方不继承另外三配方 BET。动态接触角按 0/3/6 s 保存。作者声称双电极循环但相关图使用 Hg/HgO 带符号电位轴，实际器件窗口继续未知，3 候选冻结。

调用：

```python
from data.literature_current import open_literature_database
with open_literature_database() as db:
    ordinary = db.auxiliary_feature_rows('3e')
    residue = db.template_residue_matrix()
    reference = db.interface_reference_reports()
    wetting = db.wettability_series_v13()
    repeats = db.report_groups_v13()
```

`report_groups_v13()` 返回标称报告关系，未知电流不证明为同一次物理实验；原报告与竞争值分别保留。`template_residue_matrix()` 保留材料/工况/制备和缺失掩码，单独只有一个 DOI，不能独立验证泛化。四个旧辅助用途合计 172 行/17 DOI；第十二批体积与 Cs/Cd 的 29 表达行继续独立调用，不能混合相加作样本数。

核验：`python -B tools/verify_source_series_v13.py verify`；完整历史和来源隔离：`python -B tools/verify_source_chain_v13.py`。401 个新数值/空值绑定逐项复算，所有旧行、原值、15 格冻结、原 38 待证和循环 v0.24 保持。6999 条载荷包含重复用途视图，209 原始标识/207 家族是隔离库存，不是合格论文数。没有新拟合，没有正式循环准入，也没有模型精度改善声明。

一次性失败草稿恢复见 `draft_build_recovery.json`：唯一冲突在提交新事务前触发，确认父行相同、新表无记录后只删除可重建失败草稿，实际 7880704 字节。初次删除因读取连接未关闭失败，关闭后才成功；不声称整个任务净节省存储。后续只读核验，不重跑已封版 curate/build/prepare/seal。

下一步先检查旧循环库 DOI/别名及材料关系，逐测试审芒果核/皮革候选；继续上述四篇波形和全库 813 未触及候选。原 38 条缺外部实验证据的问题不因新来源或工程检查而消失。全量目标保持 active。

File: 文献全量利用复核_20261026/批次14_糠醛渣倍率曲线与全图审查/README.md
# 第十四批：糠醛渣倍率曲线、区间标签与全图范围台账

本批深化已有论文 10.3390/polym16233421，不新增论文、材料或正式循环端点。在文献 v13 上增量保存两个倍率面板、五组贡献率及集体谱学/前驱体注记；原图、主文、SI、旧库和循环 v0.25 均保留。

| 数据层 | 数量和含义 |
|---|---|
| 原图倍率捕获 | 54 条：52 个有界点读数、2 个仅区间；PC900-1 在两个面板出现，保留两份证据 |
| 标称材料/电流条件 | 8 材料×6 电流＝48 组；不是 48 个独立论文、材料或器件 |
| 作者精确报告模式 | 4 条，沿用 v13 正文 GCD 记录及原 observation_id |
| 含读图值的点标签模式 | 46 条＝4 条正文＋42 条新增近似点；两个遮挡点不进入点标签回归 |
| 区间模式 | 48 条；两个点目标为空，只提供图形约束区间，需要区间损失，未填中点 |
| 新响应与注记 | 19 响应（10 贡献率、9 倍率注记）；18 条集体/阶段限定注记（10 XRD、7 FTIR、1 前驱体） |
| 图像范围 | 12 个原图均已检查、逐项记录剩余内容；整篇定量提取仍未完成 |

校准完全使用原始 752×939 像素图。纵轴 40～160 F/g 对应 y=581.5～342.5，两面板分别绑定横轴和样品颜色。点读数取预先声明局部区域内最宽水平颜色标记跨度的中心，界限为原图纵向 ±4 像素，约 ±2.01 F/g；这是图形读取界限，不能写成 SD、SEM 或置信区间。`curation_spec.json` 保留 ROI、全部颜色像素证据、坐标轴和计算；原图与已有原始 ZIP 内成员逐字节一致。

PC900-0、PC900-0.1 在 5 A/g 的标记被其他颜色覆盖，不能分离自身中心。只保留遮挡标记覆盖范围及校准形成的保守区间（±8 原图纵向像素）；`y_value=None`，不插值、不取区间中点。用于检查的三倍最近邻裁图只供放大查看，测量始终使用原像素。

FR900 的原图端点约为 99.00 和 45.77 F/g，比例约 46.2%，读图范围约 43.3～49.3%；原图印刷的 79.3% 与其不相容。两套证据全部保留，标准倍率保持率留空。PC900-0.1 的正文 114.32/141.32 算术约为 80.894%，与作者 80.7% 的异文继续保留，不能用更宽的图形界限掩盖已有精确报告的差异。它们都是倍率响应，未创建循环保持率标签。

Figure 12 五组扫描速率为 5/10/20/40/60 mV/s，电容/扩散贡献印刷值分别为 72/29、73/27、76/24、83/17、90/10%。第一组印刷和为 101%；整数取整区间可以在边界处与总和 100% 相容，不擅自归一化或声称作者勘误。

实际 EDS Figure 4 只有 C/O/N/S 分布图与 25 μm 标尺，没有定量表。结论 S 19.26 wt% 的测法继续未绑定，不能直接标为 EDS、XPS 原子含量或整体元素分析。ICP-OES Zn 1.19 wt% 仍仅限 PC900-1，不外推给其它配方，也不据此计算 ZnS 质量分数。接触角图文标签竞争仍冻结。

10 个 XRD 峰位注记对应作者明确的“所有样品”或“APS 组”范围，按一份集体注记保存，未复制为 66 次独立峰测量。FTIR 的作者峰归属不转成未经核实的官能团含量。原料 nano-ZnO 的 30±10 nm 是前驱体描述，不是最终碳孔径；±的统计定义未报。FR900 的 ZnO/APS 投料比为 0 仅依据正文明确“nothing added”，没有把其它未知配方填成 0。

```python
from data.literature_current import open_literature_database
with open_literature_database() as db:
    exact = db.furfural_rate_matrix('author_exact')     # 4，默认模式
    point = db.furfural_rate_matrix('point_mixed')      # 46，无空点标签
    interval = db.furfural_rate_matrix('interval_mixed')# 48，2 个 y 为 None
    figures = db.figure_scope_reviews_v14()
    audits = db.furfural_rate_audits()
```

`point_estimator_ready` 与 `requires_interval_aware_loss` 明确区分两种损失用途。区间上下界是目标表达，不是对真实实验误差的估计。四个作者值在区间模式中使用退化的报告值区间，实验不确定度仍未报告。`point_inputs_v14.csv`、`interval_inputs_v14.csv` 保留来源、类型、区间、组和权重，方便调用；合并其它用途时按 observation_id 和来源/标称测试关系去重。

本用途为含 ZnS/SiO₂残留体系，保持与普通生物质碳用途分开；仅 1 DOI，不能按八材料或多个电流拆成独立来源验证。所有材料、制备、图点、响应、注记和循环数据依同一 DOI/前作家族整体留出。旧四辅助用途仍 172 行/17 DOI，普通 3E 156/16 DOI；旧四条糠醛渣精确用途保留，不重复新增为四次实验。

累计 211 登记、2293 材料数值/2383 事实、832 电容报告（828 数值、2 未报告、2 仅区间）、2528 响应。曲线捕获 182 条（180 数值、2 区间），9 面板/32 曲线组。18 集体注记单独计数，不虚增材料数值。原 959 表候选仍 146 触及指定范围/813 未触及；本批六个新增单元为派生审查转录，不称六张新实验表。

只读核验 `tools/verify_furfural_curves_v14.py verify`（1217项）及 `tools/verify_furfural_chain_v14.py`。7213 载荷/209 原始标识/207 家族是隔离库存，含重复表达，不是独立训练样本。循环 v0.25、原固定 38 待证、15 历史冻结和苏铁绒 N/O 通道保持。没有新拟合、循环准入或精度改善声明。

还需继续 N₂吸附、CV、EIS、连续 GCD 与原始谱线等波形内容；本批的全图检查不等于全部波形提取完成。出版社页面 429、PMC 页面验证码的尝试已记入 notes，没有重试绕过；这些访问结果不证明其它原始资料不存在。全量目标仍 active，不重跑 sealed curate/build/prepare/seal。

File: 文献全量利用复核_20261026/批次15_花椒皮籽与椰枣叶/README.md
# 花椒皮籽与椰枣叶：文献 v15

本批从两个尚未进入文献层的原始研究范围提取数据，父库 v14 保留。14个登记包含12个最终碳材料及2个原料；新增156条材料事实，其中154条数值、2条“接近1但无精确值”的空值；24条电容报告、38条响应、12套分阶段制备。它们不是156个独立实验。

当前累计225登记、2447材料数值/2539事实、856电容报告（852数值、2未报告、2仅区间）、2566响应。原959表候选仅新增触及3个，累计149触及/810未触及。3个自身正文表及1个SI比较表的自身行经过审查；SI6个他引行不转成自身实验。所有39个来源仍未声称全篇定量利用完毕。

## 来源和用途

- 花椒皮籽，DOI `10.3390/nano14100836`：十样品孔结构、十个原图印字Raman积分比、两个最佳样品的XPS及正文16个倍率工况。原料成分独立登记，不继承到最终碳。SI p3两条电容复述绑定已有1 A/g工况；不重复扩样。
- 椰枣叶，DOI `10.3390/nano12010122`：两个样品的BET、DFT、DA孔参数及实际Fig3原子百分比和C1s包络内面积。正文4个自身GCD工况。方法与实际Fig5/6均支持Ag/AgCl，正文SCE异文保留，不宣称作者勘误。原XML/ePMC发表年2021保留，不能由卷期/DOI猜新年份。

新增20条普通3E辅助输入，涉及这两个DOI；累计普通3E176条/18DOI，四类辅助192条/19DOI。新批来源权重每篇总和1，无插补、无新拟合。当前循环库仍v0.25，主集44条/32来源、2E31条/25来源，原38条待证、15历史冻结、苏铁绒4个N/O通道均保持。

两条花椒器件循环只作为候选：PAC700约99.1%、SAC600约93.4%，10000圈/1A/g/6M KOH，物理器件循环电压未定位。三电极−1～0V/HgHgO不能移给器件。PAC已在历史循环库登记为`candidate:V05:034`，见`cycle_identity_review.json`；本批只是复核关系，不再加一个独立端点。SAC原图实际标签600与正文一致，图注700异文保留。

## 冲突与方法边界

花椒Table2各组分是全表原子百分比，椰枣Fig3拟合面积是C1s包络内部百分比。PAC700 C组分和80.93与总C80.84有0.09差异，原值均保留，不归一化；花椒两样品S-II/S-IV表中0与可见拟合分量存在争议，这些组分特征冻结，元素总S不改。Date的DA孔容与DFT孔容采用不同模型，不互换或强行闭合；“lower confidence limit”按软件原标签保存。近1的Raman不伪造为精确1。

花椒4mg是浆料投料，实际工作电极约2mg；椰枣1.4/1.8mg·cm⁻²是包含PTFE的涂层负载，不当纯活性碳质量。椰枣初始碳化条件未在本篇报告，球磨5～7h保留范围。花椒KOH的1:1比例来自10wt%×20g溶液/2g炭的配方算术，非额外实测。

## 调用和核验

`data.literature_current.open_literature_database()`核验指针哈希后只读打开。可调用`auxiliary_gcd('3e')`、`auxiliary_feature_rows('3e')`、`batch15_matrix()`及`batch15_components/decisions/annotations/figures/cycle_identity_links()`。20行CSV为`fresh_gcd_inputs_v15.csv`，含原文位置、SHA、组、权重及标签类型。

只读复核：`python -B tools/verify_peel_date_v15.py verify`及`python -B tools/verify_peel_date_chain_v15.py`。1556项本批检查及7535载荷/210原始标识/208家族隔离检查通过；载荷包括重复表达与审查视图，不是独立样本。封版后不要重跑curate/build/link/prepare/seal。

仍需继续花椒其它8样品倍率曲线、连续N₂/CV/GCD/EIS/谱线及两个来源其它相关证据；椰枣所引碳化专利未获取。本批全部图的范围审查不等于波形全提取。出版社429和旧官方OA端点404不重复请求；通过Europe PMC正常开放接口取得椰枣6原图，未绕过访问限制。

File: 文献全量利用复核_20261027/批次16_花椒全样倍率与椰枣叶工况/README.md
# 花椒全样倍率与椰枣叶工况：文献 v16

本批深化两个已有来源：花椒皮籽`10.3390/nano14100836`的Fig8c/9c，椰枣叶`10.3390/nano12010122`的Fig5e/f。全部十个花椒样品各8个倍率工况已绑定其自身孔结构与Raman；椰枣NaOH样品覆盖0.4～20 A/g。没有新增论文、材料登记、材料事实或循环准入，没有模型拟合。

95次原图捕获包含椰枣6 A/g的双面板复述，实际94个图示标称工况。19个图示工况与旧作者数值对应，继续使用旧观察ID；另保留已有CO2活化对照1 A/g。作者报告模式共20行，报告值与读图混合模式95个工况，其中净新增75个近似工况＝花椒64＋椰枣11。95次捕获和95个混合工况只是数量碰巧相同，不能相加。

## 数据质量和去重

所有测量使用原始JPEG像素，放大图仅用于观察。四面板分别校准线性刻度，按指定颜色、局部ROI和最宽标记跨度定位中心；不做曲线拟合、插值、强制单调或按性能择值。每个读数保留全部候选像素、标定、标记位置和上下界，叠图见evidence。

原图纵向±4像素界限对应：花椒皮约±2.15 F/g、花椒籽约±3.82 F/g；椰枣低电流约±2.98 F/g、高电流约±1.65 F/g。这是读图界限，不是SD/SEM/实验置信区间。低电容SAC1000的相对读图界限较大，不能据微小差值判优。十九个作者锚点均落在对应图界限内；作者的约数状态仍保留，`author_exact`不表示物理测量无误差。

椰枣6 A/g双捕获区间相交。选高电流面板f作为标称工况主表达，依据其单位F/g对应更多纵向像素；两份原始读数均保留，没有按数值大小或模型分数选取。正文/SI复述、原图捕获、材料多电流、同论文多个样品都不能拆成独立来源。

## 调用与输入范围

稳定入口仍为`data.literature_current.open_literature_database()`，封版后分派`data.literature_v16`。原`auxiliary_gcd('3e')`仍176行/18DOI，四辅助仍192行/19DOI，原X/y/状态不改。

- `batch16_rate_inputs/matrix(mode,scope)`：mode为`author_exact`（默认作者值，含作者约数）、`point_mixed`、`figure_only`；scope为`all`、`peel`、`date`。全部范围分别20、95、94行；花椒16/80/80、椰枣4/15/14。
- `expanded_graph_3e_inputs/matrix()`：显式扩展用途251行/18DOI＝旧176＋75新近似工况，不自动替换普通队列。每篇来源总权重1；标称测试组、来源家族、上下界、标签类型、空值掩码和电解液/配置均返回。
- `rate_inputs_v16.csv`为95行；`expanded_3e_inputs_v16.csv`为251行，含特征、原文SHA/定位、ID、来源权重及质量类型。旧输入未报告读图上下界时保持空，不填0；接口返回完整原状态。

孔模型、XPS尺度、原料/最终碳、分阶段制备与未知质量口径沿用v15。新图标签均为三电极新鲜GCD倍率工况，不能作为器件循环保持率。椰枣参比Ag/AgCl工作证据和SCE正文异文继续保留。原循环v0.25、38待证、15旧冻结和苏铁绒4通道未动。

当前累计951电容报告（947数值、2未报告、2仅区间）；材料仍2447数值/2539事实/225登记，2566响应/188制备/71循环候选报告。图捕获277（275数值/2仅区间）、13面板/43曲线组；原959候选149触及/810未触及，物理表176不变。4个新单元是派生图转录，声明353证据单元、实际339表键/322 extraction_units分开。39来源仍未声称全文定量利用完毕。

## 核验与剩余工作

只读`python -B tools/verify_peel_graphs_v16.py verify`核对4124项：原始像素重算、19锚点、主表达、旧全部表/矩阵/冻结、CSV与251行来源权重。`python -B tools/verify_peel_graph_chain_v16.py`钉住历史链并核验8071载荷的跨任务来源隔离。载荷含重复视图，不代表独立实验。封版后禁止重跑curate/build/prepare/seal。

这四个倍率标记面板已完整逐点处理；连续CV/GCD波形、N2、EIS和谱线等仍待，两个花椒器件循环仍缺自身电压，不能据此称全篇完成或误差改善。下一步继续其它现有论文自身表格、全样品曲线和原38条补证。

File: 文献全量利用复核_20261027/批次17_多来源全样表格与方法审查/README.md
# 文献v17：五来源全样品表格与方法审查

本批完成五篇已有论文的自身主表、相关方法和全部主图的范围核读，并补入木质素论文8张SI表及混合生物质论文4张SI图的范围核对。连续谱线、吸附/CV/GCD/EIS波形及部分倍率标记仍未全部提取，五篇均不标记全文完成。

相对v16新增64个分阶段材料登记、707项材料事实（631数值、76个空值）、23条电容报告、87条响应、59份分阶段制备和4条循环候选。64登记含45个最终碳、16个中间体和3种原料，不能当64篇论文或64个独立训练样本。

当前累计289登记、3246材料事实（3078数值、168空值）、974电容报告（970数值、2未报告、2仅区间）、2653响应、247制备、75循环候选。原959表候选159个触及、800个未触及；44来源均未全篇定量完成。新增10张主表和8张SI表；40个证据单元还包括22份有定位的正文/图注转录，不将它们都称为物理表。

| 来源 | 自身样品与主要提取 | 需要保留的区别 |
|---|---|---|
| 10.1002/cssc.202200651 | 木质素/木屑21最终碳、2前洗涤阶段，主表及SI S1—S8、XPS、孔容与加工 | Ar/N₂分开；LMK1的BET2934/3037冻结；球磨不使用螺杆默认值；碳效率不当总物料收率 |
| 10.3390/molecules29112532 | 淀粉10最终碳、孔结构、全样Raman、最佳样XPS、工艺与249.7 F/g | TEABF₄/AN为有机盐溶液；循环图2E/SCE/物理电压仍有争议；2.5—4 mg负载不取中点 |
| 10.3390/polym15234478 | 纤维素原料、5水热中间体、5最终碳，EA、XPS、孔面积、两配置电容与制备 | EA wt%与XPS wt%分列；具体Fig7/P32的235.8等值和结论异文并存；2E电压未明确绑定，不从能量倒算 |
| 10.1021/acsomega.2c07932 | 稻壳5含硅中间体、5脱灰后碳，孔容/孔径、工艺与78.70 F/g | 比表面积原印m³/g，标准BET保持空；97.2%/10000圈属于200 mV/s CV，不能作为GCD循环标签 |
| 10.3390/nano14161368 | 西兰花/猪皮原料2、预炭4、活化4，体相EA、孔结构、Raman和工艺 | 图8c工作保持率约100%，95.08属于CE；摘要异文保留；273.41绑定1 A/g，结论30 A/g不准入 |

所有事实保留实际文档SHA、表/图/页/正文定位、原始单元、单位、方法、阶段和状态。数值零、未检出、横杠、空白和冲突分别保存；没有归一化元素和为100、插值或填补未知值。LMK1冻结只影响该字段，稻壳标准BET未知不否定已绑定的原报GCD电容。

## 调用与目标

```python
from data.literature_current import open_literature_database
with open_literature_database() as db:
    facts = db.facts(doi="10.3390/nano14161368")
    stages = db.synthesis(doi="10.3390/nano14161368", sample="ABPC-4")
    selected = db.canonical_material_features_v13("10.1002/cssc.202200651", "LMK-1")
    aqueous3e = db.auxiliary_gcd("3e")  # 当前184行/22 DOI
    matrix = db.batch17_matrix("reported_aqueous_3e_GCD_capacitance")
```

`batch17_inputs/matrix(target)`有三个显式目标，各自生成X、空值掩码、y、来源家族、标称测试组与每来源权重和1：

| target | 本批输入 | CSV |
|---|---:|---|
| reported_aqueous_3e_GCD_capacitance | 8行/4 DOI，已包含于普通184 | purpose_inputs_v17_1.csv |
| reported_aqueous_2e_factor2_Cs | 6行/2 DOI | purpose_inputs_v17_2.csv |
| reported_organic_2e_factor4_Cs | 1行/1 DOI | purpose_inputs_v17_3.csv |

后两目标保存作者公式与m的原始定义，不宣称物理质量口径完全统一。它们没有并入旧`2e_device`或旧`2e_author_factor2`接口。单来源有机目标不能单独证明跨来源泛化。

普通3E从176/18 DOI增至184/22 DOI，原176行的值、ID、特征及协议全部保留。四个旧接口合计200行/23 DOI；显式`expanded_graph_3e_inputs/matrix()`现为259/22 DOI，含原v16的75个有界近似工况。184、259及本批8条均为嵌套用途，不相加。v16三模式20/95/94、v15、v14及v12历史用途不变。

材料/制备特征与测试响应分离。电容、保持率、CE、EIS、Ragone、倍率保持率和作者计算STY均不进入本批X；原料和中间体成分不复制给最终材料。整个DOI/前作家族在所有任务中一起留出。来源数量增加不等于模型误差已改善，本批拟合0次。

## 循环与未决

循环库仍为v0.25，原38待证、15历史冻结及苏铁绒4个别名通道屏蔽不变。

- AHC-CL-TU与已准入`candidate:TE011`建立文献身份关系，不重新计数；不是原38队列中的补正。
- 淀粉两个循环候选保留实际图轴/方法争议；不能从三电极表征推断器件循环配置。
- 稻壳CV循环作为独立方法候选保存。
- ABPC4依据实际图轴与正文区分约100保持率和95.08 CE，保留摘要的95.08保持率原说法。候选尚需循环库逐测试增量审查；不能因文献层提取就自动获得循环训练资格。

原论文、SI、旧数据库和模型均保留。ACS公开PDF两种常规读取均HTTP403，保留失败记录，已有XML和原图继续可用；未绕过访问限制或反复重试。

## 核验与接续

2933项检查覆盖原生XML表格、独立SI原PDF逐行文本、逐单元原值、SQLite完整性/外键、旧表行保护、10条候选队列增量、用途分离、空值与CSV、历史接口。整来源链核验9092份可调用载荷/214原标识/212家族；载荷含复述和视图，不是独立实验数。具体见verification.json、chain_verification.json和model_inputs_preflight.json。

封版后仅运行`tools/verify_multisource_tables_v17.py verify`和`tools/verify_multisource_chain_v17.py`；禁止重跑curate/build/prepare/seal覆写交付。当前SHA见merge_manifest.json及稳定指针。

继续处理本批未提取的连续波形/倍率标记，推进其它800个原始表候选；按现行报告工况用途审查ABPC4等候选，原38缺证逐项继续，不降低标准、不用新来源抵扣旧待证。

File: 文献全量利用复核_20261027/批次18_淀粉稻壳混合碳倍率与循环再核/README.md
# 文献v18：三来源倍率、图像绑定更正与循环再核

本批深化淀粉、稻壳、猪皮/西兰花三篇已有论文的五个自身倍率面板。126次原图标记捕获对应114个标称工况，含12次跨面板复述；118捕获有界数值，8捕获被重叠遮挡而保持数值及数值界限为空。重复图能补回其中2个工况，其余6工况不进入点标签矩阵。没有用邻点、同色图例、其它曲线或人为中点填补。

累计1100电容报告（1088数值、2未报告、2仅区间、8遮挡无数值界限），403图捕获（393数值/2仅区间/8遮挡）、18面板/61面板内曲线组。材料仍289登记、3246事实/3078数值，2653响应、247制备、75循环候选；159原始表候选触及/800未触及，44来源均未全篇提取完成。398声明证据单元、384实际表键、367 extraction_units和194物理表分别统计。

## 原图与用途

| 原文与面板 | 标称电流A/g | 捕获与范围 |
|---|---|---|
| 10.3390/molecules29112532，实际Fig5g/h/i | 0.5、1、1.5、3、5、10 | 12面板内系列/72捕获，归并10样品/60工况；2系列各6点复述 |
| 10.1021/acsomega.2c07932，Fig10d | 0.5、1、2、3、4、5、7、10、15、20、30 | RH1000与RHPC1000各11工况；未除硅与脱灰后碳分用途 |
| 10.3390/nano14161368，Fig6c | 0.5、1、2、4、6、8、10、20 | 4最终碳/32工况；ABPC2的10A/g遮挡空值保留 |

数值来自原始图片像素，±4纵向像素为读图界限，约6.25/6.67/6.21、1.84和8.06 F/g，均不是实验SD/CI。横坐标按原图刻度网格和自身协议绑定标称位置，另保留±2像素读图范围；不是电流测量误差。不能把1.5误记为2，或把7误记为8，也不按均匀网格插值。

```python
from data.literature_current import open_literature_database
with open_literature_database() as db:
    rows = db.batch18_rate_inputs("point_mixed", "ordinary_3e")
    matrix = db.batch18_rate_matrix("point_mixed", "ordinary_3e")
    silica = db.batch18_rate_matrix("point_mixed", "native_silica_3e")
    corrections = db.batch18_binding_corrections()
```

| purpose | author_exact | point_mixed | figure_only |
|---|---:|---:|---:|
| ordinary_3e | 3旧作者报告工况 | 97=3旧作者+94新有界近似 | 103，含6空目标 |
| native_silica_3e | 0 | 11有界近似 | 11 |

`author_exact`指作者原报数值，保留原状态，不声称物理测量精确。三旧锚点继续使用原ID/值；图值不覆盖它们。相同标称工况的可读重复按原生纵向分辨率选表达，并检查数值界限重叠，不按性能择值。原始126捕获及片段证据全部保存。

`figure_only`用于检查，普通碳6个空目标会使点矩阵接口明确拒绝；不得直接填补后训练。点模式两份CSV分别97、11行，保存特征、空值、标签界限、源SHA、标称报告组和每来源权重和1；标称报告组不是物理重复实验身份的证明。

普通精确/报告3E仍184/22 DOI、四旧辅助200/23 DOI。显式`expanded_graph_3e_inputs/matrix()`为353/22 DOI=原259+94新图值；它们不是353篇论文。含硅RH1000的11行不混入此队列。稻壳标准BET因原印m³/g继续为空，未从数值反推单位。旧v17的8/6/1目标及v16、v15、v14、v12用途继续保留。

## 更正上一批图像证据绑定

发现v17把淀粉XML中的排列序号当成图号，而该文Scheme1排在Figure1之前。数值曾据实际图像核读，但四份转录单元引用图片发生偏移：

- Fig3_Raman、Fig3_XPS原引用g002，当前更正为实际g003，涉及13个材料事实。
- Fig7_EDLC、Fig7_cycle原引用g006，当前更正为实际g007，涉及16个响应。
- XPS拟合能量注记也通过当前API指向实际Fig3。

v17数据库、文件和错误绑定原样保留；v18新增`source_binding_corrections_v18`、9条`figure_identity_resolution_v18`及`resolved_table_sources_v18`视图。当前`facts()`返回修正后路径和SHA，同时保留`original_provenance_v17`。材料数值、选值、掩码、标签、样品、条件和旧ID均不变。SQL使用当前来源视图，不把原始历史表中的错误引用当现行绑定。

此前检查覆盖原生表格、PDF行、数值与保护链，却没有验证“正文图号—XML label—图片href”语义一致性。这一缺口已加入本批核验；今后按原文label和href定位，Scheme不冒充Figure1。

## ABPC4循环审查

图8c支持黑轴保持率约100%、红轴CE95.08；摘要/结论的95.08保持率原说法继续保留。但图注写3E，正文/结论又在2E对称器件语境中描述循环，图中没有能区分配置的本地GCD窗口。出版社现行检索/PDF内容仍保留这些说法，未取得可解决的更正；直接页面429未重试，不能由检索结果断言不存在勘误。

当前审查不选择循环配置或窗口、不正式准入。原v17候选记录不改写，`tests()`另附`current_review_v18`，进度页同时显示当前冻结。不能把另一个3E倍率测试的窗口直接给配置未定的循环。

循环仍v0.25，普通3E44/32、2E31/25，跨年份48/35与33/27；原38待证、15历史冻结、苏铁绒4通道及真实101.7保持率保持。本批没有新增循环准入、模型拟合或性能改善声明。

8388项本批检查及9551份载荷/214原始标识/212家族隔离通过，载荷包含重复表达和视图，不是独立实验。核验报告见verification.json、chain_verification.json、model_inputs_preflight.json；源码、原像素标记界限与更正前后来源都可查。封版后只读verify，不重跑curate/build/prepare/seal。继续已有来源剩余波形/其它800表候选及原38补证；不因这一个循环配置冲突停止其它文献利用。

File: 文献全量利用复核_20261027/批次19_木质素纳米纤维蛋米与烟草系列/README.md
# 文献 v19：木质素纳米纤维、蛋米废料与烟草系列

本批核读三个现有原始研究的正文、主表、主图范围和相关SI。新增38个分阶段登记、482事实（477数值/5空）、9电容报告、45响应、25制备、5循环候选；不是38个独立论文或新增训练样本。全量目标尚未完成，三篇连续波形与部分图点仍待提取。

原始来源：10.1021/acssuschemeng.6c00388、10.3390/molecules28186543、10.3390/molecules28248136。8主表（含两张有自身行的前作比较表）、17张自身SI物理表逐单元溯源；另识别木质素SI前作比较S1的两页自动候选片段，不提为自身样本。27个原始候选完成本批处置，累计186触及、773未触及，959库存不变。

当前327材料、3728事实（3555数值/173空）、1109电容报告（1097数值）、2698响应、272制备、80循环候选、47来源范围。436声明证据单元、422实际表键、405 extraction_units、220物理表分别计数；来源均未全篇完成。库SHA：2575e0462738b534de8931dd98a1ea471948741a976eba36235199235892392e。

重要处理：木质素6原料、7纺丝液与9最终纤维分别登记，前驱体NMR/GPC/CHNS、900℃TGA收率不继承为最终碳性质。PEO投料不代表最终碳含量；XPS在SI图轴明确Weight%，不转原子百分比。硫<0.01保留检出上限而非0；两项原印小数点空格歧义不补数字。S116/S1127原印标签和正文S16/S17引用同时留存。

蛋米废料6预炭/6最终碳，600℃预炭与600℃KOH活化分别记录，不能合并成一段4小时。Vario体相质量百分比与XPS表面百分比独立，后者基准未指明且合计100.71%，不归一化。原candidate:TE009旧审查漏读正文P11明确的10A/g循环电流，本版建立现有端点补正链接，正式准入由后续循环版本逐测试核验；此处不造第二个端点。

烟草4材料只一个800℃/100min碳化活化阶段；N-PAC/N-YAC别名和方法x=0.5,2,2笔误留档，以实际表/图系列0.5/1/2绑定。HK/BJH孔容分别保留，不强制加和。摘要20A/g的288F/g、85.2%与正文82%竞争，此20A/g标签不入用途。2E为1M Na2SO4，Cs使用两电极总质量的四倍系数；第5次CV/GCD取图不等于循环保持率的初始下标。

调用：data.literature_current.open_literature_database()。batch19_inputs/matrix(target)显式四用途分别4普通3E、2木质素PEO辅助水系2E Cs、1木质素WIS2E Cs、1普通水系2E四倍Cs。12mol/kg不能写成12mol/L。普通3E总188/24DOI、四旧辅助204/25DOI；expanded_graph_3e显式357/24DOI，均嵌套不能相加。四CSV保留空值、来源权重、单位与溯源，无插补、无拟合。

facts()增加numeric_details_v19，保留均值、原印±量、检出关系/上限与歧义状态；SEM仅有明确方法依据才标SD，其它作者±量不冒称CI。batch19_lineage/decisions/figures/raw_dispositions/cycle_identity_links可审查绑定。历史v18图号更正与旧v17原绑定保持。

核验：tools/verify_lignin_egg_tobacco_v19.py verify，5273项；链检查tools/verify_lignin_egg_tobacco_chain_v19.py固定历史循环v0.25与父版本，10223可调用载荷/216原始标识/214来源家族整体留出。载荷含复述和嵌套接口，不是独立实验数。封版后勿重跑curate/build/prepare/seal。原文/SI、旧库与模型均保留。

File: 文献全量利用复核_20261027/批次20_橙汁稻壳咖啡污泥螺旋藻与辣木/README.md
# 文献v20：五来源方法、阶段与争议核对

本批深化已有的橙汁、稻壳、咖啡/污泥、螺旋藻和辣木五来源。新增40项登记：27种最终碳、12项原料/中间体/循环后阶段，以及1项身份未定的原印表行；不是40个独立碳样品。新增307项材料事实（299数值、8空）、33条电容报告、115条响应、27项制备记录和3个循环候选。旧v19数据库、原文、原值和既有冻结保留。

18张主表及7张自身SI物理表已按本批范围核读；19份正文/原图转录与物理表分别计数。28个原始候选得到处置，其中包含HTML重复和一个跨两张SI表的畸形解析候选，不能当28个新表。累计959候选中214触及、745未触及。52个来源均未声明全文全部提取完成；连续波形及剩余倍率点仍在队列中。

六个目标分别调用，合计19条去重输入；不能混成统一电容标签：

| 目标 | 行数 | 边界 |
|---|---:|---|
| 普通三电极水系GCD | 1 | 螺旋藻348.5 F/g，已包含于普通189条/25 DOI |
| 橙汁双电极CV器件Cg | 3 | 10 mV/s、0—1.4 V；不能改标为1 A/g GCD |
| 咖啡/污泥双电极GCD，KOH作者表达 | 3 | 67.4、89、157 F/g；保留PVDF/PTFE、作者SD及C/Cg符号未选定 |
| 同来源Na醋酸盐作者表达 | 1 | 101.8±10.2 F/g；与KOH、统一Cs/Cd分开 |
| 辣木残留Zn/Ca碳双电极GCD | 5 | 作者工作电极质量口径，ZnO/CaCO3保留 |
| 辣木同体系CV作者Csp | 6 | 1 mV/s；与GCD分开，CV积分式未明不硬换算 |

咖啡/污泥作者容量的C/Cg归一化尚不明确，接口明确`cross_source_comparable=False`，只在该来源的作者表达下准备输入。其20k循环98.4±0.3%另作候选。稻壳同一碳的正负极质量比是测试配置，不登记为四种碳；155/167/141 F/g的具体方法/电流暂不选定。27.9%等质量器件、96.4%质量不平衡器件分别保存，不默认其它论文正负极比为1。

主要处置见数据库`decisions_v20`与`protocol_reviews_v20`：

- 橙汁C1s/O1s包络百分比不作全材料原子百分比；未分辨2D峰的横杠与正文解释0保留竞争，不以0补标准值。实际图例与图注颜色异文分开。
- 咖啡/污泥湿法800℃ BET等字段在表1、表2间竞争；850℃平均孔径3.76/3.89和Raman图文值竞争，标准字段冻结。原图7d的PTFE点约157，与正文157±24一致；准备阶段约97的误读已撤回，未伪造数值冲突。
- 螺旋藻实际Raman比为IG/ID，原图四位小数保留。体相EA质量百分比与作者声称的XPS原子百分比相同，构成测法归属风险，不能据此证明作者原子值错误。两类原报均保存；质量筛选输入对风险XPS可选字段留空，不改旧循环核心标签。
- 辣木表1最后一行重复印MOL750，整行保持身份未定，不按顺序全部归给MOL850。正文明确的850碳百分比单列。表3的CV跨两列字样保留，CV/GCD方法依据自身正文及实际曲线绑定；扫描速率保持率78%不编为循环寿命。
- 新循环候选尚未进入正式循环准入。螺旋藻94.14%链接既有`candidate:V05:018`，不重复端点、不抵扣原固定37条待证。

## 调用

```python
from data.literature_current import open_literature_database
from data.literature_v20 import TARGETS20
with open_literature_database() as db:
    for target in TARGETS20:
        rows = db.batch20_inputs(target)
        matrix = db.batch20_matrix(target)
    facts = db.facts(doi='10.3390/nano13172431')
    protocols = db.batch20_protocols()
```

矩阵带原文路径/SHA、逐字段证据、空值掩码、用途内来源权重及源家族。原始±量、方法、电解液、binder与口径也保留在六份`purpose_inputs_v20_*.csv`。同一DOI或复用家族的材料、响应、曲线、所有辅助任务及循环记录必须一起留出；同来源19行不能提供19个独立来源。没有插补、模型拟合或精度提高声明。

`verification.json`记录5899项检查，`chain_verification.json`记录当前10105个载荷/219个原始标识/216家族隔离；载荷包括重复表达和视图，不是实验数。历史v0.26/v19链固定原输入；当前原39中2解决、37待证另核。封版后仅运行：

```powershell
python -B tools/verify_five_sources_v20.py verify
```

不得重跑curate/build/prepare/seal。以`merge_manifest.json`及当前入口的SHA为准。新OA资产包来自同五篇已有论文的公开补图接口，不算新增论文；未联系作者、付费或绕过访问。没有删除原始资料。

File: 文献全量利用复核_20261027/批次22_林业多前驱体松木配方与参考体系/README.md
# 文献v22：林业多前驱体、松木与参考体系

本批在v21上追加四篇已有论文的全样品主表、正文与25个可得原图的范围核读。数据库为 `literature_material_pool_v22.sqlite`；238条材料事实含235数值、3项未报告，28条电容报告，66条测试或过程响应，38项分阶段登记。登记包含预炭化物、无活化对照、动力学前驱体和另批氢存储样品，不能当38种独立最终材料。旧库、原件和旧值不变。

14张原生主表候选完成指定范围核读，累计228触及、731未触及；56个已声明来源均未标为全文提取完毕。林业论文SI及另外10个主图未取得，现有图的连续波形、未转录柱值与其余资料继续在队列中。

- 林业论文：六种最终碳及其预炭化物、QSDFT总/微孔容、原BET与作者去灰折算、TGA空气燃尽代理碳分数分别保存。主表3/4用压片电极；含SiO₂/GO的涂布配方属于未取得SI，不能混用。水系窗口0～1 V有实际Fig8依据；有机窗口未取得。三条水系循环关联既有B2_004端点，三条有机记录仅新增文献候选，均未新增循环准入。
- 松木论文：五样品的一步600 ℃碳化活化、XPS整体原子百分比与C1s内比例、各孔结构测法分开。实际Fig4b是ID/IG，Fig5e为DRY-2，图注异文保留。总孔容仅DRY-1/WET-1由正文明确cm³/g补证；原表m³/g与未解微孔容量纲均保留。WET-1在0.1 A/g的正文/表247与倍率图低于220不符，该工况不作准入输入；DRY-1的146@0.1、59@15及WET-1的64@15 F/g三条GCD报告可调用。既有TE033/034循环端点保持。
- 尿布碳：SAP为主的混合废物参考，不因含少量纤维素就进入普通生物质集。两样品BET正文/表竞争冻结，元素分析百分比基准未明，NAPC-650-4不能继承650-2成分。Raman六个原图印字与XPS图/文峰位分存。87.65%是循环报告，不能替代250/353的倍率保持率。原图2E公式两倍系数及能量公式缺C均保留，不凭物理常识改写原文。
- 木质素/锰：八条是10 mV/s的CV电容；作者明确GCD、EIS和寿命为后续工作。F127及Mn名义投料不当最终成分，SEM-EDX百分比基准未知。MnO/Mn₃O₄复合与无锰碳分用途；动力学A/Ea/R²是制备过程响应。字面10 liters、0.3 mm和A的s⁻¹/min⁻¹异文不擅改。制备引用作者2021年硕士论文，未取得且不当另一独立实验。

调用稳定入口 `data.literature_current.open_literature_database()`；固定版本入口 `data.literature_v22`。`batch22_inputs(target)` / `batch22_matrix(target)` 需选择九个显式用途，行数依次3/3/3/3/3/3/1/5/3，共27个表达行。原/去灰两种表达共享物理测试组，不能合并扩样；每个用途内来源权重合计1。`batch22_decisions()`、`batch22_cycle_identity_links()`、`facts()`可检查所有原值和排除原因。九个CSV与`model_inputs_preflight.json`提供相同输入，不插补、不拟合。

普通3E辅助输入现192条/26 DOI，四个旧辅助用途合计208条/27 DOI；显式含旧图值扩展361条/26 DOI，前者嵌套在后者内，不能相加。循环仍v0.26、286观察，原固定39中2解决、37待证；完整历史审查视图41条不等于固定目标39条。

核验包括5756项原表/单元/SHA/原行/API/用途检查，以及9931个表示载荷、220标识、217来源家族隔离。载荷不是独立实验数，与不同范围的旧链不比较增长。所有旧检查链、冻结与循环状态保留。封版后只运行 `python -B tools/verify_four_sources_v22.py verify`；不要再运行curate/build/prepare/seal。

总计405项登记、4273材料事实/4089数值、1206电容报告/1194数值，439原图捕获保持。科学目标仍active，未因工程检查通过声称全部文献已利用或模型精度改善。

File: 文献全量利用复核_20261028/批次23_同体系机器学习蜜瓜皮鹅羽与综述对账/README.md
# 文献 v23：自身实验与二手汇编分层

本批继续利用已有资料，没有启动真实模型拟合。现有8份XML/PDF原件均保留原路径与SHA；4篇完整正文、14张原生主表、2张SI表、17个主图范围及两份本地SI已核读。主图连续曲线、部分倍率标记、综述和汇编引用的原始论文仍待进一步处理，不能称整篇提取完成。

新增17项阶段登记：鹅羽—松木16项（2原料、6水热炭、8最终材料）与1项蜜瓜皮HDP-AC；147项材料数值、14条电容报告（12数值、2未报告）、22项响应。14报告包含复述和竞争值，不能当14个独立实验。累计422登记、4420材料事实（4236数值、184空值），1220电容报告（1206数值）。

三种明确用途分别调用 batch23_inputs/batch23_matrix：普通三电极GCD为2行；含铜复合三电极为4行；含铜双电极作者单电极表达为1行。七行同一DOI、一个来源家族。两条不加铜对照已计入普通辅助194条/27 DOI；含读图363条/27 DOI与其嵌套。四个历史辅助用途合计210行/28 DOI，不能与七行重复相加。

## 证据处理

- PS-3-0、M-3-0按零Cu投料、XRD无Cu/Cu₂O相及自身GCD协议准入普通辅助；其它含铜样品分用途，原SRC126循环仍不进入普通碳。
- Table2反序PS别名按P14明确的合法因素水平对应，原表字符串、原行坐标保留。原料、水热炭与最终碳不相互继承特征；Cu名义投料不当最终含量。
- CHN整体元素分析与XPS分开；O为作者100−CHN差值代理，保留可能包含Cu/灰分的风险，不改称实测O或表面原子百分比。8 mg配料不当实际涂布质量。
- M-3-25的正文581.74与表1/3的587.14 F/g并存，冻结3E、1 A/g这个工况。独立器件630.6 F/g保留作者口径，不从能量公式猜质量范围。
- HDP-AC的自身BET33已提取，485 F/g的电流仍未明确绑定；实际Raman图IG/ID与正文ID/IG异文均保留并掩码。旧R001与2024年前作样品重叠待核，未因补得BET自行解冻。

## 同行汇编与综述

309行独立存于 secondary_rows_v23：同行SI S1为166行/41 DOI字符串，两篇综述或Personal Account为143个表行（含上下文/分隔行，不都代表材料）。这些行均无正式训练资格，不计入自身材料、电容或循环样本。同行S1七页为一张表，原生表格检测漏掉的六个续页首行按原PDF坐标补回。

89/164行完全重复，32/33行记录的11个特征相同、电容分别120/190 F/g；保留原行，不自动删改，也不据此断言作者训练时仍保留重复。缺少样品ID、电极配置、质量口径、电解液浓度等列，需要回到原论文核验。peer41_DOI_原文核验队列.csv仅为引用核验队列，原生身份索引未匹配不能断言整个本地文件库没有原文。

同行模型MAE/RMSE的物理量纲未核定，实际图有Scaled标记，不能当原始F/g或本项目保持率百分点。其模型预测229/208、实测611 F/g；自身BET33低于S1的263下界，实测611也高于S1的493上界。还存在拆分比例、标准化描述和函数名称的文稿歧义；缺少作者代码，不能据此宣布实际代码出错或确定发生泄漏。

## 调用与核验

稳定入口 data.literature_current.open_literature_database()；新增 API data.literature_v23。facts/capacitances 保留原值与证据；batch23_inputs 和 batch23_matrix 返回用途、缺失掩码及来源权重。secondary_inspection_rows 仅供核验/检索，同时保留汇编者与被引来源的隔离；peer_compilation_matrix 明确拒绝未核实汇编输入。

只读复核：python -B tools/verify_peer_feather_v23.py verify。不要重新运行 curate/build/prepare/seal。本批5714项新旧行、原表/坐标、SHA、API/矩阵、负例与来源隔离检查通过；循环v0.27及其历史链1904项复核通过。原始文件未修改；一次失败的未封版构建因“--”缺失符号未被旧解析器接受而重建，原因和被丢弃派生库SHA见build_recovery.json，不是原始证据删除。

原固定39条中2条解决、37条/23来源待证，本批没有新增循环端点或准入，没有拟合。16原始表候选本批触及，累计244、仍715未触及；60个已声明来源范围均未称整篇完成。全量目标继续进行。

File: 文献全量利用复核_20261028/批次24_糠醛渣食物气凝胶柚皮与麦壳全样品/README.md
# 文献 v24：糠醛渣、食物气凝胶、柚皮和麦壳的全样品提取

本批利用四篇现有原始研究的全部92段正文、8张主表和食物气凝胶本地SI，核读17个可得原图范围。麦壳的9个图形资产（含Scheme 1）尚未取得，连续波形及部分倍率标记仍待转录；64个累计来源范围均未声称整篇提取完成。

新增25项阶段登记、236项材料事实（223数值、13未报告）、26条电容报告、43项响应及12项制备记录。登记包括原料、前驱体、混合投料和最终碳，不是25个独立最终样品。累计447登记、4656事实（4459数值/197空）、1246电容报告（1232数值）、2944响应、345制备、88循环候选。

## 当前可调用用途

batch24_inputs / batch24_matrix 的四个目标分别为：普通三电极作者报告GCD电容11行；食物气凝胶双电极作者口径1行；柚皮双电极作者口径4行；麦壳双电极4倍系数、正负极总活性质量Cs为2行。共18行，来自3个DOI；同一材料多电流和多体系不拆成独立论文。每个目标独立保留缺失掩码、测试组和来源权重，尚未执行拟合。

11条普通3E报告来自食物气凝胶3、柚皮2、麦壳6个工况，普通辅助合计205行/30 DOI；含图374/30为嵌套视图。四历史辅助目标合计221行/31 DOI，本批其它2E作者表达另列，不直接并入器件总质量容量。当前用途是报告电容：可保留未知或争议的可选参比条件并明确标记；这没有解决循环保持率合同对参比/电压的更严格要求，也没有给相关循环解冻。

另4条糠醛渣GCD仅在 batch24_inspection_rows 中查看，1 M/6 M KOH矛盾保持，拒绝输出训练矩阵。不能把材料特征提取完成当成该循环已通过。

## 逐来源处理

糠醛渣：四种最终碳及前驱体分别登记；KOH相对原料、尿素相对预炭化物的投料基准分开。Table1孔结构、Table2全部XPS元素与分峰比例、Raman、峰位及四样品GCD全部保存。整体XPS百分比未明示原子/质量基准，不能填进XPS原子百分比槽位；C1s/N1s内比例另列。正文与表中介孔体积分数竞争不平均，误写样品名的0.2541也保留为未定归属原报。3E 96.43%/5000圈/20 A/g只关联既有TE010，浓度争议没有消失。

食物气凝胶：原始模拟食物的干基元素分析、原料水分、凝胶/冻干/CA及四种最终碳分层。微孔体积明确为HK法，不与t-plot混称。孔容表写cm³/g，正文误写m³/g，原印保留且标准用途使用明确的表单位。314.4 F/g的详细1 A/g报告与SI/结论314在整数舍入范围内，选详细报告而不是择高；重复仍可查。能量/功率按实际Fig8d和详细正文为22.35 Wh/kg、179.9 W/kg，摘要错把179.9 W/kg称能量的原句另存。已有引用方法XML只有360字符元数据，不能声称读到了完整电极方法；旧引用SI仍没有参比。FWCA-4既有TE008不解冻，2 kW仅为设备可用功率，不当实际设定功率。

柚皮：NSOC-800这个名称不等于800°C；方法实际报告873 K，换算599.85°C独立标作单位换算，不把它伪造为作者摄氏温度。EDS明确质量比例，与XPS原子比例分开。方法calomel与实际图3 Hg/HgO、正文Raman1350/1590与图2 1355/1595、402.6 eV正文石墨氮与图中氧化氮异文全部保留。争议Raman峰位分成正文/原图两个证据单元，不为适应数据库唯一键丢弃一个值。3E 90.1%/5000圈为既有V05:017；2E自身表约81%/5000圈/1 A/g是不同测试，只作新候选。介绍中的75 F/g没有明确电流，不能挪到1 A/g；CE和平均每圈损失不当保持率标签。

麦壳：三个最终碳、三个盐封预炭化物、N2无盐预炭化对照及原料分开。后缀700/800/900对应预炭化，随后KOH活化均800°C；阶段收率的原料分母不同，不能直接合并。表中NHPC-700与正文NHPC-900异名不凭空增加样品。HPC-700自身BET2721与前驱体524不同；3E和2E的346 F/g是不同工况/质量表达。2E Cs明确4IΔt/(正负极总活性质量×ΔV)，器件电压未在已取得正文独立明确，不能抄3E的0–1 V。98.59%/30000圈/5 A/g仅为新候选；本地另一个HPC_p15截图属于2024年另一篇论文，不可继承。出版社页429与公开OA元数据请求404已记录，无重试、绕过或伪造已取得原图。

## 核验与接续

数据SHA：d31e97b73cd52eac2cbbc26aae6f03ce6f46b4644c70234366df14c1904b6ea8。稳定入口 data.literature_current；新增 API data.literature_v24。只读命令：python -B tools/verify_four_primary_v24.py verify。不要重新curate/build/prepare/seal。

6041项原表/原值/SHA、旧API与矩阵、用途掩码、角色/阶段、候选身份和整来源隔离核验通过；父v23的5714项只读核验复跑通过。保留所有原件、旧库、原标签和冻结链；一次未封版构建因同一单元存两处Raman异文被唯一键拒绝，已按真实出处拆单元并保留双方，见build_recovery.json。

原始表候选本批触及8个，累计252、707未触及；自身SI表未被旧自动索引发现，单独转录，不改变固定959分母。累计556声明证据单元、542实际表键、525提取单元、284物理表分别计数。本批新增3个既有循环关联、2个文献候选；循环v0.27仍286观察/185原组、普通3E45/33家族、普通2E31/25。原39条中2解决、37条/23来源待证，没有本批准入或拟合。继续剩余表图、现有来源残余波形、引用方法原文和原37，目标仍在进行。

File: 文献全量利用复核_20261028/批次26_木粉炭化系列与锰复合全样品/README.md
# 文献v26：木粉四温度系列与含锰复合物

2026-10-28。核读现有DOI 10.1016/j.heliyon.2024.e25628的摘要、144段正文、全部2张自身表和12张原始JPG。材料来自Terminalia elliptica木粉；四种400/500/600/700℃碳与四种各自掺MnO₂复合物分开，还有原木、浸酸预热中间体及商业MnO₂对照，共11项阶段/材料登记，不是11个独立来源。原图从已有正式文章ZIP解出，未重新下载；XML及包中未声明或包含单独SI。

新增14项材料事实（10个数值、4个非点值）、16个电容报告、59个响应、8项制备记录。两表全部32个自身数值单元均有逐格回执：8电容、8放电时间、8能量及8功率。表2标题提到的保持率/ESR并没有对应实际数据列，不补造这些列。重复报告、过程/电化学响应和材料属性分计。

关键处置：

- AC-400 BET的摘要/结论1432.4与正文1300均保留，标准BET冻结；AC-500在已得全文/图7没有自身数值BET，不能借400/600/700，也不从图形拟合一个数值充数。AC-600/700自身280/67保留。
- Raman图3写ID/IG，数值0.97/1.1/1.5/2.2；正文写G/D、0.97和>1。两个方向及三个下界分别留证，不取倒数，矩阵屏蔽比值。FTIR图标与正文也有3327/约3400、2939/2239位置异文，仅作明确范围的注记，不据此填写XPS元素比例。
- AC-400电容183.4/184.4及复合400的491.0/491.3仍冲突，8条相应报告仅核查。其余3种碳与3种复合物各有1A/g、3E、6M KOH、Ag/AgCl、各自实际图9 GCD窗口的作者报告值；提供两个独立用途矩阵。放电时间、j与电容间的张力另留证，不重算电容或猜电流分母。
- 图10末端明确印出的AC保持率96.0/91.4/78.4/62.2，与正文损失率补数96/90.3/76.4/59.2及400其它摘要/正文94.3/97.1保留竞争。含锰图10为99.4/97.3/82.3/70.2，其中400摘要/结论99.6另留。具体循环原图绑定正文1000圈、3A/g；三条旧端点仅关联，本库本身不修改旧循环库，后续独立增量审查处理。
- 实际CV图8为100mV/s，正文/图注100V/s原值保留，不能扩大1000倍或把CV当GCD。Ragone的3E作者能量/功率、原公式和不同报告值单独保存，不称器件统一口径，也不进入材料预测特征。
- H₃PO₄的85%、15M、1.73g/mL是原液；“等体积/80g木粉/1:1”的质量基准未定义，不换算成活化质量比。浸润25℃24h、预热110℃2h、单次联合活化炭化3h/N₂100mL/min分阶段；70℃过夜为电极干燥。8:1:1配料和1cm²涂布面积不证明实际8mg/cm²。复合物不继承碳的BET，不把碳前体的400℃称作复合物热处理温度。

```python
from data.literature_current import open_literature_database
with open_literature_database() as db:
    carbon = db.batch26_matrix('reported_aqueous_3e_GCD_capacitance')
    composite = db.batch26_matrix('wood_MnO2_3e_author_capacity')
    disputed = db.batch26_inspection_rows()
    cycle_claims = db.batch26_cycle_claims()
```

两用途各3行，每个来源权重1/3；实际同一个DOI，材料、阶段、曲线、响应与循环均共同留出。碳AC-500的缺BET可在报告比电容辅助中保留掩码，不能解除严格循环用途对自身BET的要求。完整训练特征另在2份随批CSV；无插补或模型拟合。

累计458登记、4670事实/4469数值/201非点值、1282电容报告/1268数值、3003响应、353制备、96循环候选表示。8个新候选中3个是既有端点关联，另外5个未进入规范循环库；不能说新增8个实验。普通3E辅助208/31DOI，含读图386/31嵌套，四历史辅助224/32。图捕获459保持；12新读取原图不等于12个新采样面板。

2个原始表候选完成自身行审查，累计254触及/705未触及；572声明单元、558实际表键/541提取单元、286物理表分别报告。65来源仍部分完成：连续谱图、等温线、CV/GCD/EIS/Ragone/循环轨迹未全部数字化。AC500自身BET、源头异文仍需原始证据，原固定39中2解决37待证不抵扣。

只读核验：`python -B tools/verify_wood_temperatures_v26.py verify`。本批两次尚未封版构建分别遇到DDL列顺序、同单元重复BET约束，已核实失败草稿没有新增唯一科学事实后重建，恢复记录见build_recovery.json；三处BET证据按真实摘要/段落拆单元，所有值保留。原件/父库未改，未删除科研证据。封版后不要重跑curate/build/prepare/seal。

File: 文献全量利用复核_20261028/批次27_玉米秸秆全样品与烟炱用途辨析/README.md
# 批次27进行中：原文已核读，尚未结构化或准入

本目录保存玉米秸秆与坚果壳烟炱的官方公开原图、补充材料逐字节核验及核读笔记。**ready_for_merge=false，无v27数据库、调用API、正式准入或训练产物。** 文献当前指针仍v26，循环仍v0.29。上传只保存工作，不代表科学完成。

玉米34段正文/3主表/5主图、5页SI及其S1表已核读；烟炱35段/4表/9主图已核读。所有连续波形仍未穷尽。见working_review_notes.json；原图下载回执见asset_inventory.json，既有SI与官方嵌套ZIP同字节见SI_package_verification.json，旧循环候选见existing_cycle_matches.json。

玉米循环是旧candidate:B20:B2_012:1，不新建重复实验；约93.75%/表93.7%与无明确图例多点列保留。烟炱吸附率及传感CV不能成为循环标签；木质素凝胶仅盘点/摘要，全文与SI待读，99%弯折恢复不能作循环保持率。

2026-10-28用户要求接续新对话并尝试一次模型训练。本批未封版资料不用于新训练。训练交接与授权见docs/WORKSPACE_MEMORY.md及AGENTS.md，使用已封版v26/v029；不得把资料保存或Git同步视为准入。

File: 文献分类与审核准备_20261016/分类与准备总览.md
# 文献分类与审核准备

更新日期：2026-10-16。本轮只接收新增全文、分类并准备后续审核。预测输出与模型类型尚未确定。



## 当前物理目录（2026-10-17）

文献库已经实际去重并按训练用途整理：当前121篇正文、4份补充材料。2022年版本已移出到项目归档，因此本报告122份是已审历史范围，包含那1份归档件。21个重复PDF副本已移入回收站。

[打开可搜索文献目录](<D:/文献/打开文献目录.html>) · [整理后位置清单](../文献整理_20261017/当前唯一文献位置.json)

## 压缩包已完整解压（最新）

1.zip的49个PDF已全部解压至D:/文献/1_完整解压，按六类存放并逐件核验。原根目录94个PDF，加49个解压文件，共143个论文PDF；按内容去重122份，重复副本21份。另有3个补充材料PDF，因此资源管理器递归数到的全部PDF为146个。ZIP本身及包内成员不再另加进独立文件总数。其中2022年预印本已单独标记排除，122不是有效近期独立文献数量。主清单仍为120篇、57份全文、63篇待补。

[完整解压和统一管理说明](../文献完整解压与统一管理_20261016/完整解压与统一管理说明.md)

## 分类准备时的统计快照

| 项目 | 数量 |
|---|---:|
| 主候选文献 | 120篇 |
| 本轮新增匹配全文 | 11篇 |
| 主清单已有全文 | 57篇 |
| 主清单待补全文 | 63篇 |
| 文献目录散装PDF | 94份 |
| 原压缩包PDF成员 | 49份 |
| 散装与压缩包按SHA256合并的不同PDF内容 | 122份 |
| 多位置或同内容重复出现的额外份数 | 21份 |
| 主清单之外的不同PDF内容 | 65份 |

120篇是候选书目数，122份是文件内容数，均不是独立材料样本数。主清单内63篇没有全文；清单外有65份文件/版本，部分相关、部分范围外或待核。不同版本可能来自同一底层研究，不能据文件数估计训练样本量。

## 分类入口

分类目录内存放阅读索引，点击可打开原PDF；原件、文件名和1.zip均保留，没有批量移动或删除原件。工作簿提供筛选，分类目录提供按类阅读入口。尚缺全文的条目明确标为题名初分，不能把分类当作准入批准。

[打开分类总表](文献分类总表.xlsx) · [审核与录入准备](审核与录入准备.md) · [剩余63篇DOI](待补全文_DOI清单_63篇.md)

| 类别 | 主120篇条目 | 额外资料条目 | 阅读入口 |
|---|---:|---:|---|
| 多孔碳与杂原子掺杂 | 79 | 10 | [索引](分类阅读目录/01_多孔碳与杂原子掺杂/阅读索引.md) |
| 复合材料与特殊成分 | 19 | 1 | [索引](分类阅读目录/02_复合材料与特殊成分/阅读索引.md) |
| 机器学习与数据方法 | 10 | 6 | [索引](分类阅读目录/03_机器学习与数据方法/阅读索引.md) |
| 综述与机制背景 | 11 | 9 | [索引](分类阅读目录/04_综述与机制背景/阅读索引.md) |
| 年份、版本与质量待核 | 1 | 15 | [索引](分类阅读目录/05_年份版本与质量待核/阅读索引.md) |
| 范围外资料 | 0 | 24 | [索引](分类阅读目录/06_范围外资料/阅读索引.md) |

分类综合题名、摘要、首页和局部方法定位。已取得全文不等于完整实验质量审计；自动识别到两/三电极、循环、倍率等关键词，也不能直接认定某个具体样品的测试条件。

## 已完成的准备

- 主120篇更新到本轮台账，新增11篇直接引用用户现有文件路径，避免再复制一套PDF。
- 将机器学习、综述、原始实验和复合材料分开；R037首页明确为REVIEW，已纠正旧初分标签。
- 建立12条问题登记，包括已有5个冻结来源，以及R001、R088、R115、R024、R073、R046和SRC087的具体限制。
- 建立文献、材料样品、测试记录和问题日志四张空模板，字段字典明确单位、样品层级、测试分母及出处。模板只有表头，没有伪造样例或填补缺失值。
- 排好首批10篇原始实验阅读顺序。用户已补入其余能取得的论文，本阶段不再追逐下载缺口，先审核已有全文。

## 优先审核顺序

| 编号 | 题名 | 阅读重点 |
|---|---|---|
| R078 | [Effect of pyrolysis temperature on carbon materials derived from reed residue waste biomass for use in supercapacitor electrodes](<D:\文献\01_优先提取实验数据\R078_2023_Effect of pyrolysis temperature on carbon materials derived from reed residue waste biomass for use\正文.pdf>) | 样品系列、工艺条件、测试口径、原始表图与SI |
| R091 | [Highly Graphitized Porous Carbon Prepared from Biomass Waste Sunflower Shells for Supercapacitors](<D:\文献\01_优先提取实验数据\R091_2023_Highly Graphitized Porous Carbon Prepared from Biomass Waste Sunflower Shells for Supercapacitors\正文.pdf>) | 样品系列、工艺条件、测试口径、原始表图与SI |
| R093 | [Influence of KHCO3 Activation on Characteristics of Biomass-Derived Carbons for Supercapacitor](<D:\文献\01_优先提取实验数据\R093_2023_Influence of KHCO3 Activation on Characteristics of Biomass-Derived Carbons for Supercapacitor\正文.pdf>) | 样品系列、工艺条件、测试口径、原始表图与SI |
| R103 | [Lignin-Derived Activated Carbon as Electrode Material for High-Performance Supercapacitor](<D:\文献\01_优先提取实验数据\R103_2024_Lignin-Derived Activated Carbon as Electrode Material for High-Performance Supercapacitor\正文.pdf>) | 样品系列、工艺条件、测试口径、原始表图与SI |
| R105 | [Porous and high specific surface area carbon material derived from ginkgo leaves for high-performance symmetric supercapacitors](<D:\文献\01_优先提取实验数据\R105_2024_Porous and high specific surface area carbon material derived from ginkgo leaves for high-performanc\正文.pdf>) | 样品系列、工艺条件、测试口径、原始表图与SI |
| R106 | [Biomass-Derived Activated Porous Carbon from Foxtail Millet Husk to Utilizing High-Performance Symmetric Supercapacitor Applications](<D:\文献\01_优先提取实验数据\R106_2025_Biomass-Derived Activated Porous Carbon from Foxtail Millet Husk to Utilizing High-Performance Symme\正文.pdf>) | 样品系列、工艺条件、测试口径、原始表图与SI |
| R108 | [Constructing nitrogen/sulfur co-doped hierarchical porous cellulose-based carbon derived from larch via regeneration by dissolution approach for supercapacitor](<D:\文献\01_优先提取实验数据\R108_2023_Constructing nitrogen_sulfur co-doped hierarchical porous cellulose-based carbon derived from larch\正文.pdf>) | 样品系列、工艺条件、测试口径、原始表图与SI |
| R111 | [Preparation of high specific surface area porous carbon from waste bamboo fiber for high performance supercapacitors](<D:\文献\01_优先提取实验数据\R111_2025_Preparation of high specific surface area porous carbon from waste bamboo fiber for high performance\正文.pdf>) | 样品系列、工艺条件、测试口径、原始表图与SI |
| R112 | [Novel onion flower-derived biochar for high-performance sustainable supercapacitor applications](<D:\文献\01_优先提取实验数据\R112_2024_Novel onion flower-derived biochar for high-performance sustainable supercapacitor applications\正文.pdf>) | 样品系列、工艺条件、测试口径、原始表图与SI |
| R117 | [A comparative study on porous activated carbon derived from waste biomass with varying oxygen functionalities as supercapacitor electrodes](<D:\文献\01_优先提取实验数据\R117_2023_A comparative study on porous activated carbon derived from waste biomass with varying oxygen functi\正文.pdf>) | 样品系列、工艺条件、测试口径、原始表图与SI |

这些是阅读优先级，不是已通过数据质量审计的名单。R002、R005与额外SRC087另作方法阅读，重点核对数据来源、底层年份、材料分组和预处理隔离。

## 需要先处理的具体事项

R088首页摘要的表面积、质量负载单位已发现疑点并经图像确认，暂停数据录入，不能擅自改单位。R024含Ti，按金属参与材料分层。R115是未碳化木质素与活性炭复合，不能与纯生物质衍生碳直接合并。R001的二手训练表S1继续禁止整体导入。原5个冻结来源没有因补到PDF或年份符合而解冻。

本轮核对了题名/DOI、文件哈希、分类与版本线索；未逐篇确认所有公式和每个实验值，未建立可训练数据库，未运行模型。
