Repository: w749026903-coder/biomass-carbon-supercapacitor-ml

# 生物质碳超级电容器：循环稳定性与机器学习

第77轮已核对用户补交的两篇正文。绿茶 GKN8（BET 1,680 m²/g）1,000圈：冻结模型 96.08%，作者 99.4%，低估 3.32 个百分点；沿用早期末值约99.39%。样品核对时已读到间接线索，列额外诊断。水黄皮约93.01%来自5,000圈对称双电极器件，单列。严格独立已评分仍1篇，旧模型保留，持续目标仍暂停。 [本轮一页结果](保持率达标研究_v3_主线与近优组合_20261030/第七十七轮_两篇正文与绿茶高BET核查_20261118/两篇正文核查与预测.html)。下一步优先补同工况1,000圈独立来源，同时锁定模型与末值对照。


2026-11-18 第 76 轮后按用户条件暂停目标。莲茎碳补成 7 个前 20% 测点与一条开发输入，60 次固定拟合完成，0 失败／警告。同一旧 20 条的第 67 轮候选 MAE 1.873→1.908 pp，R² 0.8959→0.8940，保留原模型。当前保留 R² 距 0.95 约 0.0541，独立已评分 1 篇、独立 R² 不可估、正式验收 0。下一步先补原始曲线／数值表及受限访问正文，再共同决定接续。 [本轮结果与方向判断](保持率达标研究_v3_主线与近优组合_20261030/第七十六轮_莲茎补证与同批增量对照_20261118/README.md)。

File: 文献分类与审核准备_20261016/分类阅读目录/05_年份版本与质量待核/阅读索引.md
# 年份版本与质量待核

共16条，其中主清单1条，额外资料15条。分类不等于数据审核通过。原PDF保留原位置。

| 编号 | 范围 | 年份 | 题名 | 获取 | 待核事项 |
|---|---|---|---|---|---|
| R088 | 主120篇 | 2023 | Biomass‐Derived Carbon Electrodes for High‐Performance Supercapacitors | [PDF](<D:\文献\03_待核与冻结\R088_2023_Biomass‐Derived Carbon Electrodes for High‐Performance Supercapacitors\正文.pdf>) | 首页摘要表面积写389.3 cm²/g，负载写21.93 g/cm²；已图像核对，不能擅自改成m²/g或mg/cm²。 |
| SRC005 | 额外资料 | 2025 | Synthesis of mesoporous carbon from banana peels with silica gel 60 as the hard templates | [PDF](<D:\文献\01_优先提取实验数据\SRC005_2025_Synthesis of mesoporous carbon from banana peels with silica gel 60 as the hard templates\正文.pdf>) | 材料制备研究，尚未确认提供超级电容器测试。 |
| SRC022 | 额外资料 | 待核 | Direct Reuse of Metallic Heating Elements and Tobacco-Derived Carbon for Integrated Asymmetric Supercapacitors | [PDF](<D:\文献\03_待核与冻结\SRC022_年份待核_Direct Reuse of Metallic Heating Elements and Tobacco-Derived Carbon for Integrated Asymmetric Super\正文.pdf>) | 无首页DOI和正式发表日期，复合器件体系，先核版本身份。 |
| SRC023 | 额外资料 | 2024 | In Situ, Nitrogen-Doped Porous Carbon Derived from Mixed Biomass as Ultra-High-Performance Supercapacitor | [PDF](<D:\文献\03_待核与冻结\SRC023_2024_In Situ, Nitrogen-Doped Porous Carbon Derived from Mixed Biomass as Ultra-High-Performance Supercapa\正文.pdf>) | 第7页表2孔径列标题与脚注冲突；先整篇冻结，若原始证据可澄清再恢复明确字段。 |
| SRC030 | 额外资料 | 待核 | Integrated Experimental and Machine Learning for Optimization and Performance Prediction of Cobalt-Based Metal-Organic Framework-Coated Nickel Foam … | [PDF](<D:\文献\05_范围外资料\SRC030_年份待核_Integrated Experimental and Machine Learning for Optimization and Performance Prediction of Cobalt-B\正文.pdf>) | Co-MOF镍泡沫预印本，属于历史方法背景，非生物质碳实验库。 |
| SRC071 | 额外资料 | 2024 | Hyperparameter tuned machine learning predictions of specific capacitance of conducting polymers and their composites for high performance advanced supercapacitors | [PDF](<D:\文献\03_待核与冻结\SRC071_2024_Hyperparameter tuned machine learning predictions of specific capacitance of conducting polymers and\正文.pdf>) | 样本量62/64不一致、目标编码隔离交代不足及疑似占位参考文献；尚非整篇数据已被证伪。 |
| SRC073 | 额外资料 | 2025 | Machine learning-optimized hybrid graphene/polymer electrodes for high-performance and scalable supercapacitors | [PDF](<D:\文献\03_待核与冻结\SRC073_2025_Machine learning-optimized hybrid graphene_polymer electrodes for high-performance and scalable supe\正文.pdf>) | 摘要保留mean ± SD to be reported，原始数据与统计结果待补证。 |
| SRC086 | 额外资料 | 2026 | Solvothermal synthesis of nickel cobalt sulfide nanostructures for high-performance electrochemical supercapacitors an integrated experimental, computational and machine learning approach | [PDF](<D:\文献\03_待核与冻结\SRC086_2026_Solvothermal synthesis of nickel cobalt sulfide nanostructures for high-performance electrochemical\正文.pdf>) | 模型样本来源/独立样本量等信息不足，正文有同物质导电率比较矛盾。 |
| SRC092 | 额外资料 | 2026 | Tailoring Al-MOF-Derived Carbon for Balanced Electrochemical Performance in Both Negative and Positive Potential Windows via Carbonization-Enabled Structural Regulation | [PDF](<D:\文献\05_范围外资料\SRC092_2026_Tailoring Al-MOF-Derived Carbon for Balanced Electrochemical Performance in Both Negative and Positi\正文.pdf>) | Al-MOF衍生碳，生物质前驱体尚未证实，不直接入库。 |
| SRC094 | 额外资料 | 待核 | Birch-Derived Carbon Electrodes with Tunable Pore Structure for Aqueous Supercapacitors | [PDF](<D:\文献\03_待核与冻结\SRC094_年份待核_Birch-Derived Carbon Electrodes with Tunable Pore Structure for Aqueous Supercapacitors\正文.pdf>) | 白桦碳预印本，正式发表身份与日期待核。 |
| SRC099 | 额外资料 | 待核 | Eksplorasi Potensi Limbah Sayur Lokal Indonesia sebagai Sumber Karbon untuk Elektroda Padat Bebas Perekat untuk Penyimpan Energi Elektrokimia Eksplorasi … | [PDF](<D:\文献\01_优先提取实验数据\SRC099_2026_Eksplorasi Potensi Limbah Sayur Lokal Indonesia sebagai Sumber Karbon untuk Elektroda Padat Bebas Pe\正文.pdf>) | 印尼文生物质电极论文，首页给2026年，DOI/书目及术语需进一步核对。 |
| SRC100 | 额外资料 | 2026 | Fe-doped chitosan@SiO₂ hybrid as a sustainable biomacromolecular electrode for high-performance supercapacitors | [PDF](<D:\文献\03_待核与冻结\SRC100_2026_Fe-doped chitosan@SiO₂ hybrid as a sustainable biomacromolecular electrode for high-performance supe\正文.pdf>) | Fe/壳聚糖/SiO2体系，尚未确认碳化与成品碳属性。 |
| SRC104 | 额外资料 | 2026 | Green Production of Hookah Tobacco Waste-Derived Porous Carbon and Its Capacitive Performance | [PDF](<D:\文献\03_待核与冻结\SRC104_2026_Green Production of Hookah Tobacco Waste-Derived Porous Carbon and Its Capacitive Performance\正文.pdf>) | Research Square预印本，不当作正式期刊版。 |
| SRC107 | 额外资料 | 待核 | Laurus nobilis leaves-derived sustainable porous carbon for high-performance supercapacitor and sodium-ion battery applications | [PDF](<D:\文献\03_待核与冻结\SRC107_年份待核_Laurus nobilis leaves-derived sustainable porous carbon for high-performance supercapacitor and sodi\正文.pdf>) | SSRN预印本，正式出版与版本对应待核。 |
| SRC111 | 额外资料 | 待核 | Novel hierarchical porous carbon materials derived from bamboo shoot shells for high-performance symmetric supercapacitor | [PDF](<D:\文献\03_待核与冻结\SRC111_年份待核_Novel hierarchical porous carbon materials derived from bamboo shoot shells for high-performance sym\正文.pdf>) | 竹笋壳作者稿，无首页DOI与发表日期，版本待核。 |
| SRC113 | 额外资料 | 2022 | Preparation of hierarchical porous carbon through one-step KOH activation of coconut shell biomass for high-performance supercapacitor | [PDF](<D:\机器学习-超级电容器\文献整理_20261017\年份排除_不在文献库\SRC113_2022_椰壳碳预印本.pdf>) | 2022-08-02预印本；不符合当前年份范围，不补算R073正式版。 |

File: 文献分类与审核准备_20261016/分类阅读目录/06_范围外资料/阅读索引.md
# 范围外资料

共24条，其中主清单0条，额外资料24条。分类不等于数据审核通过。原PDF保留原位置。

| 编号 | 范围 | 年份 | 题名 | 获取 | 待核事项 |
|---|---|---|---|---|---|
| SRC002 | 额外资料 | 2023 | Ambient evaporation-induced electricity generation in activated carbon-water interfaced three-dimensional hydrovoltaic device | [PDF](<D:\文献\05_范围外资料\SRC002_2023_Ambient evaporation-induced electricity generation in activated carbon-water interfaced three-dimens\正文.pdf>) | 与题名方向相符或仅作范围外背景，未纳入主120篇；后续核对原文和适用范围。 |
| SRC026 | 额外资料 | 2026 | Engineering the future of heat transfer: artificial neural network and genetic algorithm synergy to model next-generation hybrid nanofluid performance | [PDF](<D:\文献\05_范围外资料\SRC026_2026_Engineering the future of heat transfer_ artificial neural network and genetic algorithm synergy to\正文.pdf>) | 与题名方向相符或仅作范围外背景，未纳入主120篇；后续核对原文和适用范围。 |
| SRC027 | 额外资料 | 2026 | Fabrication of a Porous Electrocatalyst Based on Fe, N, S Co-Doped Carbon Nanosheets for Zinc-Air Batteries | [PDF](<D:\文献\05_范围外资料\SRC027_2026_Fabrication of a Porous Electrocatalyst Based on Fe, N, S Co-Doped Carbon Nanosheets for Zinc-Air Ba\正文.pdf>) | 与题名方向相符或仅作范围外背景，未纳入主120篇；后续核对原文和适用范围。 |
| SRC032 | 额外资料 | 2025 | Microwave exfoliated reduced graphene oxide/TiO2 nanocomposite as bi-functional electrode for supercapacitor and sensing applications | [PDF](<D:\文献\05_范围外资料\SRC032_2025_Microwave exfoliated reduced graphene oxide_TiO2 nanocomposite as bi-functional electrode for superc\正文.pdf>) | 与题名方向相符或仅作范围外背景，未纳入主120篇；后续核对原文和适用范围。 |
| SRC081 | 额外资料 | 2026 | Predicting the mechanical properties of $$\:{Li}_{2}Ti{O}_{3}$$ using machine learning process: linear regression, random forests and XGBoost models | [PDF](<D:\文献\05_范围外资料\SRC081_2026_Predicting the mechanical properties of $$__{Li}_{2}Ti{O}_{3}$$ using machine learning process_ line\正文.pdf>) | 与题名方向相符或仅作范围外背景，未纳入主120篇；后续核对原文和适用范围。 |
| SRC084 | 额外资料 | 2026 | Supercapacitors for Neural Signal Simulation: Biomimetic Potential, Technical Challenges, and Future Perspectives | [PDF](<D:\文献\05_范围外资料\SRC084_2026_Supercapacitors for Neural Signal Simulation_ Biomimetic Potential, Technical Challenges, and Future\正文.pdf>) | 与题名方向相符或仅作范围外背景，未纳入主120篇；后续核对原文和适用范围。 |
| SRC088 | 额外资料 | 待核 | Spark Plasma Sintered Binder-Free Carbon Electrodes for Decoupled Water Electrolysis | [PDF](<D:\文献\05_范围外资料\SRC088_年份待核_Spark Plasma Sintered Binder-Free Carbon Electrodes for Decoupled Water Electrolysis\正文.pdf>) | 与题名方向相符或仅作范围外背景，未纳入主120篇；后续核对原文和适用范围。 |
| SRC089 | 额外资料 | 待核 | Sustainable amorphous porous carbon for efficient removal of industrial dyes | [PDF](<D:\文献\05_范围外资料\SRC089_年份待核_Sustainable amorphous porous carbon for efficient removal of industrial dyes\正文.pdf>) | 染料去除研究，不作为超级电容器性能数据。 |
| SRC090 | 额外资料 | 2026 | Synergistic deep eutectic solvent swelling and in-situ activation for engineering defect-rich coal-based porous carbon toward high-performance zinc-ion hybrid capacitors | [PDF](<D:\文献\05_范围外资料\SRC090_2026_Synergistic deep eutectic solvent swelling and in-situ activation for engineering defect-rich coal-b\正文.pdf>) | 煤基碳，不属于生物质衍生碳主线。 |
| SRC091 | 额外资料 | 2026 | Synergistic Design of Biomass Materials for Moisture‐Induced Electricity Generation | [PDF](<D:\文献\05_范围外资料\SRC091_2026_Synergistic Design of Biomass Materials for Moisture‐Induced Electricity Generation\正文.pdf>) | 与题名方向相符或仅作范围外背景，未纳入主120篇；后续核对原文和适用范围。 |
| SRC095 | 额外资料 | 待核 | Cobalt Nanomaterials Synthesis, Properties and Applications | [PDF](<D:\文献\05_范围外资料\SRC095_年份待核_Cobalt Nanomaterials Synthesis, Properties and Applications\正文.pdf>) | 与题名方向相符或仅作范围外背景，未纳入主120篇；后续核对原文和适用范围。 |
| SRC096 | 额外资料 | 2026 | Coordination-Solvation Dual-Regulation Mechanism for Green Recovery of Cathode and Solid Electrolyte in All-Solid-State Sodium-Ion Batteries with Superhigh Selectivity | [PDF](<D:\文献\05_范围外资料\SRC096_2026_Coordination-Solvation Dual-Regulation Mechanism for Green Recovery of Cathode and Solid Electrolyte\正文.pdf>) | 与题名方向相符或仅作范围外背景，未纳入主120篇；后续核对原文和适用范围。 |
| SRC098 | 额外资料 | 2026 | Double-Transition-Metal Mo2Ti2C3 Mxene-Polyaniline Composites for High-Performance Supercapacitors | [PDF](<D:\文献\05_范围外资料\SRC098_2026_Double-Transition-Metal Mo2Ti2C3 Mxene-Polyaniline Composites for High-Performance Supercapacitors\正文.pdf>) | 与题名方向相符或仅作范围外背景，未纳入主120篇；后续核对原文和适用范围。 |
| SRC103 | 额外资料 | 2026 | From Pyrolysis Oil to Advanced Biographite Anode: Unravelling Biocoke Structural Evolution and Delayed Coking Effects | [PDF](<D:\文献\05_范围外资料\SRC103_2026_From Pyrolysis Oil to Advanced Biographite Anode_ Unravelling Biocoke Structural Evolution and Delay\正文.pdf>) | 与题名方向相符或仅作范围外背景，未纳入主120篇；后续核对原文和适用范围。 |
| SRC105 | 额外资料 | 2027 | Injectable biochar-reinforced alginate hydrogels for hemostasis under wet and deformable conditions | [PDF](<D:\文献\05_范围外资料\SRC105_2027_Injectable biochar-reinforced alginate hydrogels for hemostasis under wet and deformable conditions\正文.pdf>) | 与题名方向相符或仅作范围外背景，未纳入主120篇；后续核对原文和适用范围。 |
| SRC106 | 额外资料 | 待核 | Large-Surface-Area Date-Palm-Pollen-Derived Activated Carbon Electrodes for Capacitive Deionization | [PDF](<D:\文献\03_待核与冻结\SRC106_年份待核_Large-Surface-Area Date-Palm-Pollen-Derived Activated Carbon Electrodes for Capacitive Deionization\正文.pdf>) | 电容去离子研究，非当前超级电容器储能标签。 |
| SRC108 | 额外资料 | 2024 | Metallic 1T Phase MoS2 Nanosheets Covalently Functionalized with BBD Molecules for Enhanced Supercapacitor Performances | [PDF](<D:\文献\05_范围外资料\SRC108_2024_Metallic 1T Phase MoS2 Nanosheets Covalently Functionalized with BBD Molecules for Enhanced Supercap\正文.pdf>) | 与题名方向相符或仅作范围外背景，未纳入主120篇；后续核对原文和适用范围。 |
| SRC109 | 额外资料 | 2026 | MXene‐Induced Selective Ion Separation in Capacitive Deionization: Bridging Fundamentals With Frontier Innovations | [PDF](<D:\文献\05_范围外资料\SRC109_2026_MXene‐Induced Selective Ion Separation in Capacitive Deionization_ Bridging Fundamentals With Fronti\正文.pdf>) | 电容去离子与MXene综述，不用于当前储能标签。 |
| SRC114 | 额外资料 | 2023 | RGO-Induced Flower-like Ni-MOF In Situ Self-Assembled Electrodes for High-Performance Hybrid Supercapacitors | [PDF](<D:\文献\05_范围外资料\SRC114_2023_RGO-Induced Flower-like Ni-MOF In Situ Self-Assembled Electrodes for High-Performance Hybrid Superca\正文.pdf>) | 与题名方向相符或仅作范围外背景，未纳入主120篇；后续核对原文和适用范围。 |
| SRC116 | 额外资料 | 2025 | Sustainable Removal of Pesticides from Water Using Biochars Derived from Conocarpus and Lemon Tree Waste | [PDF](<D:\文献\05_范围外资料\SRC116_2025_Sustainable Removal of Pesticides from Water Using Biochars Derived from Conocarpus and Lemon Tree W\正文.pdf>) | 与题名方向相符或仅作范围外背景，未纳入主120篇；后续核对原文和适用范围。 |
| SRC117 | 额外资料 | 待核 | Tailored activated carbons from biomass components for aqueous PFAS adsorption | [PDF](<D:\文献\05_范围外资料\SRC117_年份待核_Tailored activated carbons from biomass components for aqueous PFAS adsorption\正文.pdf>) | PFAS吸附论文，R046 DOI仅见于引文，不补算目标全文。 |
| SRC118 | 额外资料 | 2026 | Tiny but toxic: A comprehensive review of cigarette butt pollution, its environmental effects, and potential applications | [PDF](<D:\文献\04_方法与背景\SRC118_2026_Tiny but toxic_ A comprehensive review of cigarette butt pollution, its environmental effects, and p\正文.pdf>) | 与题名方向相符或仅作范围外背景，未纳入主120篇；后续核对原文和适用范围。 |
| SRC119 | 额外资料 | 2026 | Unveiling the Crosslinking Architecture Governed Carbon Yield in Phenolic Resin‐Derived Porous Carbons for Cost‐Effective Energy Storage | [PDF](<D:\文献\05_范围外资料\SRC119_2026_Unveiling the Crosslinking Architecture Governed Carbon Yield in Phenolic Resin‐Derived Porous Carbo\正文.pdf>) | 甲醛/苯酚树脂碳，不能默认生物质来源。 |
| SRC122 | 额外资料 | 2026 | Synthesis of defect-rich metal-free carbon from coconut shell for catalyzing oxygen evolution reaction | [PDF](<D:\文献\05_范围外资料\SRC122_2026_Synthesis of defect-rich metal-free carbon from coconut shell for catalyzing oxygen evolution reacti\正文.pdf>) | 析氧反应催化研究，不能当超级电容器储能性能记录。 |

File: 文献分类与审核准备_20261016/审核与录入准备.md
# 审核与录入准备

当前研究对象是生物质衍生碳超级电容器，文献发表范围为2023年至今。预测的输出性质尚未确定。本轮分类用于安排阅读，不代表论文数据已通过审核。

## 下一步先做什么

先从已有全文中审核少量原始实验，建立字段完整性的真实样例，再决定扩展顺序。暂不运行模型，也不要求把剩余63篇全部找齐才能继续。

第一批建议阅读R078、R091、R093、R103、R105、R106、R108、R111、R112、R117。这些论文覆盖原料、活化和热处理条件，已有全文且不属于本轮已明确冻结的来源。选择它们是为了核对记录格式与条件差异，不是因为性能更高；未确认每篇都有完整补充材料或足够训练样本。

方法阅读另排R002、R005和额外资料SRC087，重点看数据从哪里来、同一材料是否在不同电流下重复出现、如何按来源分组验证。SRC087是接受稿，需要核对正式信息和数据。综述用于找原文和理解机制，不抄成新的独立实验记录。

## 每篇的审核顺序

1. 核题名、DOI、正式发表日期与PDF版本。正文自己的DOI应与题名对应，不能只命中参考文献中的DOI。2022年预印本不能直接替代登记为2023年的正式论文。
2. 核材料前驱体和成品：原料种类及部位、是否碳化、是否负载金属/金属氧化物/聚合物、商业活性炭来源是否明确。活化时用金属盐不自动等于最终材料含金属，必须查洗涤与成分表征。
3. 建立样品编号。论文中的每个制备配方对应一个material_id。同一样品的不同电流点、不同电解液和两/三电极测试共用该material_id，分别建立测试记录。
4. 核测试条件与分母：两/三电极、对称/非对称、电解液、浓度、电压范围、活性物质质量、质量负载、质量/面积/体积归一化，以及单电极或器件口径。没有这些条件时保留缺失，不强行换算。
5. 按表格、正文、图像数字化分别摘录。每条保留PDF页码、表图编号、单位、原始值、提取方式及核验状态。计算得到的值另存，原值不覆盖。
6. 检查公式与量纲。倍率保持率要有高/低电流端点，循环保持率要有循环次数和参照记录；两者不能合并。存在关键单位矛盾时暂停相关数据导入，不凭常识改数值。
7. 为具体记录作准入决定。先确认来源、对象、口径和出处，再检查缺失、重复与一致性；不得因性能高低、降低模型分数或不符合预期趋势而删记录。

## 四张表及对应关系

`数据库录入准备`内只有表头，没有虚构示例值。

| 表 | 一行代表什么 | 关键联系 |
|---|---|---|
| 文献表 | 一篇原始论文或一份明确标注用途的背景文献 | paper_id、DOI |
| 材料样品表 | 一个有来源的制备样品 | material_id关联paper_id |
| 测试记录表 | 同一样品在一套条件下的一个报告指标 | test_id关联material_id和paper_id |
| 问题日志 | 一个具体字段或来源问题 | 可关联paper_id、material_id、test_id |

一篇论文可有多个材料，一个材料可有多条测试。综述引用原文、机器学习汇总数据、预印本与正式版共享底层样品时，要追溯至同一原始来源，不能重复计作独立材料。

## 字段解释与单位

| 字段或字段组 | 意义与记录规则 |
|---|---|
| precursor_species / precursor_part | 原料种类与部位，例如同一植物的叶、壳、茎分开。不要把原料元素含量当成品碳元素含量。 |
| route | 干法热解、水热碳化等工艺分别记录。不能把水热温度直接当普通碳化温度。 |
| carbonization_temperature_C / activation_temperature_C | 温度单位为°C，碳化与活化各自记录。原文明确为同一步时注明，不虚构另一步。 |
| carbonization_time_h / activation_time_h | 时间统一到h，原始单位与换算过程留在出处记录；未知留空。 |
| activation_mass_ratio_basis | 明确“活化剂/原料”还是“原料/活化剂”、原料是生物质还是预碳化产物。 |
| composite_components / residual_metal_status | 区分非金属掺杂、金属/氧化物、聚合物、石墨烯/MXene等。金属辅助制备后成品是否残留必须另核。 |
| SSA_m2_g | 比表面积m²/g；原文单位冲突时保持问题状态，不直接换算。 |
| pore_volume_cm3_g / micropore_volume_cm3_g / mesopore_volume_cm3_g | 总孔、微孔、介孔体积，单位cm³/g，方法不同也要记录。 |
| pore_size_nm | 孔径nm；均值、主峰、分布区间不混为同一字段。 |
| element_content_stage / element_measurement_method | 原料还是成品，以及XPS表面原子百分比、元素分析质量百分比等测量口径。 |
| active_mass_mg / mass_loading_mg_cm2 | 活性物质质量mg与面积负载mg/cm²分开；两电极总质量和单电极质量也要区分。 |
| metric_name / metric_value / metric_unit | 指标名、数值、单位分开，可保留比电容、倍率、循环、能量、功率等候选，尚未选定模型标签。 |
| normalization_basis / mass_basis | 质量、面积、体积；单电极、两极总量、活性组分或整电极等口径。 |
| current_density_value / current_density_unit | A/g与mA/cm²分别存单位，没有对应质量负载时不互换。 |
| voltage_window_V / scan_rate_mV_s | 电压跨度V和扫描速率mV/s；保留参比电极和起止电位出处。 |
| cycle_number / retention_reference_test_id / retention_endpoint_test_id | 循环次数及保持率参照、终点；倍率保持也必须明确两端条件。 |
| reported_or_derived | 原文报告、依据明确公式推算或图像数字化，不能混写。 |
| source_pdf_page / source_table_figure | 使用PDF页序，并注明正文印刷页码如不同；写清表/图/面板号。 |
| extraction_method / verification_status | 正文、表格、图像数字化等；区分待核、已核与冻结。 |

CSV空白表示尚缺，不能当0；不编造缺失值。不对图像提取结果伪造精度，也不把文献中最佳样品自动当唯一可录入样品。

## 当前必须单独处理的问题

R001的二手训练表S1禁止整体导入。R088的关键单位已出现疑点，暂停数据录入。R024含Ti，按金属参与的材料分层。R115是未碳化木质素与活性炭的复合，活性炭前驱体需另核。原5个冻结/排除来源继续生效。详细证据见`问题登记.csv`。

取得PDF、自动检索到指标关键词、被分进原始实验类，都不等于可训练。后续确认真实样品数、条件完整性和输出指标可比性后，再确定预测问题、分组留出和模型比较。

File: 文献分类与审核准备_20261016/当前文献状态_分类前.md
# 当前文献状态

更新：2026-10-16，接收D:/文献/1.zip后。

当前120篇候选，46篇已有全文，74篇待补。有效发表范围为2023年至今。

- [接续入口](READ_ME_FIRST_FOR_NEXT_CHAT.md)
- [本轮结果](文献补入_1zip_20261016/补入结果总览.md)
- [当前台账](文献补入_1zip_20261016/下载归档最终台账_补入1zip后.json)
- [待补74篇](文献补入_1zip_20261016/待补全文_DOI清单_74篇.md)
- [未计入主清单的包内32文件](文献补入_1zip_20261016/未计入主清单的32文件_原因说明.md)

文献更新_2023至今目录中的29份全文、91篇待补是上一阶段快照。未完成实验数据审核，未训练模型。

File: 文献分类与审核准备_20261016/待补全文_DOI清单_63篇.md
# 待补全文63篇

用户已表示其余能取得的论文已补入。本清单用于记录剩余缺口，不继续反复尝试失败下载，也不要求全部补齐后才能开始已有全文审核。R073现只有2022年预印本，不算正式版全文。

| 编号 | 年份 | 题名 | DOI |
|---|---|---|---|
| R003 | 2026 | Machine learning and explainable artificial intelligence reveal physical insights into biomass-derived carbon for high-performance supercapacitors | [10.1016/j.jpowsour.2025.239040](https://doi.org/10.1016/j.jpowsour.2025.239040) |
| R004 | 2026 | Interpretable machine learning for optimizing the specific capacitance of biomass-derived supercapacitors | [10.1016/j.fuel.2026.138681](https://doi.org/10.1016/j.fuel.2026.138681) |
| R006 | 2025 | Research on prediction of energy density and power density of biomass carbon-based supercapacitors based on machine learning | [10.1016/j.susmat.2025.e01309](https://doi.org/10.1016/j.susmat.2025.e01309) |
| R014 | 2024 | Biomass-derived B/N/P co-doped porous carbons as bifunctional materials for supercapacitors and sodium-ion batteries | [10.1039/d4ta02115k](https://doi.org/10.1039/d4ta02115k) |
| R015 | 2026 | Biomass-derived activated carbon/MXene composites as supercapacitor electrodes | [10.1016/j.elecom.2026.108166](https://doi.org/10.1016/j.elecom.2026.108166) |
| R016 | 2025 | MXene/Biomass-derived activated carbon composite for supercapacitor applications | [10.1016/j.carbon.2025.120101](https://doi.org/10.1016/j.carbon.2025.120101) |
| R019 | 2024 | Interfacial regulation of biomass-derived carbon towards high-performance supercapacitor | [10.1016/j.est.2024.111301](https://doi.org/10.1016/j.est.2024.111301) |
| R022 | 2025 | Biomass-derived graphitic-like hierarchical porous carbon for electrochemical supercapacitor application | [10.1016/j.est.2025.116037](https://doi.org/10.1016/j.est.2025.116037) |
| R023 | 2025 | Heteroatom-Doped Biomass-Derived Porous Carbon for Supercapacitor Applications: A Review | [10.48048/tis.2025.10115](https://doi.org/10.48048/tis.2025.10115) |
| R025 | 2023 | Biomass Derived High Porous Carbon via CO2 Activation for Supercapacitor Electrodes | [10.3390/jcs7100444](https://doi.org/10.3390/jcs7100444) |
| R026 | 2024 | Enhancing supercapacitor performance with biomass-derived activated carbon interlinked CoS2 embedded graphitic carbon nitride | [10.1016/j.jallcom.2024.174076](https://doi.org/10.1016/j.jallcom.2024.174076) |
| R029 | 2023 | Biomass derived N/O self-doped porous carbon for advanced supercapacitor electrodes | [10.1016/j.indcrop.2023.117032](https://doi.org/10.1016/j.indcrop.2023.117032) |
| R030 | 2023 | Phosphomolybdic acid embedded into biomass-derived biochar carbon electrode for supercapacitor applications | [10.1016/j.jelechem.2023.117354](https://doi.org/10.1016/j.jelechem.2023.117354) |
| R034 | 2024 | Enhancing Supercapacitor Performance with Biomass-Derived Carbon Materials: A Review of Dimensional Innovations | [10.54392/nnxt2443](https://doi.org/10.54392/nnxt2443) |
| R039 | 2025 | Enhanced electrochemical performance and stability of biomass-derived activated carbon for supercapacitor applications | [10.1016/j.jics.2025.101927](https://doi.org/10.1016/j.jics.2025.101927) |
| R040 | 2023 | 3D meso-macroporous carbon derived spruce leaf biomass for excellent electrochemical symmetrical supercapacitor | [10.1016/j.matpr.2023.01.371](https://doi.org/10.1016/j.matpr.2023.01.371) |
| R044 | 2025 | Fenton-like reaction enhanced activation of biomass-derived porous carbon for high-performance supercapacitor | [10.1016/j.electacta.2025.145880](https://doi.org/10.1016/j.electacta.2025.145880) |
| R046 | 2024 | Preparation of biomass-derived activated carbon from golden needle mushroom roots for supercapacitor electrodes | [10.1016/j.matlet.2024.136644](https://doi.org/10.1016/j.matlet.2024.136644) |
| R049 | 2025 | Preparation of Biomass-Derived Carbon Materials via Molten Salt Method and Their Supercapacitor Performance | [10.5796/electrochemistry.25-71119](https://doi.org/10.5796/electrochemistry.25-71119) |
| R050 | 2025 | Biomass-derived porous carbon from banana leaves for efficient supercapacitor applications – An experimental analysis | [10.1016/j.biombioe.2025.108104](https://doi.org/10.1016/j.biombioe.2025.108104) |
| R051 | 2026 | From waste to power: Advances in biomass-derived carbon materials for sustainable supercapacitor electrodes | [10.1016/j.est.2026.121558](https://doi.org/10.1016/j.est.2026.121558) |
| R052 | 2024 | Locally graphitized biomass-derived porous carbon nanosheets with encapsulated Fe3O4 nanoparticles for supercapacitor applications | [10.1016/j.cej.2023.147662](https://doi.org/10.1016/j.cej.2023.147662) |
| R054 | 2023 | Biomass-Derived N-Doped Activated Carbon from Eucalyptus Leaves as an Efficient Supercapacitor Electrode Material | [10.3390/c9010024](https://doi.org/10.3390/c9010024) |
| R055 | 2026 | Biomass-derived activated carbon from empty fruit bunches for supercapacitor electrodes: Crystallinity and electrochemical analysis | [10.1016/j.nxmate.2026.101640](https://doi.org/10.1016/j.nxmate.2026.101640) |
| R058 | 2023 | A facile salt-templating synthesis route of bamboo-derived hierarchical porous carbon for supercapacitor applications | [10.1016/j.carbon.2023.02.060](https://doi.org/10.1016/j.carbon.2023.02.060) |
| R059 | 2023 | Agricultural waste to real worth biochar as a sustainable material for supercapacitor | [10.1016/j.scitotenv.2023.161441](https://doi.org/10.1016/j.scitotenv.2023.161441) |
| R060 | 2024 | Ultrahigh surface area hierarchical porous carbon derived from biomass via a new KOH activation strategy for high-performance supercapacitor | [10.1016/j.ijhydene.2023.10.319](https://doi.org/10.1016/j.ijhydene.2023.10.319) |
| R063 | 2024 | Production of hierarchical porous bio‑carbon based on deep eutectic solvent fractionated lignin nanoparticles for high-performance supercapacitor | [10.1016/j.apenergy.2023.122095](https://doi.org/10.1016/j.apenergy.2023.122095) |
| R064 | 2024 | Nitrogen enriched high specific surface area biomass porous carbon: A promising electrode material for supercapacitors | [10.1016/j.renene.2024.120144](https://doi.org/10.1016/j.renene.2024.120144) |
| R065 | 2023 | Biomass derived nitrogen-doped activated carbon and novel biocompatible gel electrolytes for solid-state supercapacitor applications | [10.1016/j.est.2023.108543](https://doi.org/10.1016/j.est.2023.108543) |
| R066 | 2023 | Novel metal-lignin assembly strategy for one-pot fabrication of lignin-derived heteroatom-doped hierarchically porous carbon and its application in high-performance supercapacitor | [10.1016/j.ijbiomac.2023.123603](https://doi.org/10.1016/j.ijbiomac.2023.123603) |
| R067 | 2023 | Biomass valorisation of marula nutshell waste into nitrogen-doped activated carbon for use in high performance supercapacitors | [10.1016/j.electacta.2023.141828](https://doi.org/10.1016/j.electacta.2023.141828) |
| R068 | 2025 | Green synthesis of hierarchical nitrogen-doped porous activated carbon material based on biomass waste for high-performance energy storage as supercapacitor | [10.1016/j.biombioe.2025.107818](https://doi.org/10.1016/j.biombioe.2025.107818) |
| R070 | 2023 | Preparation of spherical porous carbon from lignin-derived phenolic resin and its application in supercapacitor electrodes | [10.1016/j.ijbiomac.2023.126271](https://doi.org/10.1016/j.ijbiomac.2023.126271) |
| R071 | 2023 | Tailoring hierarchically porous structure of biomass-derived carbon for high-performance supercapacitors | [10.1016/j.renene.2023.119375](https://doi.org/10.1016/j.renene.2023.119375) |
| R072 | 2023 | Novel laurel aromatic evergreen biomass derived hierarchical porous carbon nanosheet as sustainable electrode for high performance symmetric supercapacitor | [10.1016/j.est.2023.107567](https://doi.org/10.1016/j.est.2023.107567) |
| R073 | 2023 | Preparation of hierarchical porous carbon through one-step KOH activation of coconut shell biomass for high-performance supercapacitor | [10.1007/s10854-023-09885-8](https://doi.org/10.1007/s10854-023-09885-8) |
| R074 | 2023 | Secondary utilization of jujube shell bio-waste into biomass carbon for supercapacitor electrode materials study | [10.1016/j.elecom.2023.107512](https://doi.org/10.1016/j.elecom.2023.107512) |
| R075 | 2024 | Loofah sponge-derived 3D flexible porous carbon electrode for high performance supercapacitor | [10.1016/j.est.2023.110295](https://doi.org/10.1016/j.est.2023.110295) |
| R076 | 2024 | Activated carbon synthesized from Jack wood biochar for high performing biomass derived composite double layer supercapacitors | [10.1016/j.cartre.2024.100359](https://doi.org/10.1016/j.cartre.2024.100359) |
| R077 | 2023 | Biomass-based porous carbon for high-performance supercapacitor electrode materials prepared from Canada goldenrod | [10.1016/j.est.2023.109268](https://doi.org/10.1016/j.est.2023.109268) |
| R079 | 2025 | Molten base carbonisation and activation of non-lignin-rich biomass into hierarchically porous carbon with surface-rich functionalities for supercapacitor electrodes | [10.1016/j.cej.2025.161386](https://doi.org/10.1016/j.cej.2025.161386) |
| R080 | 2023 | Lignin-derived carbon aerogels with high surface area for supercapacitor applications | [10.1016/j.cej.2023.143118](https://doi.org/10.1016/j.cej.2023.143118) |
| R082 | 2025 | Boosting electrochemical behavior of biomass-derived porous carbon via N, S, and N, S co-doping for enhanced supercapacitor performance | [10.1016/j.diamond.2025.112850](https://doi.org/10.1016/j.diamond.2025.112850) |
| R083 | 2023 | Biomass-derived porous activated carbon for ultra-high performance supercapacitor applications and high flux removal of pollutants from water | [10.1016/j.ceramint.2023.01.122](https://doi.org/10.1016/j.ceramint.2023.01.122) |
| R084 | 2023 | Nanofiber-enrich dispersed activated carbon derived from coconut shell for supercapacitor material | [10.1016/j.rineng.2023.101070](https://doi.org/10.1016/j.rineng.2023.101070) |
| R086 | 2023 | Novel hierarchical porous carbon derived from biomass Citrus limetta pulp for high-performance quasi-solid-state supercapacitor electrodes | [10.1016/j.est.2023.108121](https://doi.org/10.1016/j.est.2023.108121) |
| R089 | 2024 | Deashing Strategy on Biomass Carbon for Achieving High-Performance Full-Supercapacitor Electrodes | [10.1021/acsami.4c11778](https://doi.org/10.1021/acsami.4c11778) |
| R090 | 2025 | N-doped porous carbon derived from different lignocellulosic biomass models for high-performance supercapacitors: the role of lignin, cellulose and hemicellulose | [10.1016/j.ijbiomac.2024.138815](https://doi.org/10.1016/j.ijbiomac.2024.138815) |
| R094 | 2023 | Tailored Properties of Carbon for Supercapacitors by Blending Lignin and Cellulose to Mimic Biomass as Carbonaceous Precursor | [10.1002/cssc.202300357](https://doi.org/10.1002/cssc.202300357) |
| R096 | 2025 | Lignin‐Derived Deep Eutectic Solvent Gel Electrolytes Paired With Porous Carbon Electrodes for Advanced Supercapacitor Application | [10.1002/smll.202500473](https://doi.org/10.1002/smll.202500473) |
| R098 | 2024 | Machine learning prediction of supercapacitor performance of N-doped biochar from biomass wastes based on N-containing groups, element compositions, and pore structures | [10.1016/j.est.2024.113548](https://doi.org/10.1016/j.est.2024.113548) |
| R099 | 2024 | Biomass-based carbon nanofibers enhanced by carbon quantum dots for high-performance supercapacitors and moist-electric generators | [10.1016/j.jpowsour.2024.234264](https://doi.org/10.1016/j.jpowsour.2024.234264) |
| R100 | 2023 | Application of long fibrous coconut silk-based porous carbon in flexible supercapacitor | [10.1016/j.est.2023.107410](https://doi.org/10.1016/j.est.2023.107410) |
| R101 | 2024 | Sodium carboxymethyl cellulose derived carbon aerogels synthesized by zinc nitrate hexahydrate and urea for supercapacitor electrodes | [10.1016/j.est.2024.111300](https://doi.org/10.1016/j.est.2024.111300) |
| R109 | 2024 | Fabrication of solid-state high capacitance supercapacitor from N-doped biomass porous carbon | [10.1016/j.diamond.2023.110612](https://doi.org/10.1016/j.diamond.2023.110612) |
| R110 | 2024 | Sustainable graphitic carbon derived from oil palm frond biomass for supercapacitor application: Effect of redox additive and artificial neural network‑based modeling approach | [10.1016/j.jelechem.2024.118570](https://doi.org/10.1016/j.jelechem.2024.118570) |
| R113 | 2024 | Coconut Husk Waste‐Derived Nitrogen‐Doped Mesoporous Carbon Nanomaterial as an Efficient and Sustainable Supercapacitor | [10.1002/ente.202400294](https://doi.org/10.1002/ente.202400294) |
| R114 | 2024 | The design of binder-free self-supporting carbon paper electrode based on biomass derived hierarchical porous carbon/cellulose nanofibers for sustainable flexible supercapacitors | [10.1016/j.apsusc.2024.161140](https://doi.org/10.1016/j.apsusc.2024.161140) |
| R116 | 2024 | The amorphous porous carbon incorporating 1D-nanofiber as electroactive biomass with integrated pyrolysis for high-performance symmetrical supercapacitors | [10.1016/j.inoche.2024.113069](https://doi.org/10.1016/j.inoche.2024.113069) |
| R118 | 2024 | Hydroquinone-mediated, bio-renewable corn starch electrolyte assembled with corn leaf-derived activated carbon for a high-performance, sustainable supercapacitor | [10.1016/j.biombioe.2024.107095](https://doi.org/10.1016/j.biombioe.2024.107095) |
| R119 | 2024 | A one-stone-two-birds strategy to lignin-derived porous carbon for supercapacitor electrodes | [10.1016/j.diamond.2024.110831](https://doi.org/10.1016/j.diamond.2024.110831) |
| R120 | 2023 | Rapid synthesis of biomass-derived carbon via induction pyrolysis for supercapacitors | [10.1016/j.diamond.2023.109956](https://doi.org/10.1016/j.diamond.2023.109956) |

File: 文献分类与审核准备_20261016/接续入口_分类前.md
# 下个对话先读：生物质衍生碳超级电容器机器学习项目

更新时间：2026-10-16（北京时间）。项目：D:/机器学习-超级电容器；论文原件：D:/文献。

## 最新用户指令优先

只收集2023年1月1日至今的文献。本轮截止2026-10-16；不是滚动36个月，也不是仅2024至2026。早于2023年的不再作为当前资料/实验数据来源。用户明确授权删除已下载的旧论文；本轮已按已核验清单移入回收站，不得从旧暂存日志自动恢复。

候选不足120篇就补充。能直接下载的保存D:/文献；没有公开直链、403/429、证书错误或需登录付费时直接提供题名与DOI，不反复折腾入口。不要绕过登录、付费或验证码，不关闭TLS验证，不安装全局依赖，不运行论文附带exe。

## 当前权威入口

1. 文献补入_1zip_20261016/补入结果总览.md。
2. 文献补入_1zip_20261016/下载归档最终台账_补入1zip后.json：当前120篇、46份全文、74篇待补、文件路径、发表日期、SHA256及压缩包出处。
3. 文献补入_1zip_20261016/120篇文献清单_补入后.md及同名CSV。
4. 文献补入_1zip_20261016/待补全文_DOI清单_74篇.md，以及待补全文_DOI纯文本_74篇.txt。
5. 文献扩充_生物质碳_120篇/禁止入库与待核查来源.json：每次抽取前必须检查。年份符合不解除冻结。
6. 文献更新_2023至今/旧文献移出与删除说明.md、删除清单_2022年及以前.json和删除执行日志.jsonl。

原“文献下载_120篇”和“文献扩充_生物质碳_120篇”中的120篇/36份全文/84篇待补均为过时历史状态，只能追溯，不能当当前台账。更新前交接入口保存在文献更新_2023至今/历史接续入口_更新前.md。

## 已核验数字

当前120篇：旧候选保留57篇，新补63篇；2023年45、2024年31、2025年30、2026年14。旧清单62篇早于2023年，另1篇旧B019相关性待证移出主清单但保留近期原件。

当前主120篇内已有46份全文：筛选后原有29份，加上本轮从用户D:/文献/1.zip补入17份；74篇待补，已给新DOI清单。原有补充材料不变。17篇旧论文及附属/暂存副本共47个文件已移入回收站；本轮生成的18个2022年论文摘录和预览已撤下。不能用D:/文献文件夹总PDF数代替主120篇的46份统计。

题名与DOI去重，发表日期在规定范围；120条OpenAlex均无撤稿标记，但这不代表完成实验质量审计。所有eligible_for_database仍false，尚无正式训练数据和模型。

## 本轮用户压缩包接收情况

D:/文献/1.zip有49个PDF、48个独立SHA256。其中17份确认补齐主清单，已归档D:/文献；原ZIP保留且哈希未变。另32个文件未算作主清单补齐，详见文献补入_1zip_20261016/未计入主清单的32文件_原因说明.md：包含清单外资料、1个包内重复副本、1个与本地已有Co-MOF预印本重复的文件、R073同题的2022年Research Square预印本、以及DOI仅在参考文献出现的PFAS吸附论文。不要自动把这32份都当无用，也不要未经进一步核对就计入主清单或训练库。

文献更新_2023至今目录的29份全文/91篇待补是补包前快照；从现在起以本轮补入后台账为准。新增文件有ZIP成员名和ZIP SHA256，原始下载渠道由用户提供，未验证用户具体从何站点下载。

## 研究目标与边界

研究对象是生物质衍生碳超级电容器，最早碳纤维研究框架仅作历史。输出性质未定，不擅自锁定比电容、倍率、循环寿命或能量/功率，也不预选CNN。

顺序：收集近期文献及补充材料→逐篇来源和数据审核→建立数据库→根据实际完整性选输出和验证问题→建模。用户不是专业研究者，用白话说明术语及限制。

近年综述/机器学习汇总论文不是新的独立实验。旧底层研究数据不能按新综述年份混入。旧B001/当前R001（10.1002/cplu.202500342）的Table S1有166条二手记录、41个来源DOI，89/164行重复，32/33行同列示输入不同电容；含2023年前底层来源，逐条来源年份尚需核定，禁止整体导入。保留主文仅作方法/质量核查阅读。

原5个质量/范围冻结来源保持不变，具体见禁止入库JSON。本轮没有以论文性能高低、降低模型分数或不符合预期趋势作为排除理由。没有物理删除近期的冻结论文。

## 下一步

若用户补入PDF：先与当前120篇DOI去重，核对题名、首次发表日期、版本、来源和文件哈希，再更新当前台账；不要恢复早于2023年的文件。

若继续审核：优先当前R069、R081、R093、R095、R103、R104、R106等已下载的近期原始研究，先核对原文与补充材料，再做少量带出处的样例。2022年的旧B020/旧B021已退出且PDF删除，不再拿它们示范录入。

数据库分别记录文献、材料、测试和问题日志，保留DOI、样品号、页码/表图、单位、提取方式、实测/推算标记和核验状态；缺失不编造。同一材料不同电流点共用material_id。两/三电极、对称/非对称、纯碳/金属或聚合物复合、质量/面积/体积口径、原料/成品元素含量、倍率保持/循环保持必须分开。

训练按来源/材料分组验证，预处理和调参在训练折内完成。不能以放电时间等计算目标所需量冒充制备前输入。不以高R²作为唯一目标。

所有新脚本、说明、暂存、结果保存在本项目；论文归档D:/文献。新对话先读取E:/codex_memory/READ_ME_FIRST__Codex长期记忆.md及其索引必要文件，失败须明确提示。本轮未修改跨项目长期记忆。

## 工具

Python：C:/Users/ASUS/.cache/codex-runtimes/codex-primary-runtime/dependencies/python/python.exe。pypdf、pdfplumber、pypdfium2可用，中文输出UTF-8。脚本有一次性输出/创建模式，禁止不检查就重跑全量下载、归档或删除脚本。下载、删除和归档均有独立清单及核验结果。

File: 文献利用与外部方法审查_20261021/README.md
# 文献利用与外部方法审查（2026-10-21）

目前没有充分把已有文献转化为可学习的材料信息。主要短板是提取/补证积压、材料描述过少和独立来源覆盖不足。不能把模型不足全部解释为“还需要下载更多论文”，也不能用更多拟合次数代替信息增加。本轮是只读审查：新拟合0、数据库和两轮历史实验不变。

## 文献到底用了多少

| 当前可核对的层次 | 实验记录 | 来源组 | 说明 |
|---|---:|---:|---|
| 全部结构化观察 | 273 | 178 | 191条历史观察加82条新增观察；含2E、旁系、近似、冲突与待审 |
| 三电极审查池 | 116 | 85 | 包含待审和已准入，不等于116条均可训练 |
| 实际三电极模型 | 31 | 23 | 两轮实验沿用同一批数据 |
| 分开的双电极主集 | 26 | 21 | 未混入当前3E模型；28/30条敏感性集为嵌套集合 |

数据库同时保存126篇归档论文、旧目录226个文献身份、270份源文件，另有15条v0.7候选来源和80份新增文档。这些是不同、重叠的统计单位，不能相加当独立论文总数，更不能说全部进入模型。新增80份文档中57个来源形成82条观察，26条获得至少一种用途、56条仍待核或范围外。

当前85条未入模3E观察中，80条至少缺一个八项核心输入；72条当前循环窗口上下限为空、43条BET为空、39条参比为空、23条报告循环电流为空。缺项计数重叠，空字段不能证明原文未报告。5条八项输入非空但未准入的记录为OAC623、NPCA-600-0.5、EUAC1-60、NOPC-4和K/F-doped PSAC；其中有近似标签、材料范围或待审问题。非空不等于科学通过，不能自动放行。

因此，应首先完成已有候选的证据审查和字段提取。保留完整核心主集；如研究缺失特征的用途，应另行明确合同、缺失原因和验证方案，不能偷换CV窗口、填0或以凑数为目的降低现行准入规则。

## 有没有过度依赖单一数据

**训练权重没有被单篇论文垄断，信息和误差却明显集中。** 最大论文有4/31条记录（12.9%）；在完整23来源数据及汇总评估中，每篇总权重均为1，占4.35%。每个外层训练折实际只有22来源，参与训练的来源各占1/22；内层也按其实际训练来源等权。同篇多样品整组留出，保留了正确的隔离。

但是，所有低于91%的训练标签只来自OPB系列一个来源。原去电流MLP在这一来源的MAE约10.64百分点，其来源等权平方误差占全体45.61%。这与来源权重占比不同，不支持删掉该论文；它说明对低保持率材料的支持尤其薄弱。全体31条中25条保持率在91%至101%之间，均值参照已能做到MAE4.00，必须与基线和真实使用容差一起判断误差，不能只看图形接近对角线或R²。

审计还保存了仅对现有预测重新汇总的逐来源敏感性结果，**没有删除后重训**，不能把子集指标当成改进成果。

## 我们做得不好的地方

1. **材料信息尚未系统化。** 8项核心输入只有BET是材料结构描述，其余主要是测试工况。31条的N/O原子含量、质量负载和温度顶层字段当前都是空，Raman与微孔等尚未形成核心特征。这是当前结构化提取状态，不代表作者未测量。
2. **已有信息仍未利用。** 18/31条有总孔容数值，但审查状态/来源定义不齐，模型尚未使用。应逐条统一字段语义并核证，而不是永久忽略或直接混入。原OPB论文PDF第12页Table1明确给出四样品的微孔容、平均孔径、d002和ID/IG：这些原文数据可整理，不能继续仅用BET代表它们。已保存4样品的独立证据候选，未改变数据库或声称提高精度。
3. **工作顺序偏向调参。** 上一轮已运行2451次拟合，但独立来源仍23个。新增模型候选没有补入材料机制信息，三条新规则都未超过原去电流MLP。下一轮应把主要投入转向特征与来源证据，而非增加搜索预算。
4. **来源覆盖和入模选择偏差需要披露。** 大量待审记录和近似标签没有进入模型，不能假设留下的31条代表全部生物质碳材料。低保持率、长循环和稀疏工况应按独立来源补充；精确、近似、CV和范围外仍分开。
5. **材料实体标识还不统一。** 当前10条入模记录缺少顶层canonical material_id，审计用“来源+样品”识别30个材料对；训练仍以endpoint/source正确隔离，没有证据表明因此产生本轮泄漏。后续完善材料实体层有助于整合跨电流/电解液/曲线，不能把行数当独立材料数。
6. **“碳纤维”范围未明确到逐记录。** 现行合同面向生物质衍生多孔碳，并非纤维专用数据库，缺少已验证的形貌标签。本轮沿用现行范围分析；若目标严格为纤维，需要单列形貌和纺丝/自支撑工艺，不能将粉末、片状、气凝胶等结果直接称为纤维模型。

## 读过的论文给出的启示

以下分别标明已读范围，不把摘要当完整复现。具体输入特征的有效性需要本项目新数据验证。

| 原始研究 | 本轮读取范围 | 可借鉴内容及边界 |
|---|---|---|
| Zhu等，Materials Letters 2018，[DOI10.1016/j.matlet.2018.09.028](https://doi.org/10.1016/j.matlet.2018.09.028)；[作者公开稿](https://chemrxiv.org/engage/api-gateway/chemrxiv/assets/orp/resource/item/60c73e2ebb8c1a8a423d9874/original/machine-learning-enabled-capacitance-prediction-for-carbon-based-supercapacitors.pdf) | 公开稿材料/方法相关正文及关联代码/CSV | 联合孔结构、Raman、元素与测试信息；预测比电容，不能拿其分数对比保持率 |
| Zhu等，JPS2023，[DOI10.1016/j.jpowsour.2022.232522](https://doi.org/10.1016/j.jpowsour.2022.232522) | 出版社摘要/方法片段及作者仓库代码、数据 | 同材料多电流数据和实验验证有价值；多行不是独立来源，审查的脚本随机拆行不应照搬 |
| Zhao等，JES2024，[DOI10.1016/j.est.2024.112974](https://www.sciencedirect.com/science/article/pii/S2352152X2402560X) | 出版社摘要/方法片段 | 输入包括原料组成与活化条件，并比较输入组合；原料元素质量含量与成品XPS原子含量不能混为一列 |
| Minakshi等，ChemPlusChem2025，[DOI10.1002/cplu.202500342](https://doi.org/10.1002/cplu.202500342)；[机构公开PDF](https://mdr.nims.go.jp/rails/active_storage/blobs/proxy/eyJfcmFpbHMiOnsiZGF0YSI6ImVjMmUxNDFlLWE5ZjAtNDBhOS05M2Y3LTIxMmQ2OWU0OTcwNiIsInB1ciI6ImJsb2JfaWQifX0%3D--24797cc13b5c7e3b9f2386b4cff2b4d40e500293/ChemPlusChem25_90_e202500342.pdf) | 正文第2–5页方法、变量表与模型评价 | 包含前驱体、活化/碳化温度时长、孔容等11输入；166点的SVR报告R²约0.414，MLP约0.010，并非同类论文都能得到0.9。归一化误差不能与本项目百分点比较；其数据划分和算法描述尚有需澄清之处，不照搬 |
| Ghosh等，JPS2026，[DOI10.1016/j.jpowsour.2025.239040](https://doi.org/10.1016/j.jpowsour.2025.239040) | 出版社摘要 | 178例比电容回归、95例循环稳定性分类；R²0.92对应电容，稳定性为F1约0.73。与我们的保持率回归不同；全文/阈值/源分组未验证 |
| Nanda等，JPS2022，[DOI10.1016/j.jpowsour.2022.231975](https://www.sciencedirect.com/science/article/pii/S0378775322009569) | 出版社摘要和方法片段 | 更广材料体系中收集801组稳定性数据，考虑组成/形貌/工况；随机拆分90/10且包含金属体系，不是本项目等价基准 |
| Makarov等，[SSRN7264989](https://papers.ssrn.com/sol3/papers.cfm?abstract_id=7264989) | 2026-08-11发布的预印本摘要；未读完整PDF | 电极身份分组后性能下降、常规碳与混合电极应分开，是有针对性的警示；预印本结论不替代本项目验证 |

没有读到的SI、付费全文和未复现的方法明确保持未验证；没有请求作者、发送消息或绕过访问限制。

## 找到的公开项目与实际代码审查

| 公开仓库 | 本轮实际看到的内容 | 用法与限制 |
|---|---|---|
| [Shan-Zhu/ML-Carbon_Supercapacitor](https://github.com/Shan-Zhu/ML-Carbon_Supercapacitor) | DOI关联论文、681行/168个非空原始DOI值、微孔/元素/Raman列、NN-train代码 | 借鉴材料字段组织；目标是比电容，所读训练代码90/10随机拆行 |
| [Shan-Zhu/ML-SC_3DCN](https://github.com/Shan-Zhu/ML-SC_3DCN) | 作者关联论文、1321行/68个非空原始DOI值、TPOT.py | 借鉴多工况采集；所读代码80/20随机拆行，字段重命名步骤不完整，不直接执行 |
| [khub-crystalparadigm/capacitance_pred](https://github.com/khub-crystalparadigm/capacitance_pred) | 910行/52个原始DOI值，51个代码单元，DOI分组、特征组消融、校准和外部工作簿设计 | 思路接近，但以复合碳比电容为主；保存输出随机拆分R²0.9297、DOI拆分0.1497、外部0.2349（均未复跑）。第60单元还把测试集用于早停及最佳迭代选择，再报告同一测试集分数；不能照搬这种测试反馈 |
| [bhavya8823/AI-Based-Supercapacitor-Capacitance-Prediction](https://github.com/bhavya8823/AI-Based-Supercapacitor-Capacitance-Prediction) | 仅核仓库README，列五类数据与CNF等材料 | 可做检索线索；其CNF类还混rGO/MWCNT/GQD，分数未复现，不是严格生物质纤维保持率方案 |

三个深读仓库都已记录提交SHA、读取文件SHA与范围。公开可读不等于已核实开放再分发许可证；本轮只保留自己的字段统计/评审，没有把第三方完整数据或代码上传入训练库。没有找到经本轮核实、可直接适配“严格生物质碳纤维+指定圈数保持率+来源隔离验证”的成熟完整开源实现；这不表示此类项目不存在。

其中composites.csv虽有保持率字段，200行非空记录按DOI/材料/保持率/电流/圈数/模式/配置去重后只有80个候选元组，44个DOI值；标为carbon的15行只有8元组、6个DOI，仍含CV、非生物质及缺循环电流等。**不是新增80条合格样本。** 公共表需要回原文核身份、配置、作者端点归属、单位、版本关系及许可；绝不能把不同倍率重复的同一个循环端点当多个训练样本。

## 下一步的合理顺序

1. 优先审查已有候选中字段接近齐全的OAC623、EUAC1-60等；近似和材料范围问题分别保留，不因它们填补低保持率就放行。
2. 审核18条孔容，建立材料实体/测试分层；跨独立来源补微孔比例、ID/IG、成品N/O化学组成、前驱体与制备参数。新证据放增量层，不修改旧版。
3. 预先定义分组消融：工况参照、工况+BET、工况+孔结构、再加成分/工艺；使用同一来源划分和折内缺失处理，核对新增特征在预测时是否已知。不能使用循环后EIS、终点电容或结果派生量作为事前特征。
4. 对独立低保持率、非活化长循环和稀疏工况补来源；新文献留出检验，优先看MAE、相对简单基线改善及不确定性。保留来源隔离，不为接近他人的随机拆分高分而换拆分。

## 可复核文件

- [本地审计](local_audit.json)：完整统计、缺项、来源等权、误差集中和旧载荷保护。
- [未利用原文特征证据](own_source_unused_features.json)：同文四材料Table1，不构成新准入。
- [仓库方法审查](repository_method_review.json)、[外部字段统计](external_data_profiles.json)、[读取与版本证据](external_reads.json)。
- `tools/audit_literature_utilization.py`的`audit()`可只读重新核算；不会研究拟合。脚本主入口拒绝覆盖既有审计。
- [复核Notebook](audit_companion.ipynb)保留执行过的查询与结果。没有把第三方Notebook作为可执行依赖。

本轮新建的审查说明与知识记录可更新；原文、旧封版库和两轮实验载荷继续按SHA保护。
